Repository: Harpriyaminhas/AgSbTe2_data_extraction

# AgSbTe2 Thermoelectric Dataset Extraction + Viewer

Pipeline and dataset for doping/thermoelectric-property data extracted from
173 journal-article PDFs on AgSbTe2-family thermoelectrics (Seebeck
coefficient, electrical conductivity, thermal conductivity, lattice thermal
conductivity, power factor, ZT), with dopant/co-dopant/doping-site and DOI
provenance for every data point.

**What's in this repo, and what's deliberately NOT:**
- Included: the extraction pipeline code, the Streamlit viewer app, the
  extracted dataset (CSV/Excel), and per-paper raw extraction JSON.
- **Not included**: the 173 source PDFs, or rendered page images of them.
  Those are copyrighted journal articles — this repo only ever contains
  *extracted facts* (compositions, dopants, property values), never the
  articles' own text/figures/pages. If you're re-running the pipeline
  yourself, supply your own `PDFs/` folder locally (see below); it's
  git-ignored here on purpose.

### Deploy the viewer on Streamlit Community Cloud

1. Go to https://share.streamlit.io and sign in with GitHub.
2. "New app" → select this repo → branch `main` → main file `app.py`.
3. Deploy. No secrets/API key needed — the app only reads the CSV files
   already committed in `output/`.

## Data files

- `output/AgSbTe2_Thermoelectric_Extracted_Data_long.csv` — one row per
  (composition, property, temperature) data point. Also mirrored in
  `output/AgSbTe2_Thermoelectric_Extracted_Data.xlsx` (+ Materials_Summary
  and Run_Log sheets).

# AgSbTe2 Thermoelectric ML Pipeline

Machine-learning pipeline that takes the extracted AgSbTe2-family dataset
from `../AgSbTe2_work/output/AgSbTe2_Thermoelectric_Extracted_Data_long.csv`
and, for five thermoelectric (TE) properties (Seebeck coefficient, electrical
conductivity, thermal conductivity, power factor, ZT), builds composition
descriptors, trains/benchmarks 5 regression models, runs SHAP interpretability
analysis, and screens dopant/site/ratio/temperature combinations to answer:
which dopant, single- or co-doped, what ratio, and whether an unexplored
dopant could do better for AgSbTe2.

**Main deliverable:** `AgSbTe2_ML_Report.docx` -- a full write-up (methods,
per-property model comparison + hyperparameters, SHAP figures, inverse-design
results) generated from everything in `outputs/`.

## Pipeline (run in order)

```bash
python3 src/build_datasets.py          # 1. filter+unit-harmonize the 5 properties from the long CSV
python3 src/make_features.py           # 2. matminer/magpie + physics-informed descriptors per sample
python3 src/select_features.py         # 3. reduce to a minimal (>=10) feature set per property
python3 src/train_models.py            # 4. train/tune DTR, RandomForest, GBR, XGBoost, CatBoost
python3 src/shap_analysis.py           # 5. SHAP bar + beeswarm for each property's best model
python3 src/make_summary_figures.py    # 6. model-comparison bars + train/test parity plots
python3 src/inverse_design.py          # 7. dopant x site x ratio x temperature screen (best ZT model)
python3 src/predict_all_properties_for_candidates.py   # 8. all 5 properties for the top candidates

## Current results (re-run after the extraction corpus reached 173/173 papers)

| Property | Best model | Test R2 | Test RMSE | Log-space test R2 |
|---|---|---|---|---|
| Seebeck coefficient | CatBoost | 0.77 | 48.2 uV/K | -- |
| Electrical conductivity (<=500 S/cm) | CatBoost | 0.30 | 79.8 S/cm | 0.93 |
| Thermal conductivity | CatBoost | 0.84 | 0.25 W/m.K | 0.64 |
| Power factor | CatBoost | 0.54 | 4.2 uW/cm.K2 | 0.92 |
| ZT | CatBoost | 0.83 | 0.27 | -- |

Full per-model metrics and every algorithm's tuned hyperparameters are in
`outputs/models/all_model_metrics.csv` and the Word report's Section 4/5.

## Inverse-design result

Screening dopant element (all elements up to Bi, excluding noble/radioactive
elements and the host Ag/Sb/Te) x site (Ag/Sb/Te) x ratio (1-20%) x
temperature (300-773 K) with the best ZT model:

- **Best single dopant:** Cd on Sb, 8%, 573 K -- predicted ZT = 2.67. This
  chemistry is heavily represented in training (5 papers, ratios 2/4/6%
  reported), so treat this as the model correctly recovering/mildly
  interpolating a known optimum, not a blind prediction.
- **Best co-doped pair:** Cd (4%) + Hg (2%) on Sb, 773 K -- predicted
  ZT = 2.60. A genuine extrapolation: both dopants are individually
  well-documented, but this combination has not been tested together.
- **Best novel/unexplored dopant:** Be on Te, 5%, 773 K -- predicted
  ZT = 2.28. Genuinely out-of-sample (Be appears zero times as an AgSbTe2
  dopant in the corpus). Be compounds are toxic -- a practical caveat before
  pursuing this experimentally, independent of the model's uncertainty.

See `outputs/predictions/optimum_predicted_TE_properties.csv` for all five
properties predicted for each top candidate, and
`outputs/predictions/top20_single_dopant_site_combos.csv` for the full
ranked list.

File: ML_analysis/outputs/datasets/ZT_raw.csv (part 1 of 6)
source_pdf,doi,base_composition,sample_id,full_formula,num_dopants,is_codoped,primary_dopant_element,primary_dopant_pct,primary_dopant_site,codopant_elements,all_dopants_detail,source_type,source_detail,notes,temperature_K,target_value,unit
1-s2.0-S0925838810006912-main.pdf,10.1016/j.jallcom.2010.03.170,AgxSb2-xTe3-x,Ag0.84Sb1.16Te2.16,Ag0.84Sb1.16Te2.16,0,No,,,,,,body text,,,500.0,1.53,dimensionless
1-s2.0-S0925838810006912-main.pdf,10.1016/j.jallcom.2010.03.170,AgxSb2-xTe3-x,Ag0.90Sb1.10Te2.10,Ag0.90Sb1.10Te2.10,0,No,,,,,,body text,,,673.0,1.53,dimensionless
1-s2.0-S0925838819316007-main.pdf,10.1016/j.jallcom.2019.04.294,TlSbTe2,Tl0.98In0.02SbTe2,Tl0.98In0.02SbTe2,1,No,In,0.02,Tl,,In (0.02) @ Tl site,body text,,,480.0,0.61,dimensionless
1-s2.0-S0925838819316007-main.pdf,10.1016/j.jallcom.2019.04.294,TlSbTe2,TlSb0.98In0.02Te2,TlSb0.98In0.02Te2,1,No,In,0.02,Sb,,In (0.02) @ Sb site,body text,,,622.0,0.77,dimensionless
1-s2.0-S0925838819316007-main.pdf,10.1016/j.jallcom.2019.04.294,TlSbTe2,Tl0.98Yb0.02SbTe2,Tl0.98Yb0.02SbTe2,1,No,Yb,0.02,Tl,,Yb (0.02) @ Tl site,body text,,,625.0,0.85,dimensionless
1-s2.0-S092583882601529X-main.pdf,10.1016/j.jallcom.2026.187461,Te(1-x)(AgSbTe2)x,"Te(1-x)(AgSbTe2)x, x=0.01",Te0.99(AgSbTe2)0.01,2,Yes,Ag,1.0%,unclear,Sb (1.0%) @ Te,Ag (1.0%) @ unclear site; Sb (1.0%) @ Te site,body text,,,650.0,0.85,dimensionless
1-s2.0-S092583882601529X-main.pdf,10.1016/j.jallcom.2026.187461,Te(1-x)(AgSbTe2)x,x=0.5%,Te(0.995)(AgSbTe2)0.005,1,No,AgSbTe2,0.5%,Te,,AgSbTe2 (0.5%) @ Te site,figure,Fig. 6a,Visually estimated from Fig. 6a,650.0,0.85,dimensionless
1-s2.0-S092583882601529X-main.pdf,10.1016/j.jallcom.2026.187461,Te(1-x)(AgSbTe2)x,x=1.0%,Te(0.99)(AgSbTe2)0.01,1,No,AgSbTe2,1.0%,Te,,AgSbTe2 (1.0%) @ Te site,figure,Fig. 6a,Visually estimated from Fig. 6a,650.0,0.85,dimensionless
1-s2.0-S092583882601529X-main.pdf,10.1016/j.jallcom.2026.187461,Te(1-x)(AgSbTe2)x,x=1.5%,Te(0.985)(AgSbTe2)0.015,1,No,AgSbTe2,1.5%,Te,,AgSbTe2 (1.5%) @ Te site,figure,Fig. 6a,Visually estimated from Fig. 6a,650.0,0.8,dimensionless
1-s2.0-S092583882601529X-main.pdf,10.1016/j.jallcom.2026.187461,Te(1-x)(AgSbTe2)x,x=2.0%,Te(0.98)(AgSbTe2)0.02,1,No,AgSbTe2,2.0%,Te,,AgSbTe2 (2.0%) @ Te site,figure,Fig. 6a,Visually estimated from Fig. 6a,650.0,0.75,dimensionless
1-s2.0-S1359645412005150-main.pdf,10.1016/j.actamat.2012.07.057,AgSbTe2,3 at.% Pb,Ag20Sb27Te50Pb3,1,No,Pb,3 at.%,Sb,,Pb (3 at.%) @ Sb site,body text,Abstract,,425.0,0.75,dimensionless
1-s2.0-S1359645412005150-main.pdf,10.1016/j.actamat.2012.07.057,AgSbTe2,4 at.% Pb,Ag20Sb26Te50Pb4,1,No,Pb,4 at.%,Sb,,Pb (4 at.%) @ Sb site,body text,Abstract,,425.0,0.75,dimensionless
1-s2.0-S1359645412005150-main.pdf,10.1016/j.actamat.2012.07.057,AgSbTe2,5 at.% Pb,Ag20Sb25Te50Pb5,1,No,Pb,5 at.%,Sb,,Pb (5 at.%) @ Sb site,body text,Abstract,,425.0,0.75,dimensionless
1-s2.0-S1359645412005150-main.pdf,10.1016/j.actamat.2012.07.057,AgSbTe2,6 at.% Pb,Ag20Sb24Te50Pb6,1,No,Pb,6 at.%,Sb,,Pb (6 at.%) @ Sb site,body text,Abstract,,425.0,0.75,dimensionless
1-s2.0-S1359645412005150-main.pdf,10.1016/j.actamat.2012.07.057,AgSbTe2,5 at.% Pb (annealed),Ag20Sb25Te50Pb5,1,No,Pb,5 at.%,Sb,,Pb (5 at.%) @ Sb site,body text,Abstract,,425.0,0.4,dimensionless
1-s2.0-S1359645412005150-main.pdf,10.1016/j.actamat.2012.07.057,AgSbTe2,Pb-doped AgSbTe2 (3 at.%),PbxAgSbTe2 (x=0.03),1,No,Pb,3 at.%,unclear,,Pb (3 at.%) @ unclear site,figure,,Visually estimated from Fig. 5d,300.0,0.3,dimensionless
1-s2.0-S1359645412005150-main.pdf,10.1016/j.actamat.2012.07.057,AgSbTe2,Pb-doped AgSbTe2 (3 at.%),PbxAgSbTe2 (x=0.03),1,No,Pb,3 at.%,unclear,,Pb (3 at.%) @ unclear site,figure,,Visually estimated from Fig. 5d,650.0,0.2,dimensionless
1-s2.0-S1359645412005150-main.pdf,10.1016/j.actamat.2012.07.057,AgSbTe2,Pb-doped AgSbTe2 (5 at.%),PbxAgSbTe2 (x=0.05),1,No,Pb,5 at.%,unclear,,Pb (5 at.%) @ unclear site,figure,,Visually estimated from Fig. 5d; peak value,425.0,0.8,dimensionless
1-s2.0-S1359645412005150-main.pdf,10.1016/j.actamat.2012.07.057,AgSbTe2,"Pb-doped AgSbTe2 (5 at.%, annealed)",PbxAgSbTe2 (x=0.05),1,No,Pb,5 at.%,unclear,,Pb (5 at.%) @ unclear site,figure,,Visually estimated from Fig. 5d,425.0,0.4,dimensionless
1-s2.0-S1359645421008223-main.pdf,10.1016/j.actamat.2021.117443,AgSbTe2,as-sintered,AgSb0.998Ce0.002Te2,1,No,Ce,0.2 mol%,unclear,,Ce (0.2 mol%) @ unclear site,body text,,,673.0,1.5,dimensionless
1-s2.0-S1359645421008223-main.pdf,10.1016/j.actamat.2021.117443,AgSbTe2,HT523,AgSb0.998Ce0.002Te2,1,No,Ce,0.2 mol%,unclear,,Ce (0.2 mol%) @ unclear site,body text,,,673.0,1.31,dimensionless
1-s2.0-S1359645421008223-main.pdf,10.1016/j.actamat.2021.117443,AgSbTe2,HT573,AgSb0.998Ce0.002Te2,1,No,Ce,0.2 mol%,unclear,,Ce (0.2 mol%) @ unclear site,body text,,,673.0,1.27,dimensionless
1-s2.0-S1359645421008223-main.pdf,10.1016/j.actamat.2021.117443,AgSbTe2,HT673,AgSb0.998Ce0.002Te2,1,No,Ce,0.2 mol%,unclear,,Ce (0.2 mol%) @ unclear site,body text,,,673.0,1.49,dimensionless
1-s2.0-S1359645421008223-main.pdf,10.1016/j.actamat.2021.117443,AgSbTe2,as-sintered,0.2 mol% Ce-doped AgSbTe2,1,No,Ce,0.2 mol%,unclear,,Ce (0.2 mol%) @ unclear site,figure,Fig. 7c,Visually estimated from figure,673.0,0.5,dimensionless
1-s2.0-S1359645421008223-main.pdf,10.1016/j.actamat.2021.117443,AgSbTe2,HT523,0.2 mol% Ce-doped AgSbTe2,1,No,Ce,0.2 mol%,unclear,,Ce (0.2 mol%) @ unclear site,figure,Fig. 7c,Visually estimated from figure,673.0,1.31,dimensionless
1-s2.0-S1359645421008223-main.pdf,10.1016/j.actamat.2021.117443,AgSbTe2,HT573,0.2 mol% Ce-doped AgSbTe2,1,No,Ce,0.2 mol%,unclear,,Ce (0.2 mol%) @ unclear site,figure,Fig. 7c,Visually estimated from figure,673.0,1.27,dimensionless
1-s2.0-S1359645421008223-main.pdf,10.1016/j.actamat.2021.117443,AgSbTe2,HT673,0.2 mol% Ce-doped AgSbTe2,1,No,Ce,0.2 mol%,unclear,,Ce (0.2 mol%) @ unclear site,figure,Fig. 7c,Visually estimated from figure,673.0,1.49,dimensionless
1-s2.0-S1359645422000684-main.pdf,10.1016/j.actamat.2022.117681,(Sn1-xPbxSe)0.6(AgSbTe2)0.4,(SnSe)0.6(AgSbTe2)0.4,(SnSe)0.6(AgSbTe2)0.4,0,No,,,,,,body text,,,723.0,0.94,dimensionless
1-s2.0-S1359645422000684-main.pdf,10.1016/j.actamat.2022.117681,(Sn1-xPbxSe)0.6(AgSbTe2)0.4,(Sn0.9Pb0.1Se)0.6(AgSbTe2)0.4,(Sn0.9Pb0.1Se)0.6(AgSbTe2)0.4,1,No,Pb,10%,Sn,,Pb (10%) @ Sn site,body text,,,723.0,1.2,dimensionless
1-s2.0-S1359645422000684-main.pdf,10.1016/j.actamat.2022.117681,(Sn1-xPbxSe)0.6(AgSbTe2)0.4,"(SnSe)1-m(AgSbTe2)m, m=0%",SnSe,0,No,,,,,,figure,,Visually estimated from Fig. 4f,300.0,0.1,dimensionless
1-s2.0-S1359645422000684-main.pdf,10.1016/j.actamat.2022.117681,(Sn1-xPbxSe)0.6(AgSbTe2)0.4,x=0%,"(Sn1-xPbxSe)0.6(AgSbTe2)0.4, x=0",0,No,,,,,,figure,,Visually estimated from Fig. 9a,773.0,0.8,dimensionless
1-s2.0-S1359645422000684-main.pdf,10.1016/j.actamat.2022.117681,(Sn1-xPbxSe)0.6(AgSbTe2)0.4,x=10%,"(Sn1-xPbxSe)0.6(AgSbTe2)0.4, x=0.10",1,No,Pb,10%,Sn,,Pb (10%) @ Sn site,text,Section 3.7,,723.0,1.2,dimensionless
1-s2.0-S1359645425002769-main.pdf,10.1016/j.actamat.2025.120985,AgSbTe2,QA-AgSbTe2 (A = 0 h),AgSbTe2,0,No,,,,,,body text,,Value for A = 24 h,548.0,1.18,dimensionless
1-s2.0-S1359645425002769-main.pdf,10.1016/j.actamat.2025.120985,AgSbTe2,QA-AgSbTe2 (A = 0 h),AgSbTe2,0,No,,,,,,body text,,Average ZT for A = 24 h,,0.94,dimensionless
1-s2.0-S1359645425002769-main.pdf,10.1016/j.actamat.2025.120985,AgSbTe2,QA-AgSbTe2 (A = 24 h),AgSbTe2,0,No,,,,,,figure,Fig. 5b,Visually estimated from Fig. 5b,548.0,1.18,dimensionless
1-s2.0-S1359645425002769-main.pdf,10.1016/j.actamat.2025.120985,AgSbTe2,QA-AgSbTe2 (A = 0 h),AgSbTe2,1,No,Ag vacancy,0 h annealing,Ag,,Ag vacancy (0 h annealing) @ Ag site,figure,,Visually estimated from Fig. 5a,300.0,0.6,dimensionless
1-s2.0-S1359645425002769-main.pdf,10.1016/j.actamat.2025.120985,AgSbTe2,QA-AgSbTe2 (A = 0 h),AgSbTe2,1,No,Ag vacancy,0 h annealing,Ag,,Ag vacancy (0 h annealing) @ Ag site,figure,,Visually estimated from Fig. 5a,400.0,0.8,dimensionless
1-s2.0-S1359645425002769-main.pdf,10.1016/j.actamat.2025.120985,AgSbTe2,QA-AgSbTe2 (A = 0 h),AgSbTe2,1,No,Ag vacancy,0 h annealing,Ag,,Ag vacancy (0 h annealing) @ Ag site,figure,,Visually estimated from Fig. 5a,500.0,0.9,dimensionless
1-s2.0-S1359645425002769-main.pdf,10.1016/j.actamat.2025.120985,AgSbTe2,QA-AgSbTe2 (A = 0 h),AgSbTe2,1,No,Ag vacancy,0 h annealing,Ag,,Ag vacancy (0 h annealing) @ Ag site,figure,,Visually estimated from Fig. 5a,600.0,0.9,dimensionless
1-s2.0-S1359645425002769-main.pdf,10.1016/j.actamat.2025.120985,AgSbTe2,QA-AgSbTe2 (A = 12 h),AgSbTe2,1,No,Ag vacancy,12 h annealing,Ag,,Ag vacancy (12 h annealing) @ Ag site,figure,,Visually estimated from Fig. 5a,300.0,0.5,dimensionless
1-s2.0-S1359645425002769-main.pdf,10.1016/j.actamat.2025.120985,AgSbTe2,QA-AgSbTe2 (A = 12 h),AgSbTe2,1,No,Ag vacancy,12 h annealing,Ag,,Ag vacancy (12 h annealing) @ Ag site,figure,,Visually estimated from Fig. 5a,400.0,0.8,dimensionless
1-s2.0-S1359645425002769-main.pdf,10.1016/j.actamat.2025.120985,AgSbTe2,QA-AgSbTe2 (A = 12 h),AgSbTe2,1,No,Ag vacancy,12 h annealing,Ag,,Ag vacancy (12 h annealing) @ Ag site,figure,,Visually estimated from Fig. 5a,500.0,1.0,dimensionless
1-s2.0-S1359645425002769-main.pdf,10.1016/j.actamat.2025.120985,AgSbTe2,QA-AgSbTe2 (A = 12 h),AgSbTe2,1,No,Ag vacancy,12 h annealing,Ag,,Ag vacancy (12 h annealing) @ Ag site,figure,,Visually estimated from Fig. 5a,600.0,1.1,dimensionless
1-s2.0-S1359645425002769-main.pdf,10.1016/j.actamat.2025.120985,AgSbTe2,QA-AgSbTe2 (A = 24 h),AgSbTe2,1,No,Ag vacancy,24 h annealing,Ag,,Ag vacancy (24 h annealing) @ Ag site,figure,,Visually estimated from Fig. 5a,300.0,0.6,dimensionless
1-s2.0-S1359645425002769-main.pdf,10.1016/j.actamat.2025.120985,AgSbTe2,QA-AgSbTe2 (A = 24 h),AgSbTe2,1,No,Ag vacancy,24 h annealing,Ag,,Ag vacancy (24 h annealing) @ Ag site,figure,,Visually estimated from Fig. 5a,400.0,0.9,dimensionless
1-s2.0-S1359645425002769-main.pdf,10.1016/j.actamat.2025.120985,AgSbTe2,QA-AgSbTe2 (A = 24 h),AgSbTe2,1,No,Ag vacancy,24 h annealing,Ag,,Ag vacancy (24 h annealing) @ Ag site,figure,,Visually estimated from Fig. 5a,500.0,1.1,dimensionless
1-s2.0-S1359645425002769-main.pdf,10.1016/j.actamat.2025.120985,AgSbTe2,QA-AgSbTe2 (A = 24 h),AgSbTe2,1,No,Ag vacancy,24 h annealing,Ag,,Ag vacancy (24 h annealing) @ Ag site,figure,,Visually estimated from Fig. 5a,600.0,1.2,dimensionless
1-s2.0-S1359645425002769-main.pdf,10.1016/j.actamat.2025.120985,AgSbTe2,QA-AgSbTe2 (A = 36 h),AgSbTe2,1,No,Ag vacancy,36 h annealing,Ag,,Ag vacancy (36 h annealing) @ Ag site,figure,,Visually estimated from Fig. 5a,300.0,0.5,dimensionless
1-s2.0-S1359645425002769-main.pdf,10.1016/j.actamat.2025.120985,AgSbTe2,QA-AgSbTe2 (A = 36 h),AgSbTe2,1,No,Ag vacancy,36 h annealing,Ag,,Ag vacancy (36 h annealing) @ Ag site,figure,,Visually estimated from Fig. 5a,400.0,0.7,dimensionless
1-s2.0-S1359645425002769-main.pdf,10.1016/j.actamat.2025.120985,AgSbTe2,QA-AgSbTe2 (A = 36 h),AgSbTe2,1,No,Ag vacancy,36 h annealing,Ag,,Ag vacancy (36 h annealing) @ Ag site,figure,,Visually estimated from Fig. 5a,500.0,0.8,dimensionless
1-s2.0-S1359645425002769-main.pdf,10.1016/j.actamat.2025.120985,AgSbTe2,QA-AgSbTe2 (A = 36 h),AgSbTe2,1,No,Ag vacancy,36 h annealing,Ag,,Ag vacancy (36 h annealing) @ Ag site,figure,,Visually estimated from Fig. 5a,600.0,0.8,dimensionless
1-s2.0-S1359645425002769-main.pdf,10.1016/j.actamat.2025.120985,AgSbTe2,QA-AgSbTe2 (A = 48 h),AgSbTe2,1,No,Ag vacancy,48 h annealing,Ag,,Ag vacancy (48 h annealing) @ Ag site,figure,,Visually estimated from Fig. 5a,300.0,0.4,dimensionless
1-s2.0-S1359645425002769-main.pdf,10.1016/j.actamat.2025.120985,AgSbTe2,QA-AgSbTe2 (A = 48 h),AgSbTe2,1,No,Ag vacancy,48 h annealing,Ag,,Ag vacancy (48 h annealing) @ Ag site,figure,,Visually estimated from Fig. 5a,400.0,0.6,dimensionless
1-s2.0-S1359645425002769-main.pdf,10.1016/j.actamat.2025.120985,AgSbTe2,QA-AgSbTe2 (A = 48 h),AgSbTe2,1,No,Ag vacancy,48 h annealing,Ag,,Ag vacancy (48 h annealing) @ Ag site,figure,,Visually estimated from Fig. 5a,500.0,0.7,dimensionless
1-s2.0-S1359645425002769-main.pdf,10.1016/j.actamat.2025.120985,AgSbTe2,QA-AgSbTe2 (A = 48 h),AgSbTe2,1,No,Ag vacancy,48 h annealing,Ag,,Ag vacancy (48 h annealing) @ Ag site,figure,,Visually estimated from Fig. 5a,600.0,0.7,dimensionless
1-s2.0-S221128552201196X-main.pdf,10.1016/j.nanoen.2022.108118,AgSbTe2,quenched,AgSbTe2,0,No,,,,,,text,Abstract and Section 5,,623.0,1.15,dimensionless
1-s2.0-S2352847816300041-main.pdf,10.1016/j.jmat.2016.05.001,SnCd0.05Te-x%AgSbSe2,SnCd0.05Te + 3% AgSbSe2,SnCd0.05Te-0.03AgSbSe2,2,Yes,Cd,5%,unclear,AgSbSe2 (3%) @ multiple sites,Cd (5%) @ unclear site; AgSbSe2 (3%) @ multiple sites site,text,"Page 6, Section 3",,820.0,0.92,dimensionless
1-s2.0-S2352847816300041-main.pdf,10.1016/j.jmat.2016.05.001,SnCd0.05Te-x%AgSbSe2,SnCd0.05Te,SnCd0.05Te,1,No,Cd,0.05,unclear,,Cd (0.05) @ unclear site,figure,,Visually estimated from Fig. 7,300.0,0.08,dimensionless
1-s2.0-S2352847816300041-main.pdf,10.1016/j.jmat.2016.05.001,SnCd0.05Te-x%AgSbSe2,SnCd0.05Te,SnCd0.05Te,1,No,Cd,0.05,unclear,,Cd (0.05) @ unclear site,figure,,Visually estimated from Fig. 7,820.0,0.92,dimensionless
1-s2.0-S2352847816300041-main.pdf,10.1016/j.jmat.2016.05.001,SnCd0.05Te-x%AgSbSe2,SnCd0.05Te-3%AgSbSe2,SnCd0.05Te-3%AgSbSe2,2,Yes,Cd,0.05,unclear,AgSbSe2 (3%) @ unclear,Cd (0.05) @ unclear site; AgSbSe2 (3%) @ unclear site,figure,,Visually estimated from Fig. 7,300.0,0.09,dimensionless
1-s2.0-S2352847816300041-main.pdf,10.1016/j.jmat.2016.05.001,SnCd0.05Te-x%AgSbSe2,SnCd0.05Te-3%AgSbSe2,SnCd0.05Te-3%AgSbSe2,2,Yes,Cd,0.05,unclear,AgSbSe2 (3%) @ unclear,Cd (0.05) @ unclear site; AgSbSe2 (3%) @ unclear site,figure,,Visually estimated from Fig. 7,820.0,0.93,dimensionless
1-s2.0-S2352847816300041-main.pdf,10.1016/j.jmat.2016.05.001,SnCd0.05Te-x%AgSbSe2,SnCd0.05Te-6%AgSbSe2,SnCd0.05Te-6%AgSbSe2,2,Yes,Cd,0.05,unclear,AgSbSe2 (6%) @ unclear,Cd (0.05) @ unclear site; AgSbSe2 (6%) @ unclear site,figure,,Visually estimated from Fig. 7,300.0,0.07,dimensionless
1-s2.0-S2352847816300041-main.pdf,10.1016/j.jmat.2016.05.001,SnCd0.05Te-x%AgSbSe2,SnCd0.05Te-6%AgSbSe2,SnCd0.05Te-6%AgSbSe2,2,Yes,Cd,0.05,unclear,AgSbSe2 (6%) @ unclear,Cd (0.05) @ unclear site; AgSbSe2 (6%) @ unclear site,figure,,Visually estimated from Fig. 7,820.0,0.82,dimensionless
1-s2.0-S2352847816300041-main.pdf,10.1016/j.jmat.2016.05.001,SnCd0.05Te-x%AgSbSe2,SnCd0.05Te-9%AgSbSe2,SnCd0.05Te-9%AgSbSe2,2,Yes,Cd,0.05,unclear,AgSbSe2 (9%) @ unclear,Cd (0.05) @ unclear site; AgSbSe2 (9%) @ unclear site,figure,,Visually estimated from Fig. 7,300.0,0.06,dimensionless
1-s2.0-S2352847816300041-main.pdf,10.1016/j.jmat.2016.05.001,SnCd0.05Te-x%AgSbSe2,SnCd0.05Te-9%AgSbSe2,SnCd0.05Te-9%AgSbSe2,2,Yes,Cd,0.05,unclear,AgSbSe2 (9%) @ unclear,Cd (0.05) @ unclear site; AgSbSe2 (9%) @ unclear site,figure,,Visually estimated from Fig. 7,820.0,0.78,dimensionless
1-s2.0-S2352847816300041-main.pdf,10.1016/j.jmat.2016.05.001,SnCd0.05Te-x%AgSbSe2,SnCd0.05Te-12%AgSbSe2,SnCd0.05Te-12%AgSbSe2,2,Yes,Cd,0.05,unclear,AgSbSe2 (12%) @ unclear,Cd (0.05) @ unclear site; AgSbSe2 (12%) @ unclear site,figure,,Visually estimated from Fig. 7,300.0,0.05,dimensionless
1-s2.0-S2352847816300041-main.pdf,10.1016/j.jmat.2016.05.001,SnCd0.05Te-x%AgSbSe2,SnCd0.05Te-12%AgSbSe2,SnCd0.05Te-12%AgSbSe2,2,Yes,Cd,0.05,unclear,AgSbSe2 (12%) @ unclear,Cd (0.05) @ unclear site; AgSbSe2 (12%) @ unclear site,figure,,Visually estimated from Fig. 7,820.0,0.72,dimensionless
1-s2.0-S2352847816300041-main.pdf,10.1016/j.jmat.2016.05.001,SnCd0.05Te-x%AgSbSe2,SnCd0.05Te-15%AgSbSe2,SnCd0.05Te-15%AgSbSe2,2,Yes,Cd,0.05,unclear,AgSbSe2 (15%) @ unclear,Cd (0.05) @ unclear site; AgSbSe2 (15%) @ unclear site,figure,,Visually estimated from Fig. 7,300.0,0.04,dimensionless
1-s2.0-S2352847816300041-main.pdf,10.1016/j.jmat.2016.05.001,SnCd0.05Te-x%AgSbSe2,SnCd0.05Te-15%AgSbSe2,SnCd0.05Te-15%AgSbSe2,2,Yes,Cd,0.05,unclear,AgSbSe2 (15%) @ unclear,Cd (0.05) @ unclear site; AgSbSe2 (15%) @ unclear site,figure,,Visually estimated from Fig. 7,820.0,0.68,dimensionless
1-s2.0-S235284782200096X-main.pdf,10.1016/j.jmat.2022.07.005,AgSbTe2,Ag0.9Sb1.1Te2.1,Ag0.9Sb1.1Te2.1,1,No,Ag-deficiency,x=0.9,Ag,,Ag-deficiency (x=0.9) @ Ag site,body text,,Average zT,,0.84,dimensionless
1-s2.0-S235284782200096X-main.pdf,10.1016/j.jmat.2022.07.005,AgSbTe2,Ag0.9Sb1.1Te2.1,Ag0.9Sb1.1Te2.1,1,No,Ag-deficiency,x=0.9,Ag,,Ag-deficiency (x=0.9) @ Ag site,body text,,,300.0,0.5,dimensionless
1-s2.0-S235284782200096X-main.pdf,10.1016/j.jmat.2022.07.005,AgSbTe2,Ag0.9Sb1.1Te2.1,Ag0.9Sb1.1Te2.1,1,No,Ag-deficiency,x=0.9,Ag,,Ag-deficiency (x=0.9) @ Ag site,body text,,,475.0,1.1,dimensionless
1-s2.0-S235284782200096X-main.pdf,10.1016/j.jmat.2022.07.005,AgSbTe2,AgSb2-xTe3-x (x=1.0),AgSbTe2,0,No,,,,,,figure,,Visually estimated from Fig. 6d,300.0,0.5,dimensionless
1-s2.0-S235284782200096X-main.pdf,10.1016/j.jmat.2022.07.005,AgSbTe2,AgSb2-xTe3-x (x=0.9),Ag0.9Sb1.1Te2.1,0,No,,,,,,figure,,Visually estimated from Fig. 6d,300.0,0.6,dimensionless
1-s2.0-S235284782200096X-main.pdf,10.1016/j.jmat.2022.07.005,AgSbTe2,AgSb2-xTe3-x (x=0.8),Ag0.8Sb1.2Te2.2,0,No,,,,,,figure,,Visually estimated from Fig. 6d,300.0,0.3,dimensionless
1-s2.0-S235284782200096X-main.pdf,10.1016/j.jmat.2022.07.005,AgSbTe2,AgSb2-xTe3-x (x=0.7),Ag0.7Sb1.3Te2.3,0,No,,,,,,figure,,Visually estimated from Fig. 6d,300.0,0.15,dimensionless
1-s2.0-S254252932030122X-main.pdf,10.1016/j.mtphys.2020.100298,Sn1-2x(AgSb)xSe1-2xTe2x,x=0.25,Sn0.5Ag0.25Sb0.25Se0.5Te0.5,3,Yes,Ag,x=0.25,Ag,Sb (x=0.25) @ Sb; Te (2x=0.50) @ Te,Ag (x=0.25) @ Ag site; Sb (x=0.25) @ Sb site; Te (2x=0.50) @ Te site,body text,,,820.0,1.0,dimensionless
1-s2.0-S254252932030122X-main.pdf,10.1016/j.mtphys.2020.100298,Sn1-2x(AgSb)xSe1-2xTe2x,x=0.25,Sn0.5Ag0.25Sb0.25Se0.5Te0.5,3,Yes,Ag,x=0.25,Ag,Sb (x=0.25) @ Sb; Te (2x=0.50) @ Te,Ag (x=0.25) @ Ag site; Sb (x=0.25) @ Sb site; Te (2x=0.50) @ Te site,body text,,ZTave,,0.7,dimensionless
1-s2.0-S254252932030122X-main.pdf,10.1016/j.mtphys.2020.100298,Sn1-2x(AgSb)xSe1-2xTe2x,Sn1-2x(AgSb)xSe1-2xTe2x (x=0.0),SnSe,0,No,,,,,,figure,Fig. 6a,Visually estimated from Fig. 6a,300.0,0.1,dimensionless
1-s2.0-S254252932030122X-main.pdf,10.1016/j.mtphys.2020.100298,Sn1-2x(AgSb)xSe1-2xTe2x,Sn1-2x(AgSb)xSe1-2xTe2x (x=0.0),SnSe,0,No,,,,,,figure,Fig. 6a,Visually estimated from Fig. 6a,600.0,0.2,dimensionless
1-s2.0-S254252932030122X-main.pdf,10.1016/j.mtphys.2020.100298,Sn1-2x(AgSb)xSe1-2xTe2x,Sn1-2x(AgSb)xSe1-2xTe2x (x=0.0),SnSe,0,No,,,,,,figure,Fig. 6a,Visually estimated from Fig. 6a,800.0,0.3,dimensionless
1-s2.0-S254252932030122X-main.pdf,10.1016/j.mtphys.2020.100298,Sn1-2x(AgSb)xSe1-2xTe2x,Sn1-2x(AgSb)xSe1-2xTe2x (x=0.15),Sn0.7(AgSb)0.15Se0.7Te0.3,0,No,,,,,,figure,Fig. 6a,Visually estimated from Fig. 6a,300.0,0.2,dimensionless
1-s2.0-S254252932030122X-main.pdf,10.1016/j.mtphys.2020.100298,Sn1-2x(AgSb)xSe1-2xTe2x,Sn1-2x(AgSb)xSe1-2xTe2x (x=0.15),Sn0.7(AgSb)0.15Se0.7Te0.3,0,No,,,,,,figure,Fig. 6a,Visually estimated from Fig. 6a,600.0,0.6,dimensionless
1-s2.0-S254252932030122X-main.pdf,10.1016/j.mtphys.2020.100298,Sn1-2x(AgSb)xSe1-2xTe2x,Sn1-2x(AgSb)xSe1-2xTe2x (x=0.15),Sn0.7(AgSb)0.15Se0.7Te0.3,0,No,,,,,,figure,Fig. 6a,Visually estimated from Fig. 6a,800.0,0.8,dimensionless
1-s2.0-S254252932030122X-main.pdf,10.1016/j.mtphys.2020.100298,Sn1-2x(AgSb)xSe1-2xTe2x,Sn1-2x(AgSb)xSe1-2xTe2x (x=0.2),Sn0.6(AgSb)0.2Se0.6Te0.4,0,No,,,,,,figure,Fig. 6a,Visually estimated from Fig. 6a,300.0,0.3,dimensionless
1-s2.0-S254252932030122X-main.pdf,10.1016/j.mtphys.2020.100298,Sn1-2x(AgSb)xSe1-2xTe2x,Sn1-2x(AgSb)xSe1-2xTe2x (x=0.2),Sn0.6(AgSb)0.2Se0.6Te0.4,0,No,,,,,,figure,Fig. 6a,Visually estimated from Fig. 6a,600.0,0.7,dimensionless
1-s2.0-S254252932030122X-main.pdf,10.1016/j.mtphys.2020.100298,Sn1-2x(AgSb)xSe1-2xTe2x,Sn1-2x(AgSb)xSe1-2xTe2x (x=0.2),Sn0.6(AgSb)0.2Se0.6Te0.4,0,No,,,,,,figure,Fig. 6a,Visually estimated from Fig. 6a,800.0,0.9,dimensionless
1-s2.0-S254252932030122X-main.pdf,10.1016/j.mtphys.2020.100298,Sn1-2x(AgSb)xSe1-2xTe2x,Sn1-2x(AgSb)xSe1-2xTe2x (x=0.25),Sn0.5(AgSb)0.25Se0.5Te0.5,0,No,,,,,,figure,Fig. 6a,Visually estimated from Fig. 6a,300.0,0.4,dimensionless
1-s2.0-S254252932030122X-main.pdf,10.1016/j.mtphys.2020.100298,Sn1-2x(AgSb)xSe1-2xTe2x,Sn1-2x(AgSb)xSe1-2xTe2x (x=0.25),Sn0.5(AgSb)0.25Se0.5Te0.5,0,No,,,,,,figure,Fig. 6a,Visually estimated from Fig. 6a,600.0,0.8,dimensionless
1-s2.0-S254252932030122X-main.pdf,10.1016/j.mtphys.2020.100298,Sn1-2x(AgSb)xSe1-2xTe2x,Sn1-2x(AgSb)xSe1-2xTe2x (x=0.25),Sn0.5(AgSb)0.25Se0.5Te0.5,0,No,,,,,,figure,Fig. 6a,Visually estimated from Fig. 6a,800.0,1.0,dimensionless
1-s2.0-S254252932030122X-main.pdf,10.1016/j.mtphys.2020.100298,Sn1-2x(AgSb)xSe1-2xTe2x,Sn1-2x(AgSb)xSe1-2xTe2x (x=0.3),Sn0.4(AgSb)0.3Se0.4Te0.6,0,No,,,,,,figure,Fig. 6a,Visually estimated from Fig. 6a,300.0,0.3,dimensionless
1-s2.0-S254252932030122X-main.pdf,10.1016/j.mtphys.2020.100298,Sn1-2x(AgSb)xSe1-2xTe2x,Sn1-2x(AgSb)xSe1-2xTe2x (x=0.3),Sn0.4(AgSb)0.3Se0.4Te0.6,0,No,,,,,,figure,Fig. 6a,Visually estimated from Fig. 6a,600.0,0.7,dimensionless
1-s2.0-S254252932030122X-main.pdf,10.1016/j.mtphys.2020.100298,Sn1-2x(AgSb)xSe1-2xTe2x,Sn1-2x(AgSb)xSe1-2xTe2x (x=0.3),Sn0.4(AgSb)0.3Se0.4Te0.6,0,No,,,,,,figure,Fig. 6a,Visually estimated from Fig. 6a,800.0,0.8,dimensionless
1-s2.0-S2542529325000483-main.pdf,10.1016/j.mtphys.2025.101692,AgSbTe2,(AgSb0.98Cd0.02Te2)0.9(Bi2Te3)0.1,(AgSb0.98Cd0.02Te2)0.9(Bi2Te3)0.1,1,No,Cd,0.02,Sb,,Cd (0.02) @ Sb site,body text,"Page 2, Section 1",,450.0,0.93,dimensionless
1-s2.0-S2542529325000483-main.pdf,10.1016/j.mtphys.2025.101692,AgSbTe2,"(AgSb1-yCdyTe2)0.9(Bi2Te3)0.1, y=0.00",(AgSbTe2)0.9(Bi2Te3)0.1,2,Yes,Bi,0.1,multiple sites,Cd (y=0.00) @ Sb,Bi (0.1) @ multiple sites site; Cd (y=0.00) @ Sb site,figure,,Visually estimated from Fig. 3f,300.0,0.3,dimensionless
1-s2.0-S2542529325000483-main.pdf,10.1016/j.mtphys.2025.101692,AgSbTe2,"(AgSb1-yCdyTe2)0.9(Bi2Te3)0.1, y=0.00",(AgSbTe2)0.9(Bi2Te3)0.1,2,Yes,Bi,0.1,multiple sites,Cd (y=0.00) @ Sb,Bi (0.1) @ multiple sites site; Cd (y=0.00) @ Sb site,figure,,Visually estimated from Fig. 3f,450.0,0.6,dimensionless
1-s2.0-S2542529325000483-main.pdf,10.1016/j.mtphys.2025.101692,AgSbTe2,"(AgSb1-yCdyTe2)0.9(Bi2Te3)0.1, y=0.02",(AgSb0.98Cd0.02Te2)0.9(Bi2Te3)0.1,2,Yes,Bi,0.1,multiple sites,Cd (y=0.02) @ Sb,Bi (0.1) @ multiple sites site; Cd (y=0.02) @ Sb site,figure,,Visually estimated from Fig. 3f,300.0,0.4,dimensionless
1-s2.0-S2542529325000483-main.pdf,10.1016/j.mtphys.2025.101692,AgSbTe2,"(AgSb1-yCdyTe2)0.9(Bi2Te3)0.1, y=0.02",(AgSb0.98Cd0.02Te2)0.9(Bi2Te3)0.1,2,Yes,Bi,0.1,multiple sites,Cd (y=0.02) @ Sb,Bi (0.1) @ multiple sites site; Cd (y=0.02) @ Sb site,figure,,Visually estimated from Fig. 3f,450.0,0.9,dimensionless
1-s2.0-S305091492500127X-main.pdf,10.1016/j.tramat.2025.100125,AgSbTe2,Ag0.9Sb1.1Te2.1,Ag0.9Sb1.1Te2.1,0,No,,,,,,body text,,"Value reported for (Ag0.9Sb1.1)0.9Pb0.2Te2.0Se0.1, but text notes that all four samples possess similar properties.",600.0,1.5,dimensionless
1-s2.0-S305091492500127X-main.pdf,10.1016/j.tramat.2025.100125,AgSbTe2,(Ag0.9Sb1.1)0.9Pb0.2Te2.0Se0.1,(Ag0.9Sb1.1)0.9Pb0.2Te2.0Se0.1,2,Yes,Pb,0.2,Ag,Se (0.1) @ Te,Pb (0.2) @ Ag site; Se (0.1) @ Te site,body text,,Maximum zT reported.,600.0,1.5,dimensionless
1-s2.0-S305091492500127X-main.pdf,10.1016/j.tramat.2025.100125,AgSbTe2,Ag0.9Sb1.1Te2.1,Ag0.9Sb1.1Te2.1,0,No,,,,,,figure,Fig. 1c,Visually estimated from Fig. 1c,300.0,0.1,dimensionless
1-s2.0-S305091492500127X-main.pdf,10.1016/j.tramat.2025.100125,AgSbTe2,Ag0.9Sb1.1Te2.1,Ag0.9Sb1.1Te2.1,0,No,,,,,,figure,Fig. 1c,Visually estimated from Fig. 1c,400.0,0.4,dimensionless
1-s2.0-S305091492500127X-main.pdf,10.1016/j.tramat.2025.100125,AgSbTe2,Ag0.9Sb1.1Te2.1,Ag0.9Sb1.1Te2.1,0,No,,,,,,figure,Fig. 1c,Visually estimated from Fig. 1c,500.0,0.7,dimensionless
1-s2.0-S305091492500127X-main.pdf,10.1016/j.tramat.2025.100125,AgSbTe2,Ag0.9Sb1.1Te2.1,Ag0.9Sb1.1Te2.1,0,No,,,,,,figure,Fig. 1c,Visually estimated from Fig. 1c,600.0,1.0,dimensionless
1-s2.0-S305091492500127X-main.pdf,10.1016/j.tramat.2025.100125,AgSbTe2,Ag0.9Sb1.1Pb0.2Te2.0Se0.1,Ag0.9Sb1.1Pb0.2Te2.0Se0.1,2,Yes,Pb,0.2,Ag,Se (0.1) @ Te,Pb (0.2) @ Ag site; Se (0.1) @ Te site,figure,Fig. 1c,Visually estimated from Fig. 1c,300.0,0.2,dimensionless
1-s2.0-S305091492500127X-main.pdf,10.1016/j.tramat.2025.100125,AgSbTe2,Ag0.9Sb1.1Pb0.2Te2.0Se0.1,Ag0.9Sb1.1Pb0.2Te2.0Se0.1,2,Yes,Pb,0.2,Ag,Se (0.1) @ Te,Pb (0.2) @ Ag site; Se (0.1) @ Te site,figure,Fig. 1c,Visually estimated from Fig. 1c,400.0,0.6,dimensionless
1-s2.0-S305091492500127X-main.pdf,10.1016/j.tramat.2025.100125,AgSbTe2,Ag0.9Sb1.1Pb0.2Te2.0Se0.1,Ag0.9Sb1.1Pb0.2Te2.0Se0.1,2,Yes,Pb,0.2,Ag,Se (0.1) @ Te,Pb (0.2) @ Ag site; Se (0.1) @ Te site,figure,Fig. 1c,Visually estimated from Fig. 1c,500.0,1.1,dimensionless
1-s2.0-S305091492500127X-main.pdf,10.1016/j.tramat.2025.100125,AgSbTe2,Ag0.9Sb1.1Pb0.2Te2.0Se0.1,Ag0.9Sb1.1Pb0.2Te2.0Se0.1,2,Yes,Pb,0.2,Ag,Se (0.1) @ Te,Pb (0.2) @ Ag site; Se (0.1) @ Te site,figure,Fig. 1c,Visually estimated from Fig. 1c,600.0,1.5,dimensionless
1-s2.0-S305091492500127X-main.pdf,10.1016/j.tramat.2025.100125,AgSbTe2,Ag0.9Sb1.1Te2.1,Ag0.9Sb1.1Te2.1,0,No,,,,,,figure,,Visually estimated from Fig. 5a,300.0,0.4,dimensionless
1-s2.0-S305091492500127X-main.pdf,10.1016/j.tramat.2025.100125,AgSbTe2,Ag0.9Sb1.1Te2.1,Ag0.9Sb1.1Te2.1,0,No,,,,,,figure,,Visually estimated from Fig. 5a,400.0,0.7,dimensionless
1-s2.0-S305091492500127X-main.pdf,10.1016/j.tramat.2025.100125,AgSbTe2,Ag0.9Sb1.1Te2.1,Ag0.9Sb1.1Te2.1,0,No,,,,,,figure,,Visually estimated from Fig. 5a,500.0,1.0,dimensionless
1-s2.0-S305091492500127X-main.pdf,10.1016/j.tramat.2025.100125,AgSbTe2,Ag0.9Sb1.1Te2.1,Ag0.9Sb1.1Te2.1,0,No,,,,,,figure,,Visually estimated from Fig. 5a,600.0,1.2,dimensionless
1-s2.0-S305091492500127X-main.pdf,10.1016/j.tramat.2025.100125,AgSbTe2,Ag0.9Sb1.1-0.9Pb0.1Te2.1,Ag0.9Sb1.1-0.9Pb0.1Te2.1,1,No,Pb,0.1,Sb,,Pb (0.1) @ Sb site,figure,,Visually estimated from Fig. 5a,300.0,0.4,dimensionless
1-s2.0-S305091492500127X-main.pdf,10.1016/j.tramat.2025.100125,AgSbTe2,Ag0.9Sb1.1-0.9Pb0.1Te2.1,Ag0.9Sb1.1-0.9Pb0.1Te2.1,1,No,Pb,0.1,Sb,,Pb (0.1) @ Sb site,figure,,Visually estimated from Fig. 5a,400.0,0.8,dimensionless
1-s2.0-S305091492500127X-main.pdf,10.1016/j.tramat.2025.100125,AgSbTe2,Ag0.9Sb1.1-0.9Pb0.1Te2.1,Ag0.9Sb1.1-0.9Pb0.1Te2.1,1,No,Pb,0.1,Sb,,Pb (0.1) @ Sb site,figure,,Visually estimated from Fig. 5a,500.0,1.2,dimensionless
1-s2.0-S305091492500127X-main.pdf,10.1016/j.tramat.2025.100125,AgSbTe2,Ag0.9Sb1.1-0.9Pb0.1Te2.1,Ag0.9Sb1.1-0.9Pb0.1Te2.1,1,No,Pb,0.1,Sb,,Pb (0.1) @ Sb site,figure,,Visually estimated from Fig. 5a,600.0,1.5,dimensionless
1-s2.0-S305091492500127X-main.pdf,10.1016/j.tramat.2025.100125,AgSbTe2,Ag0.9Sb1.1-0.9Pb0.2Te2.1,Ag0.9Sb1.1-0.9Pb0.2Te2.1,1,No,Pb,0.2,Sb,,Pb (0.2) @ Sb site,figure,,Visually estimated from Fig. 5a,300.0,0.4,dimensionless
1-s2.0-S305091492500127X-main.pdf,10.1016/j.tramat.2025.100125,AgSbTe2,Ag0.9Sb1.1-0.9Pb0.2Te2.1,Ag0.9Sb1.1-0.9Pb0.2Te2.1,1,No,Pb,0.2,Sb,,Pb (0.2) @ Sb site,figure,,Visually estimated from Fig. 5a,400.0,0.8,dimensionless
1-s2.0-S305091492500127X-main.pdf,10.1016/j.tramat.2025.100125,AgSbTe2,Ag0.9Sb1.1-0.9Pb0.2Te2.1,Ag0.9Sb1.1-0.9Pb0.2Te2.1,1,No,Pb,0.2,Sb,,Pb (0.2) @ Sb site,figure,,Visually estimated from Fig. 5a,500.0,1.1,dimensionless
1-s2.0-S305091492500127X-main.pdf,10.1016/j.tramat.2025.100125,AgSbTe2,Ag0.9Sb1.1-0.9Pb0.2Te2.1,Ag0.9Sb1.1-0.9Pb0.2Te2.1,1,No,Pb,0.2,Sb,,Pb (0.2) @ Sb site,figure,,Visually estimated from Fig. 5a,600.0,1.4,dimensionless
1-s2.0-S305091492500127X-main.pdf,10.1016/j.tramat.2025.100125,AgSbTe2,Ag0.9Sb1.1-0.9Pb0.2Te2.0Se0.1,Ag0.9Sb1.1-0.9Pb0.2Te2.0Se0.1,2,Yes,Pb,0.2,Sb,Se (0.1) @ Te,Pb (0.2) @ Sb site; Se (0.1) @ Te site,figure,,Visually estimated from Fig. 5a,300.0,0.5,dimensionless
1-s2.0-S305091492500127X-main.pdf,10.1016/j.tramat.2025.100125,AgSbTe2,Ag0.9Sb1.1-0.9Pb0.2Te2.0Se0.1,Ag0.9Sb1.1-0.9Pb0.2Te2.0Se0.1,2,Yes,Pb,0.2,Sb,Se (0.1) @ Te,Pb (0.2) @ Sb site; Se (0.1) @ Te site,figure,,Visually estimated from Fig. 5a,400.0,0.9,dimensionless
1-s2.0-S305091492500127X-main.pdf,10.1016/j.tramat.2025.100125,AgSbTe2,Ag0.9Sb1.1-0.9Pb0.2Te2.0Se0.1,Ag0.9Sb1.1-0.9Pb0.2Te2.0Se0.1,2,Yes,Pb,0.2,Sb,Se (0.1) @ Te,Pb (0.2) @ Sb site; Se (0.1) @ Te site,figure,,Visually estimated from Fig. 5a,500.0,1.2,dimensionless
1-s2.0-S305091492500127X-main.pdf,10.1016/j.tramat.2025.100125,AgSbTe2,Ag0.9Sb1.1-0.9Pb0.2Te2.0Se0.1,Ag0.9Sb1.1-0.9Pb0.2Te2.0Se0.1,2,Yes,Pb,0.2,Sb,Se (0.1) @ Te,Pb (0.2) @ Sb site; Se (0.1) @ Te site,figure,,Visually estimated from Fig. 5a,600.0,1.5,dimensionless
202106_1_online.pdf,10.1063/1.3029774,AgSbTe2,AgSbTe2,AgSbTe2,0,No,,,,,,body text,,,673.0,1.59,dimensionless
202106_1_online.pdf,10.1063/1.3029774,AgSbTe2,Ag0.88Sb1.04Te2,Ag0.88Sb1.04Te2,0,No,,,,,,body text,,,423.0,0.82,dimensionless
202106_1_online.pdf,10.1063/1.3029774,AgSbTe2,Ag0.83Sb1.06Te2,Ag0.83Sb1.06Te2,0,No,,,,,,body text,,,423.0,0.95,dimensionless
202106_1_online.pdf,10.1063/1.3029774,AgSbTe2,AST5050,AgSbTe2,0,No,,,,,,body text,,,673.0,1.59,dimensionless
202106_1_online.pdf,10.1063/1.3029774,AgSbTe2,AST4654,Ag0.88Sb1.04Te2,0,No,,,,,,body text,,,673.0,0.82,dimensionless
202106_1_online.pdf,10.1063/1.3029774,AgSbTe2,AST4456,Ag0.83Sb1.06Te2,0,No,,,,,,body text,,,423.0,0.95,dimensionless
2305.19217v1.pdf,,Sb2Te3,AST3,Sb2Te3-AgSbTe2 (x=5.90),1,No,Ag,5.90 atomic percentage,multiple sites,,Ag (5.90 atomic percentage) @ multiple sites site,text,body text,,375.0,2.26,dimensionless
2305.19217v1.pdf,,Sb2Te3,AST4,Sb2Te3-AgSbTe2 (x=7.00),1,No,Ag,7.00 atomic percentage,multiple sites,,Ag (7.00 atomic percentage) @ multiple sites site,text,body text,,375.0,1.85,dimensionless
Adv Funct Materials - 2024 - Kim - Enhancement of Phase Stability and Thermoelectric Performance of Meta‐Stable AgSbTe2 by.pdf,10.1002/adfm.202404886,AgSbTe2,initial AgSbTe2,AgSbTe2,0,No,,,,,,body text,Page 7,,300.0,0.35,dimensionless
Adv Funct Materials - 2024 - Kim - Enhancement of Phase Stability and Thermoelectric Performance of Meta‐Stable AgSbTe2 by.pdf,10.1002/adfm.202404886,AgSbTe2,Thigh T. C. AgSbTe2,AgSbTe2,0,No,,,,,,body text,"Page 1, Page 7",,643.0,1.7,dimensionless
Adv Funct Materials - 2024 - Kim - Enhancement of Phase Stability and Thermoelectric Performance of Meta‐Stable AgSbTe2 by.pdf,10.1002/adfm.202404886,AgSbTe2,initial AgSbTe2,AgSbTe2,0,No,,,,,,figure,Fig. 5c,Visually estimated from Fig. 5c,643.0,0.8,dimensionless
Adv Funct Materials - 2024 - Kim - Enhancement of Phase Stability and Thermoelectric Performance of Meta‐Stable AgSbTe2 by.pdf,10.1002/adfm.202404886,AgSbTe2,4) Thigh T.C. AgSbTe2,AgSbTe2,0,No,,,,,,figure,Fig. 5c,Visually estimated from Fig. 5c,643.0,1.7,dimensionless
Adv Funct Materials - 2024 - Zhang - Dual Alloying Enables High Thermoelectric Performance in AgSbTe2 by Manipulating.pdf,10.1002/adfm.202400679,AgSbTe2,AgSbTe2,AgSbTe2,0,No,,,,,,body text,,,323.0,0.46,dimensionless
Adv Funct Materials - 2024 - Zhang - Dual Alloying Enables High Thermoelectric Performance in AgSbTe2 by Manipulating.pdf,10.1002/adfm.202400679,AgSbTe2,(AgSbTe2)0.98(AgAlSe2)0.02,(AgSbTe2)0.98(AgAlSe2)0.02,2,Yes,Al,0.02,multiple sites,Se (0.02) @ multiple sites,Al (0.02) @ multiple sites site; Se (0.02) @ multiple sites site,body text,,,323.0,0.77,dimensionless
Adv Funct Materials - 2024 - Zhang - Dual Alloying Enables High Thermoelectric Performance in AgSbTe2 by Manipulating.pdf,10.1002/adfm.202400679,AgSbTe2,(AgSbTe2)0.98(AgAlSe2)0.02,(AgSbTe2)0.98(AgAlSe2)0.02,2,Yes,Al,0.02,multiple sites,Se (0.02) @ multiple sites,Al (0.02) @ multiple sites site; Se (0.02) @ multiple sites site,body text,,,623.0,1.9,dimensionless
Adv Funct Materials - 2024 - Zhang - Dual Alloying Enables High Thermoelectric Performance in AgSbTe2 by Manipulating.pdf,10.1002/adfm.202400679,AgSbTe2,AgSbTe2,AgSbTe2,0,No,,,,,,body text,,Value for unalloyed sample near room temperature,300.0,0.46,dimensionless
Adv Funct Materials - 2024 - Zhang - Dual Alloying Enables High Thermoelectric Performance in AgSbTe2 by Manipulating.pdf,10.1002/adfm.202400679,AgSbTe2,x=0.02,(AgSbTe2)0.98(AgAlSe2)0.02,2,Yes,Al,0.02,unclear,Se (0.02) @ unclear,Al (0.02) @ unclear site; Se (0.02) @ unclear site,body text,,Value for x=0.02 sample near room temperature,300.0,0.77,dimensionless
Adv Funct Materials - 2024 - Zhang - Dual Alloying Enables High Thermoelectric Performance in AgSbTe2 by Manipulating.pdf,10.1002/adfm.202400679,AgSbTe2,x=0.02,(AgSbTe2)0.98(AgAlSe2)0.02,2,Yes,Al,0.02,unclear,Se (0.02) @ unclear,Al (0.02) @ unclear site; Se (0.02) @ unclear site,body text,,Maximum value for x=0.02 sample,623.0,1.9,dimensionless
Adv Funct Materials - 2025 - Li - Supercompliant Lattice Boosts n‐type AgSbTe2 Thermoelectrics.pdf,10.1002/adfm.202502367,AgSbTe2,Ag0.8Na0.3Sb0.6Bi0.4Te2,Ag0.8Na0.3Sb0.6Bi0.4Te2,2,Yes,Na,10 at.% (excessive),interstitial,Bi (40 at.%) @ Sb,Na (10 at.% (excessive)) @ interstitial site; Bi (40 at.%) @ Sb site,body text,,,,0.45,dimensionless
Adv Funct Materials - 2025 - Li - Supercompliant Lattice Boosts n‐type AgSbTe2 Thermoelectrics.pdf,10.1002/adfm.202502367,AgSbTe2,Ag0.8Na0.3Sb0.6Bi0.4Te2,Ag0.8Na0.3Sb0.6Bi0.4Te2,2,Yes,Na,10 at.% (excessive),interstitial,Bi (40 at.%) @ Sb,Na (10 at.% (excessive)) @ interstitial site; Bi (40 at.%) @ Sb site,body text,,,573.0,0.4,dimensionless
Adv Funct Materials - 2025 - Li - Supercompliant Lattice Boosts n‐type AgSbTe2 Thermoelectrics.pdf,10.1002/adfm.202502367,AgSbTe2,Ag0.1Na0.9Sb0.6Bi0.4Te2,Ag0.1Na0.9Sb0.6Bi0.4Te2,2,Yes,Na,0.9,Ag,Bi (0.4) @ Sb,Na (0.9) @ Ag site; Bi (0.4) @ Sb site,figure,,Visually estimated from Fig. 6c,300.0,0.05,dimensionless
Adv Funct Materials - 2025 - Li - Supercompliant Lattice Boosts n‐type AgSbTe2 Thermoelectrics.pdf,10.1002/adfm.202502367,AgSbTe2,Ag0.8Na0.2Sb0.6Bi0.4Te2,Ag0.8Na0.2Sb0.6Bi0.4Te2,2,Yes,Na,0.2,Ag,Bi (0.4) @ Sb,Na (0.2) @ Ag site; Bi (0.4) @ Sb site,figure,,Visually estimated from Fig. 6c,300.0,0.05,dimensionless
Adv Funct Materials - 2025 - Li - Supercompliant Lattice Boosts n‐type AgSbTe2 Thermoelectrics.pdf,10.1002/adfm.202502367,AgSbTe2,Ag0.8Na0.3Sb0.6Bi0.4Te2,Ag0.8Na0.3Sb0.6Bi0.4Te2,2,Yes,Na,0.3,Ag,Bi (0.4) @ Sb,Na (0.3) @ Ag site; Bi (0.4) @ Sb site,figure,,Visually estimated from Fig. 6c,300.0,0.05,dimensionless
Adv Funct Materials - 2025 - Li - Supercompliant Lattice Boosts n‐type AgSbTe2 Thermoelectrics.pdf,10.1002/adfm.202502367,AgSbTe2,Ag0.7Na0.4Sb0.6Bi0.4Te2,Ag0.7Na0.4Sb0.6Bi0.4Te2,2,Yes,Na,0.4,Ag,Bi (0.4) @ Sb,Na (0.4) @ Ag site; Bi (0.4) @ Sb site,figure,,Visually estimated from Fig. 6c,300.0,0.05,dimensionless
Adv Funct Materials - 2025 - Li - Supercompliant Lattice Boosts n‐type AgSbTe2 Thermoelectrics.pdf,10.1002/adfm.202502367,AgSbTe2,n-type Ag0.8Na0.3Sb0.6Bi0.4Te2,Ag0.8Na0.3Sb0.6Bi0.4Te2,2,Yes,Na,0.3,Ag,Bi (0.4) @ Sb,Na (0.3) @ Ag site; Bi (0.4) @ Sb site,body text,,Maximum ZT value reported in the low-temperature regime.,,0.45,dimensionless
Adv Funct Materials - 2026 - Zhang - Improving Stability of High‐Performance AgSbTe2 Thermoelectrics by Lattice Regulation.pdf,10.1002/adfm.75160,AgSbTe2,AgSbTe2,AgSbTe2,0,No,,,,,,body text,Abstract and Section 2.2,,650.0,1.7,dimensionless
Adv Funct Materials - 2026 - Zhang - Improving Stability of High‐Performance AgSbTe2 Thermoelectrics by Lattice Regulation.pdf,10.1002/adfm.75160,AgSbTe2,AgSb0.97Pb0.03Te2,AgSb0.97Pb0.03Te2,1,No,Pb,0.03,Sb,,Pb (0.03) @ Sb site,body text,Abstract and Section 2.2,,650.0,1.7,dimensionless
Adv Funct Materials - 2026 - Zhang - Improving Stability of High‐Performance AgSbTe2 Thermoelectrics by Lattice Regulation.pdf,10.1002/adfm.75160,AgSbTe2,AgSb1-xPbxTe2 (x=0),AgSbTe2,1,No,Pb,x=0,Sb,,Pb (x=0) @ Sb site,figure,,Visually estimated from Fig. 5d,300.0,0.5,dimensionless
Adv Funct Materials - 2026 - Zhang - Improving Stability of High‐Performance AgSbTe2 Thermoelectrics by Lattice Regulation.pdf,10.1002/adfm.75160,AgSbTe2,AgSb1-xPbxTe2 (x=0.03),AgSb0.97Pb0.03Te2,1,No,Pb,x=0.03,Sb,,Pb (x=0.03) @ Sb site,figure,,Visually estimated from Fig. 5d,300.0,0.6,dimensionless
Adv Funct Materials - 2026 - Zhang - Improving Stability of High‐Performance AgSbTe2 Thermoelectrics by Lattice Regulation.pdf,10.1002/adfm.75160,AgSbTe2,AgSb1-xPbxTe2 (x=0.03),AgSb0.97Pb0.03Te2,1,No,Pb,x=0.03,Sb,,Pb (x=0.03) @ Sb site,body text,,Peak ZT value mentioned in text,650.0,1.7,dimensionless
Advanced Energy Materials - 2011 - Chen - SnTe AgSbTe2 Thermoelectric Alloys.pdf,10.1002/aenm.201100460,Ag0.366Sb0.558Te,(Ag0.366Sb0.558Te)1-x(SnTe)x,(Ag0.366Sb0.558Te)1-x(SnTe)x,1,No,Sn,x,multiple sites,,Sn (x) @ multiple sites site,body text,"Page 4, column 2",at x ~ 20-25%,,0.9,dimensionless
Advanced Energy Materials - 2011 - Chen - SnTe AgSbTe2 Thermoelectric Alloys.pdf,10.1002/aenm.201100460,Ag0.366Sb0.558Te,(Ag0.366Sb0.558Te)1-x(SnTe)x,(Ag0.366Sb0.558Te)1-x(SnTe)x,1,No,Sn,x,multiple sites,,Sn (x) @ multiple sites site,body text,"Page 4, column 2",at x ~ 50-60%,,0.8,dimensionless
Advanced Energy Materials - 2011 - Chen - SnTe AgSbTe2 Thermoelectric Alloys.pdf,10.1002/aenm.201100460,Ag0.366Sb0.558Te,(Ag0.366Sb0.558Te)1-x(SnTe)x,(Ag0.366Sb0.558Te)1-x(SnTe)x,1,No,Sn,x,multiple sites,,Sn (x) @ multiple sites site,figure,Fig 3c,Visually estimated from Fig 3c for x=0.20-0.25 composition.,500.0,0.9,dimensionless
Advanced Energy Materials - 2011 - Chen - SnTe AgSbTe2 Thermoelectric Alloys.pdf,10.1002/aenm.201100460,Ag0.366Sb0.558Te,(Ag0.366Sb0.558Te)1-x(SnTe)x,(Ag0.366Sb0.558Te)1-x(SnTe)x,1,No,Sn,x,multiple sites,,Sn (x) @ multiple sites site,figure,Fig 3c,Visually estimated from Fig 3c for x=0.50-0.60 composition.,500.0,0.8,dimensionless
Advanced Energy Materials - 2011 - Han - Lead‐Free Thermoelectrics  High Figure of Merit in p‐type AgSnmSbTem 2.pdf,10.1002/aenm.201100613,AgSnmSbTem+2,AgSn4SbTe6,AgSn4SbTe6,2,Yes,Ag,m=4,unclear,Sb (m=4) @ unclear,Ag (m=4) @ unclear site; Sb (m=4) @ unclear site,body text,,,710.0,1.0,dimensionless
Advanced Energy Materials - 2011 - Han - Lead‐Free Thermoelectrics  High Figure of Merit in p‐type AgSnmSbTem 2.pdf,10.1002/aenm.201100613,AgSnmSbTem+2,AgSn5SbTe7,AgSn5SbTe7,2,Yes,Ag,m=5,unclear,Sb (m=5) @ unclear,Ag (m=5) @ unclear site; Sb (m=5) @ unclear site,body text,,,710.0,0.92,dimensionless
Advanced Energy Materials - 2011 - Han - Lead‐Free Thermoelectrics  High Figure of Merit in p‐type AgSnmSbTem 2.pdf,10.1002/aenm.201100613,AgSnmSbTem+2,m=2,AgSn2SbTe4,0,No,,,,,,figure,Fig. 6,Visually estimated from Fig. 6,300.0,0.15,dimensionless
Advanced Energy Materials - 2011 - Han - Lead‐Free Thermoelectrics  High Figure of Merit in p‐type AgSnmSbTem 2.pdf,10.1002/aenm.201100613,AgSnmSbTem+2,m=4,AgSn4SbTe6,0,No,,,,,,figure,Fig. 6,Visually estimated from Fig. 6,300.0,0.1,dimensionless
Advanced Energy Materials - 2011 - Han - Lead‐Free Thermoelectrics  High Figure of Merit in p‐type AgSnmSbTem 2.pdf,10.1002/aenm.201100613,AgSnmSbTem+2,m=5,AgSn5SbTe7,0,No,,,,,,figure,Fig. 6,Visually estimated from Fig. 6,300.0,0.08,dimensionless
Advanced Energy Materials - 2011 - Han - Lead‐Free Thermoelectrics  High Figure of Merit in p‐type AgSnmSbTem 2.pdf,10.1002/aenm.201100613,AgSnmSbTem+2,m=10,AgSn10SbTe12,0,No,,,,,,figure,Fig. 6,Visually estimated from Fig. 6,300.0,0.05,dimensionless
Advanced Energy Materials - 2017 - Hong - Achieving zT   2 in p‐Type AgSbTe2 xSex Alloys via Exploring the Extra Light.pdf,10.1002/aenm.201702333,AgSbTe2,AgSbTe2 (x=0),AgSbTe2,1,No,Se,x=0,Te,,Se (x=0) @ Te site,figure,Fig. 1a,Visually estimated from Fig. 1a,300.0,0.4,dimensionless
Advanced Energy Materials - 2017 - Hong - Achieving zT   2 in p‐Type AgSbTe2 xSex Alloys via Exploring the Extra Light.pdf,10.1002/aenm.201702333,AgSbTe2,AgSbTe2 (x=0),AgSbTe2,1,No,Se,x=0,Te,,Se (x=0) @ Te site,figure,Fig. 1a,Visually estimated from Fig. 1a,600.0,1.2,dimensionless
Advanced Energy Materials - 2017 - Hong - Achieving zT   2 in p‐Type AgSbTe2 xSex Alloys via Exploring the Extra Light.pdf,10.1002/aenm.201702333,AgSbTe2,AgSbTe1.95Se0.05 (x=0.05),AgSbTe1.95Se0.05,1,No,Se,x=0.05,Te,,Se (x=0.05) @ Te site,figure,Fig. 1a,Visually estimated from Fig. 1a,300.0,0.45,dimensionless
