Repository: Harpriyaminhas/AgSbTe2_data_extraction

# AgSbTe2 Thermoelectric ML Pipeline

Machine-learning pipeline that takes the extracted AgSbTe2-family dataset
from `../AgSbTe2_work/output/AgSbTe2_Thermoelectric_Extracted_Data_long.csv`
and, for five thermoelectric (TE) properties (Seebeck coefficient, electrical
conductivity, thermal conductivity, power factor, ZT), builds composition
descriptors, trains/benchmarks 5 regression models, runs SHAP interpretability
analysis, and screens dopant/site/ratio/temperature combinations to answer:
which dopant, single- or co-doped, what ratio, and whether an unexplored
dopant could do better for AgSbTe2.

**Main deliverable:** `AgSbTe2_ML_Report.docx` -- a full write-up (methods,

File: ML_analysis/outputs/datasets/electrical_conductivity_raw.csv (part 1 of 4)
source_pdf,doi,base_composition,sample_id,full_formula,num_dopants,is_codoped,primary_dopant_element,primary_dopant_pct,primary_dopant_site,codopant_elements,all_dopants_detail,source_type,source_detail,notes,temperature_K,target_value,unit
1-s2.0-S0013468616305072-main.pdf,10.1016/j.electacta.2016.02.206,AgSbTe2,"Bulk AgSbTe2 [Table 1, Ref 12]",AgSbTe2,0,No,,,,,,table,Table 1,,,133.33,S/cm
1-s2.0-S0013468616305072-main.pdf,10.1016/j.electacta.2016.02.206,AgSbTe2,"Bulk Ag20.2Sb27.9Te51.9 [Table 1, Ref 17]",Ag20.2Sb27.9Te51.9,0,No,,,,,,table,Table 1,,,269.0,S/cm
1-s2.0-S0167577X08002243-main.pdf,10.1016/j.matlet.2008.02.039,AgSbTe2,AgSbTe2 (x=0),AgSbTe2,0,No,,,,,,text,Calculated from resistivity 5.8x10^-3 Ohm cm at 2.0 GPa,Resistivity of 5.8x10^-3 Ohm cm reported at 2.0 GPa,,172.4,S/cm
1-s2.0-S0925838810006912-main.pdf,10.1016/j.jallcom.2010.03.170,AgxSb2-xTe3-x,Ag0.78Sb1.22Te2.22,Ag0.78Sb1.22Te2.22,0,No,,,,,,Table 1,,,300.0,348.0,S/cm
1-s2.0-S0925838810006912-main.pdf,10.1016/j.jallcom.2010.03.170,AgxSb2-xTe3-x,Ag0.81Sb1.19Te2.19,Ag0.81Sb1.19Te2.19,0,No,,,,,,Table 1,,,300.0,263.0,S/cm
1-s2.0-S0925838810006912-main.pdf,10.1016/j.jallcom.2010.03.170,AgxSb2-xTe3-x,Ag0.84Sb1.16Te2.16,Ag0.84Sb1.16Te2.16,0,No,,,,,,Table 1,,,300.0,269.0,S/cm
1-s2.0-S0925838810006912-main.pdf,10.1016/j.jallcom.2010.03.170,AgxSb2-xTe3-x,Ag0.87Sb1.13Te2.13,Ag0.87Sb1.13Te2.13,0,No,,,,,,Table 1,,,300.0,279.0,S/cm
1-s2.0-S0925838810006912-main.pdf,10.1016/j.jallcom.2010.03.170,AgxSb2-xTe3-x,Ag0.90Sb1.10Te2.10,Ag0.90Sb1.10Te2.10,0,No,,,,,,Table 1,,,300.0,233.0,S/cm
1-s2.0-S0925838810006912-main.pdf,10.1016/j.jallcom.2010.03.170,AgxSb2-xTe3-x,Ag0.93Sb1.07Te2.07,Ag0.93Sb1.07Te2.07,0,No,,,,,,Table 1,,,300.0,189.0,S/cm
1-s2.0-S0925838810006912-main.pdf,10.1016/j.jallcom.2010.03.170,AgxSb2-xTe3-x,Ag0.78Sb1.22Te2.22,Ag0.78Sb1.22Te2.22,1,No,Ag,0.78,Ag,,Ag (0.78) @ Ag site,table,Table 1,Room temperature value,,348.0,S/cm
1-s2.0-S0925838810006912-main.pdf,10.1016/j.jallcom.2010.03.170,AgxSb2-xTe3-x,Ag0.81Sb1.19Te2.19,Ag0.81Sb1.19Te2.19,1,No,Ag,0.81,Ag,,Ag (0.81) @ Ag site,table,Table 1,Room temperature value,,263.0,S/cm
1-s2.0-S0925838810006912-main.pdf,10.1016/j.jallcom.2010.03.170,AgxSb2-xTe3-x,Ag0.84Sb1.16Te2.16,Ag0.84Sb1.16Te2.16,1,No,Ag,0.84,Ag,,Ag (0.84) @ Ag site,table,Table 1,Room temperature value,,269.0,S/cm
1-s2.0-S0925838810006912-main.pdf,10.1016/j.jallcom.2010.03.170,AgxSb2-xTe3-x,Ag0.87Sb1.13Te2.13,Ag0.87Sb1.13Te2.13,1,No,Ag,0.87,Ag,,Ag (0.87) @ Ag site,table,Table 1,Room temperature value,,279.0,S/cm
1-s2.0-S0925838810006912-main.pdf,10.1016/j.jallcom.2010.03.170,AgxSb2-xTe3-x,Ag0.90Sb1.10Te2.10,Ag0.90Sb1.10Te2.10,1,No,Ag,0.90,Ag,,Ag (0.90) @ Ag site,table,Table 1,Room temperature value,,233.0,S/cm
1-s2.0-S0925838810006912-main.pdf,10.1016/j.jallcom.2010.03.170,AgxSb2-xTe3-x,Ag0.93Sb1.07Te2.07,Ag0.93Sb1.07Te2.07,1,No,Ag,0.93,Ag,,Ag (0.93) @ Ag site,table,Table 1,Room temperature value,,189.0,S/cm
1-s2.0-S092583882601529X-main.pdf,10.1016/j.jallcom.2026.187461,Te(1-x)(AgSbTe2)x,"Te(1-x)(AgSbTe2)x, x=0.005",Te0.995(AgSbTe2)0.005,2,Yes,Ag,0.5%,unclear,Sb (0.5%) @ Te,Ag (0.5%) @ unclear site; Sb (0.5%) @ Te site,body text,,Reported as resistivity,300.0,454.5454545454545,S/cm
1-s2.0-S092583882601529X-main.pdf,10.1016/j.jallcom.2026.187461,Te(1-x)(AgSbTe2)x,"Te(1-x)(AgSbTe2)x, x=0.005",Te0.995(AgSbTe2)0.005,2,Yes,Ag,0.5%,unclear,Sb (0.5%) @ Te,Ag (0.5%) @ unclear site; Sb (0.5%) @ Te site,body text,,Reported as resistivity,650.0,125.0,S/cm
1-s2.0-S092583882601529X-main.pdf,10.1016/j.jallcom.2026.187461,Te(1-x)(AgSbTe2)x,x=0%,Te,0,No,,,,,,figure,Fig. 2b,"Visually estimated from Fig. 2b (plotted as resistivity, 1/rho)",300.0,5000.0,S/cm
1-s2.0-S1359645412005150-main.pdf,10.1016/j.actamat.2012.07.057,AgSbTe2,Pb-doped AgSbTe2 (3 at.%),PbxAgSbTe2 (x=0.03),1,No,Pb,3 at.%,unclear,,Pb (3 at.%) @ unclear site,figure,,Visually estimated from Fig. 5b (Resistivity),300.0,16.666666666666668,S/cm
1-s2.0-S1359645412005150-main.pdf,10.1016/j.actamat.2012.07.057,AgSbTe2,Pb-doped AgSbTe2 (3 at.%),PbxAgSbTe2 (x=0.03),1,No,Pb,3 at.%,unclear,,Pb (3 at.%) @ unclear site,figure,,Visually estimated from Fig. 5b (Resistivity),650.0,66.66666666666667,S/cm
1-s2.0-S1359645421008223-main.pdf,10.1016/j.actamat.2021.117443,AgSbTe2,as-sintered,AgSb0.998Ce0.002Te2,1,No,Ce,0.2 mol%,unclear,,Ce (0.2 mol%) @ unclear site,Table 1,,Calculated from resistivity 3.31e-5 Ohm*m,300.0,30200.0,S/cm
1-s2.0-S1359645421008223-main.pdf,10.1016/j.actamat.2021.117443,AgSbTe2,HT523,AgSb0.998Ce0.002Te2,1,No,Ce,0.2 mol%,unclear,,Ce (0.2 mol%) @ unclear site,Table 1,,Calculated from resistivity 2.68e-5 Ohm*m,300.0,37300.0,S/cm
1-s2.0-S1359645421008223-main.pdf,10.1016/j.actamat.2021.117443,AgSbTe2,HT573,AgSb0.998Ce0.002Te2,1,No,Ce,0.2 mol%,unclear,,Ce (0.2 mol%) @ unclear site,Table 1,,Calculated from resistivity 2.79e-5 Ohm*m,300.0,35800.0,S/cm
1-s2.0-S1359645421008223-main.pdf,10.1016/j.actamat.2021.117443,AgSbTe2,HT673,AgSb0.998Ce0.002Te2,1,No,Ce,0.2 mol%,unclear,,Ce (0.2 mol%) @ unclear site,Table 1,,Calculated from resistivity 7.54e-5 Ohm*m,300.0,13300.0,S/cm
1-s2.0-S1359645421008223-main.pdf,10.1016/j.actamat.2021.117443,AgSbTe2,as-sintered,0.2 mol% Ce-doped AgSbTe2,1,No,Ce,0.2 mol%,unclear,,Ce (0.2 mol%) @ unclear site,table,Table 1,Calculated from rho = 3.31e-5 Ohm.m at 300 K,,302.0,S/cm
1-s2.0-S1359645421008223-main.pdf,10.1016/j.actamat.2021.117443,AgSbTe2,HT523,0.2 mol% Ce-doped AgSbTe2,1,No,Ce,0.2 mol%,unclear,,Ce (0.2 mol%) @ unclear site,table,Table 1,Calculated from rho = 2.68e-5 Ohm.m at 300 K,,373.0,S/cm
1-s2.0-S1359645421008223-main.pdf,10.1016/j.actamat.2021.117443,AgSbTe2,HT573,0.2 mol% Ce-doped AgSbTe2,1,No,Ce,0.2 mol%,unclear,,Ce (0.2 mol%) @ unclear site,table,Table 1,Calculated from rho = 2.79e-5 Ohm.m at 300 K,,358.0,S/cm
1-s2.0-S1359645421008223-main.pdf,10.1016/j.actamat.2021.117443,AgSbTe2,HT673,0.2 mol% Ce-doped AgSbTe2,1,No,Ce,0.2 mol%,unclear,,Ce (0.2 mol%) @ unclear site,table,Table 1,Calculated from rho = 7.54e-5 Ohm.m at 300 K,,133.0,S/cm
1-s2.0-S1359645422000684-main.pdf,10.1016/j.actamat.2022.117681,(Sn1-xPbxSe)0.6(AgSbTe2)0.4,"(SnSe)1-m(AgSbTe2)m, m=0%",SnSe,0,No,,,,,,figure,,Visually estimated from Fig. 4a,300.0,100.0,S/cm
1-s2.0-S1359645422000684-main.pdf,10.1016/j.actamat.2022.117681,(Sn1-xPbxSe)0.6(AgSbTe2)0.4,(SnSe)0.6(AgSbTe2)0.4,(SnSe)0.6(AgSbTe2)0.4,0,No,,,,,,figure,,Visually estimated from Fig. 4a,300.0,600.0,S/cm
1-s2.0-S1359645422000684-main.pdf,10.1016/j.actamat.2022.117681,(Sn1-xPbxSe)0.6(AgSbTe2)0.4,x=0%,"(Sn1-xPbxSe)0.6(AgSbTe2)0.4, x=0",0,No,,,,,,figure,,Visually estimated from Fig. 8a,300.0,650.0,S/cm
1-s2.0-S1359645422000684-main.pdf,10.1016/j.actamat.2022.117681,(Sn1-xPbxSe)0.6(AgSbTe2)0.4,x=0%,"(Sn1-xPbxSe)0.6(AgSbTe2)0.4, x=0",0,No,,,,,,figure,,Visually estimated from Fig. 8a,800.0,300.0,S/cm
1-s2.0-S1359645425002769-main.pdf,10.1016/j.actamat.2025.120985,AgSbTe2,QA-AgSbTe2 (A = 0 h),AgSbTe2,0,No,,,,,,body text,,,300.0,121.0,S/cm
1-s2.0-S1359645425002769-main.pdf,10.1016/j.actamat.2025.120985,AgSbTe2,QA-AgSbTe2 (A = 0 h),AgSbTe2,0,No,,,,,,body text,,Value for A = 48 h,300.0,82.4,S/cm
1-s2.0-S1359645425002769-main.pdf,10.1016/j.actamat.2025.120985,AgSbTe2,QA-AgSbTe2 (A = 0 h),AgSbTe2,0,No,,,,,,body text,,Value for A = 24 h,300.0,140.0,S/cm
1-s2.0-S1359645425002769-main.pdf,10.1016/j.actamat.2025.120985,AgSbTe2,QA-AgSbTe2 (A = 0 h),AgSbTe2,0,No,,,,,,figure,Fig. 3a,Visually estimated from Fig. 3a,300.0,120.0,S/cm
1-s2.0-S1359645425002769-main.pdf,10.1016/j.actamat.2025.120985,AgSbTe2,QA-AgSbTe2 (A = 24 h),AgSbTe2,0,No,,,,,,figure,Fig. 3a,Visually estimated from Fig. 3a,300.0,140.0,S/cm
1-s2.0-S221128552201196X-main.pdf,10.1016/j.nanoen.2022.108118,AgSbTe2,AgSbTe2,AgSbTe2,0,No,,,,,,figure,Fig. 8a,Visually estimated from Fig. 8a. Note: The plot shows resistivity (rho) in mOhm.cm. Value 5.4 mOhm.cm corresponds to ~0.185 S/cm.,473.0,0.185,S/cm
1-s2.0-S221128552201196X-main.pdf,10.1016/j.nanoen.2022.108118,AgSbTe2,AgSbTe2,AgSbTe2,0,No,,,,,,figure,Fig. 8d,Visually estimated from Fig. 8d. Note: The plot shows resistivity (rho) in mOhm.cm. Value 3.1 mOhm.cm corresponds to ~0.32 S/cm.,623.0,0.32,S/cm
1-s2.0-S2352847816300041-main.pdf,10.1016/j.jmat.2016.05.001,SnCd0.05Te-x%AgSbSe2,SnCd0.05Te,SnCd0.05Te,1,No,Cd,0.05,unclear,,Cd (0.05) @ unclear site,figure,Fig. 3a,Visually estimated from Fig. 3a,300.0,2800.0,S/cm
1-s2.0-S2352847816300041-main.pdf,10.1016/j.jmat.2016.05.001,SnCd0.05Te-x%AgSbSe2,SnCd0.05Te-3%AgSbSe2,SnCd0.05Te-3%AgSbSe2,2,Yes,Cd,0.05,unclear,AgSbSe2 (3%) @ unclear,Cd (0.05) @ unclear site; AgSbSe2 (3%) @ unclear site,figure,Fig. 3a,Visually estimated from Fig. 3a,300.0,2700.0,S/cm
1-s2.0-S235284782200096X-main.pdf,10.1016/j.jmat.2022.07.005,AgSbTe2,Ag0.9Sb1.1Te2.1,Ag0.9Sb1.1Te2.1,3,Yes,Ag,0.9,Ag,Sb (1.1) @ Sb; Te (2.1) @ Te,Ag (0.9) @ Ag site; Sb (1.1) @ Sb site; Te (2.1) @ Te site,figure,,Visually estimated from Fig. 4a,300.0,250.0,S/cm
1-s2.0-S235284782200096X-main.pdf,10.1016/j.jmat.2022.07.005,AgSbTe2,Ag0.9Sb1.1Te2.1,Ag0.9Sb1.1Te2.1,3,Yes,Ag,0.9,Ag,Sb (1.1) @ Sb; Te (2.1) @ Te,Ag (0.9) @ Ag site; Sb (1.1) @ Sb site; Te (2.1) @ Te site,figure,,Visually estimated from Fig. 4a,500.0,200.0,S/cm
1-s2.0-S235284782200096X-main.pdf,10.1016/j.jmat.2022.07.005,AgSbTe2,AgSb2-xTe3-x (x=1.0),AgSbTe2,0,No,,,,,,figure,,Visually estimated from Fig. 6a,300.0,50.0,S/cm
1-s2.0-S235284782200096X-main.pdf,10.1016/j.jmat.2022.07.005,AgSbTe2,AgSb2-xTe3-x (x=0.9),Ag0.9Sb1.1Te2.1,0,No,,,,,,figure,,Visually estimated from Fig. 6a,300.0,200.0,S/cm
1-s2.0-S235284782200096X-main.pdf,10.1016/j.jmat.2022.07.005,AgSbTe2,AgSb2-xTe3-x (x=0.8),Ag0.8Sb1.2Te2.2,0,No,,,,,,figure,,Visually estimated from Fig. 6a,300.0,600.0,S/cm
1-s2.0-S235284782200096X-main.pdf,10.1016/j.jmat.2022.07.005,AgSbTe2,AgSb2-xTe3-x (x=0.7),Ag0.7Sb1.3Te2.3,0,No,,,,,,figure,,Visually estimated from Fig. 6a,300.0,1000.0,S/cm
1-s2.0-S2542529325000483-main.pdf,10.1016/j.mtphys.2025.101692,AgSbTe2,"(AgSb1-yCdyTe2)0.9(Bi2Te3)0.1, y=0.00",(AgSbTe2)0.9(Bi2Te3)0.1,2,Yes,Bi,0.1,multiple sites,Cd (y=0.00) @ Sb,Bi (0.1) @ multiple sites site; Cd (y=0.00) @ Sb site,figure,,Visually estimated from Fig. 3b,300.0,40.0,S/cm
1-s2.0-S2542529325000483-main.pdf,10.1016/j.mtphys.2025.101692,AgSbTe2,"(AgSb1-yCdyTe2)0.9(Bi2Te3)0.1, y=0.00",(AgSbTe2)0.9(Bi2Te3)0.1,2,Yes,Bi,0.1,multiple sites,Cd (y=0.00) @ Sb,Bi (0.1) @ multiple sites site; Cd (y=0.00) @ Sb site,figure,,Visually estimated from Fig. 3b,450.0,38.46153846153846,S/cm
1-s2.0-S2542529325000483-main.pdf,10.1016/j.mtphys.2025.101692,AgSbTe2,"(AgSb1-yCdyTe2)0.9(Bi2Te3)0.1, y=0.02",(AgSb0.98Cd0.02Te2)0.9(Bi2Te3)0.1,2,Yes,Bi,0.1,multiple sites,Cd (y=0.02) @ Sb,Bi (0.1) @ multiple sites site; Cd (y=0.02) @ Sb site,figure,,Visually estimated from Fig. 3b,300.0,55.55555555555555,S/cm
1-s2.0-S2542529325000483-main.pdf,10.1016/j.mtphys.2025.101692,AgSbTe2,"(AgSb1-yCdyTe2)0.9(Bi2Te3)0.1, y=0.02",(AgSb0.98Cd0.02Te2)0.9(Bi2Te3)0.1,2,Yes,Bi,0.1,multiple sites,Cd (y=0.02) @ Sb,Bi (0.1) @ multiple sites site; Cd (y=0.02) @ Sb site,figure,,Visually estimated from Fig. 3b,450.0,45.45454545454546,S/cm
202106_1_online.pdf,10.1063/1.3029774,AgSbTe2,AgSbTe2,AgSbTe2,0,No,,,,,,body text,,Reported as electrical resistivity,,90.9090909090909,S/cm
202106_1_online.pdf,10.1063/1.3029774,AgSbTe2,AST5050,AgSbTe2,0,No,,,,,,body text,,Reported as resistivity,300.0,100.00000000000001,S/cm
202106_1_online.pdf,10.1063/1.3029774,AgSbTe2,AST5050,AgSbTe2,0,No,,,,,,body text,,Reported as resistivity,473.0,126.58227848101268,S/cm
202106_1_online.pdf,10.1063/1.3029774,AgSbTe2,AST5050,AgSbTe2,0,No,,,,,,body text,,Reported as resistivity,673.0,149.2537313432836,S/cm
2305.19217v1.pdf,,Sb2Te3,ST,Sb2Te3,0,No,,,,,,table,Table 1,Room temperature value,,1083.65,S/cm
2305.19217v1.pdf,,Sb2Te3,AST1,Sb2Te3-Ag0.9,1,No,Ag,0.9 atomic %,Sb,,Ag (0.9 atomic %) @ Sb site,table,Table 1,Room temperature value,,1378.69,S/cm
2305.19217v1.pdf,,Sb2Te3,AST2,Sb2Te3-Ag1.7,1,No,Ag,1.7 atomic %,Sb,,Ag (1.7 atomic %) @ Sb site,table,Table 1,Room temperature value,,1932.79,S/cm
2305.19217v1.pdf,,Sb2Te3,AST3,Sb2Te3-Ag5.9,1,No,Ag,5.9 atomic %,Sb,,Ag (5.9 atomic %) @ Sb site,table,Table 1,Room temperature value,,242.97,S/cm
2305.19217v1.pdf,,Sb2Te3,AST4,Sb2Te3-Ag7.0,1,No,Ag,7.0 atomic %,Sb,,Ag (7.0 atomic %) @ Sb site,table,Table 1,Room temperature value,,135.77,S/cm
28.pdf,,AgSbTe2,Undoped AgSbTe2,AgSbTe2,0,No,,,,,,table,Table 2,,,332.0,S/cm
28.pdf,,AgSbTe2,undoped AgSbTe2,AgSbTe2,0,No,,,,,,table,Table 2,,,332.0,S/cm
Adv Funct Materials - 2024 - Kim - Enhancement of Phase Stability and Thermoelectric Performance of Meta‐Stable AgSbTe2 by.pdf,10.1002/adfm.202404886,AgSbTe2,initial AgSbTe2,AgSbTe2,0,No,,,,,,body text,"Page 4, calculated from resistivity 9.9 mΩ cm",,300.0,101.01,S/cm
Adv Funct Materials - 2024 - Kim - Enhancement of Phase Stability and Thermoelectric Performance of Meta‐Stable AgSbTe2 by.pdf,10.1002/adfm.202404886,AgSbTe2,initial AgSbTe2,AgSbTe2,0,No,,,,,,figure,Figure 4a,"Visually estimated from Figure 4a, resistivity value at 300 K",300.0,100.0,S/cm
Adv Funct Materials - 2024 - Zhang - Dual Alloying Enables High Thermoelectric Performance in AgSbTe2 by Manipulating.pdf,10.1002/adfm.202400679,AgSbTe2,AgSbTe2,AgSbTe2,0,No,,,,,,body text,,,300.0,158.0,S/cm
Adv Funct Materials - 2024 - Zhang - Dual Alloying Enables High Thermoelectric Performance in AgSbTe2 by Manipulating.pdf,10.1002/adfm.202400679,AgSbTe2,(AgSbTe2)0.98(AgAlSe2)0.02,(AgSbTe2)0.98(AgAlSe2)0.02,2,Yes,Al,0.02,multiple sites,Se (0.02) @ multiple sites,Al (0.02) @ multiple sites site; Se (0.02) @ multiple sites site,body text,,,300.0,270.0,S/cm
Adv Funct Materials - 2025 - Li - Supercompliant Lattice Boosts n‐type AgSbTe2 Thermoelectrics.pdf,10.1002/adfm.202502367,AgSbTe2,Ag0.8Na0.3Sb0.6Bi0.4Te2,Ag0.8Na0.3Sb0.6Bi0.4Te2,2,Yes,Na,10 at.% (excessive),interstitial,Bi (40 at.%) @ Sb,Na (10 at.% (excessive)) @ interstitial site; Bi (40 at.%) @ Sb site,body text,,,300.0,11.0,S/cm
Adv Funct Materials - 2025 - Li - Supercompliant Lattice Boosts n‐type AgSbTe2 Thermoelectrics.pdf,10.1002/adfm.202502367,AgSbTe2,Ag0.8Na0.3Sb0.6Bi0.4Te2,Ag0.8Na0.3Sb0.6Bi0.4Te2,2,Yes,Na,10 at.% (excessive),interstitial,Bi (40 at.%) @ Sb,Na (10 at.% (excessive)) @ interstitial site; Bi (40 at.%) @ Sb site,body text,,,573.0,76.0,S/cm
Adv Funct Materials - 2025 - Li - Supercompliant Lattice Boosts n‐type AgSbTe2 Thermoelectrics.pdf,10.1002/adfm.202502367,AgSbTe2,Ag0.1Na0.9Sb0.6Bi0.4Te2,Ag0.1Na0.9Sb0.6Bi0.4Te2,2,Yes,Na,0.9,Ag,Bi (0.4) @ Sb,Na (0.9) @ Ag site; Bi (0.4) @ Sb site,figure,,Visually estimated from Fig. 4b,300.0,20.0,S/cm
Adv Funct Materials - 2025 - Li - Supercompliant Lattice Boosts n‐type AgSbTe2 Thermoelectrics.pdf,10.1002/adfm.202502367,AgSbTe2,Ag0.8Na0.2Sb0.6Bi0.4Te2,Ag0.8Na0.2Sb0.6Bi0.4Te2,2,Yes,Na,0.2,Ag,Bi (0.4) @ Sb,Na (0.2) @ Ag site; Bi (0.4) @ Sb site,figure,,Visually estimated from Fig. 4b,300.0,10.0,S/cm
Adv Funct Materials - 2025 - Li - Supercompliant Lattice Boosts n‐type AgSbTe2 Thermoelectrics.pdf,10.1002/adfm.202502367,AgSbTe2,Ag0.8Na0.3Sb0.6Bi0.4Te2,Ag0.8Na0.3Sb0.6Bi0.4Te2,2,Yes,Na,0.3,Ag,Bi (0.4) @ Sb,Na (0.3) @ Ag site; Bi (0.4) @ Sb site,figure,,Visually estimated from Fig. 4b,300.0,10.0,S/cm
Adv Funct Materials - 2025 - Li - Supercompliant Lattice Boosts n‐type AgSbTe2 Thermoelectrics.pdf,10.1002/adfm.202502367,AgSbTe2,Ag0.7Na0.4Sb0.6Bi0.4Te2,Ag0.7Na0.4Sb0.6Bi0.4Te2,2,Yes,Na,0.4,Ag,Bi (0.4) @ Sb,Na (0.4) @ Ag site; Bi (0.4) @ Sb site,figure,,Visually estimated from Fig. 4b,300.0,10.0,S/cm
Adv Funct Materials - 2026 - Abdellaoui - Stacking Fault Complexions in AgSbTe2 Thermoelectrics With Enhanced Electrical.pdf,10.1002/adfm.77083,AgSbTe2,Ag16.7Sb30Te53.3,Ag16.7Sb30Te53.3,3,Yes,Ag,depleted,Ag,Sb (enriched) @ Sb; Te (enriched) @ Te,Ag (depleted) @ Ag site; Sb (enriched) @ Sb site; Te (enriched) @ Te site,body text,,Measured across LAGBs (containing stacking faults),,105.1,S/cm
Adv Funct Materials - 2026 - Abdellaoui - Stacking Fault Complexions in AgSbTe2 Thermoelectrics With Enhanced Electrical.pdf,10.1002/adfm.77083,AgSbTe2,Ag16.7Sb30Te53.3,Ag16.7Sb30Te53.3,3,Yes,Ag,depleted,Ag,Sb (enriched) @ Sb; Te (enriched) @ Te,Ag (depleted) @ Ag site; Sb (enriched) @ Sb site; Te (enriched) @ Te site,body text,,Measured in grain interior,,87.2,S/cm
Adv Funct Materials - 2026 - Abdellaoui - Stacking Fault Complexions in AgSbTe2 Thermoelectrics With Enhanced Electrical.pdf,10.1002/adfm.77083,AgSbTe2,Ag16.7Sb30Te53.3,Ag16.7Sb30Te53.3,3,Yes,Ag,depleted,Ag,Sb (enriched) @ Sb; Te (enriched) @ Te,Ag (depleted) @ Ag site; Sb (enriched) @ Sb site; Te (enriched) @ Te site,body text,,Bulk electrical conductivity measured by Van der Pauw,,88.4,S/cm
Adv Funct Materials - 2026 - Zhang - Improving Stability of High‐Performance AgSbTe2 Thermoelectrics by Lattice Regulation.pdf,10.1002/adfm.75160,AgSbTe2,AgSb1-xPbxTe2 (x=0),AgSbTe2,1,No,Pb,x=0,Sb,,Pb (x=0) @ Sb site,figure,,Visually estimated from Fig. 5b,300.0,200.0,S/cm
Adv Funct Materials - 2026 - Zhang - Improving Stability of High‐Performance AgSbTe2 Thermoelectrics by Lattice Regulation.pdf,10.1002/adfm.75160,AgSbTe2,AgSb1-xPbxTe2 (x=0.03),AgSb0.97Pb0.03Te2,1,No,Pb,x=0.03,Sb,,Pb (x=0.03) @ Sb site,figure,,Visually estimated from Fig. 5b,300.0,166.66666666666666,S/cm
Advanced Energy Materials - 2011 - Han - Lead‐Free Thermoelectrics  High Figure of Merit in p‐type AgSnmSbTem 2.pdf,10.1002/aenm.201100613,AgSnmSbTem+2,m=2,AgSn2SbTe4,0,No,,,,,,figure,Fig. 3a,Visually estimated from Fig. 3a,300.0,1500.0,S/cm
Advanced Energy Materials - 2011 - Han - Lead‐Free Thermoelectrics  High Figure of Merit in p‐type AgSnmSbTem 2.pdf,10.1002/aenm.201100613,AgSnmSbTem+2,m=4,AgSn4SbTe6,0,No,,,,,,figure,Fig. 3a,Visually estimated from Fig. 3a,300.0,1200.0,S/cm
Advanced Energy Materials - 2011 - Han - Lead‐Free Thermoelectrics  High Figure of Merit in p‐type AgSnmSbTem 2.pdf,10.1002/aenm.201100613,AgSnmSbTem+2,m=5,AgSn5SbTe7,0,No,,,,,,figure,Fig. 3a,Visually estimated from Fig. 3a,300.0,1000.0,S/cm
Advanced Energy Materials - 2011 - Han - Lead‐Free Thermoelectrics  High Figure of Merit in p‐type AgSnmSbTem 2.pdf,10.1002/aenm.201100613,AgSnmSbTem+2,m=10,AgSn10SbTe12,0,No,,,,,,figure,Fig. 3a,Visually estimated from Fig. 3a,300.0,800.0,S/cm
Advanced Energy Materials - 2017 - Hong - Achieving zT   2 in p‐Type AgSbTe2 xSex Alloys via Exploring the Extra Light.pdf,10.1002/aenm.201702333,AgSbTe2,AgSbTe1.8Se0.2,AgSbTe1.8Se0.2,1,No,Se,x=0.2,Te,,Se (x=0.2) @ Te site,body text,Section 2.1,,,140.0,S/cm
Advanced Energy Materials - 2026 - Li - Rare‐Earth Yttrium Doping Advances High‐Performance AgSbTe2 Thermoelectrics.pdf,10.1002/aenm.202505258,AgSbTe2,AgSbTe2 (x=0.00),AgSbTe2,0,No,,,,,,text,Page 4,,298.0,160.0,S/cm
Advanced Energy Materials - 2026 - Li - Rare‐Earth Yttrium Doping Advances High‐Performance AgSbTe2 Thermoelectrics.pdf,10.1002/aenm.202505258,AgSbTe2,AgSb0.99Y0.01Te2 (x=0.01),AgSb0.99Y0.01Te2,1,No,Y,1%,Sb,,Y (1%) @ Sb site,text,Page 4,,298.0,209.0,S/cm
Advanced Energy Materials - 2026 - Li - Rare‐Earth Yttrium Doping Advances High‐Performance AgSbTe2 Thermoelectrics.pdf,10.1002/aenm.202505258,AgSbTe2,AgSb0.98Y0.02Te2 (x=0.02),AgSb0.98Y0.02Te2,1,No,Y,2%,Sb,,Y (2%) @ Sb site,text,Page 4,,525.0,292.0,S/cm
Advanced Energy Materials - 2026 - Li - Rare‐Earth Yttrium Doping Advances High‐Performance AgSbTe2 Thermoelectrics.pdf,10.1002/aenm.202505258,AgSbTe2,AgSbTe2,AgSbTe2,0,No,,,,,,figure,,Visually estimated from Fig. 4a,300.0,160.0,S/cm
Advanced Energy Materials - 2026 - Li - Rare‐Earth Yttrium Doping Advances High‐Performance AgSbTe2 Thermoelectrics.pdf,10.1002/aenm.202505258,AgSbTe2,AgSb0.99Y0.01Te2,AgSb0.99Y0.01Te2,1,No,Y,0.01,Sb,,Y (0.01) @ Sb site,figure,,Visually estimated from Fig. 4a,300.0,200.0,S/cm
Advanced Energy Materials - 2026 - Li - Rare‐Earth Yttrium Doping Advances High‐Performance AgSbTe2 Thermoelectrics.pdf,10.1002/aenm.202505258,AgSbTe2,AgSb0.98Y0.02Te2,AgSb0.98Y0.02Te2,1,No,Y,0.02,Sb,,Y (0.02) @ Sb site,figure,,Visually estimated from Fig. 4a,300.0,210.0,S/cm
Advanced Energy Materials - 2026 - Li - Rare‐Earth Yttrium Doping Advances High‐Performance AgSbTe2 Thermoelectrics.pdf,10.1002/aenm.202505258,AgSbTe2,AgSb0.97Y0.03Te2,AgSb0.97Y0.03Te2,1,No,Y,0.03,Sb,,Y (0.03) @ Sb site,figure,,Visually estimated from Fig. 4a,300.0,205.0,S/cm
Advanced Materials - 2006 - Androulakis - Nanostructuring and High Thermoelectric Efficiency in p‐Type Ag Pb1   ySny mSbTe2.pdf,10.1002/adma.200502770,Ag(Pb1-ySny)mSbTe2+m,Ag0.5Pb6Sn2Sb0.2Te10,Ag0.5Pb6Sn2Sb0.2Te10,3,Yes,Pb,1-y,Ag,Sn (y) @ Ag; Sb (0.2) @ Ag,Pb (1-y) @ Ag site; Sn (y) @ Ag site; Sb (0.2) @ Ag site,text,"Page 2, body text",,,1000.0,S/cm
Advanced Materials - 2006 - Androulakis - Nanostructuring and High Thermoelectric Efficiency in p‐Type Ag Pb1   ySny mSbTe2.pdf,10.1002/adma.200502770,Ag(Pb1-ySny)mSbTe2+m,Ag0.5Pb6Sn2Sb0.2Te10,Ag0.5Pb6Sn2Sb0.2Te10,3,Yes,Pb,1-y,Ag,Sn (y) @ Ag; Sb (0.2) @ Ag,Pb (1-y) @ Ag site; Sn (y) @ Ag site; Sb (0.2) @ Ag site,text,"Page 2, body text",,700.0,200.0,S/cm
Advanced Materials - 2006 - Androulakis - Nanostructuring and High Thermoelectric Efficiency in p‐Type Ag Pb1   ySny mSbTe2.pdf,10.1002/adma.200502770,Ag(Pb1-ySny)mSbTe2+m,Ag0.5Pb6Sn2Sb0.2Te10,Ag0.5Pb6Sn2Sb0.2Te10,3,Yes,Pb,6,unclear,Sn (2) @ unclear; Sb (0.2) @ unclear,Pb (6) @ unclear site; Sn (2) @ unclear site; Sb (0.2) @ unclear site,figure,Fig. 1a,Visually estimated from Fig. 1a,300.0,1000.0,S/cm
Advanced Materials - 2022 - Zhang - Defect‐Engineering‐Stabilized AgSbTe2 with High Thermoelectric Performance.pdf,10.1002/adma.202208994,AgSbTe2,Pristine AgSbTe2,AgSbTe2,0,No,,,,,,text,"Page 4, Results and Discussion",,300.0,89.0,S/cm
Advanced Materials - 2022 - Zhang - Defect‐Engineering‐Stabilized AgSbTe2 with High Thermoelectric Performance.pdf,10.1002/adma.202208994,AgSbTe2,AgSbTe1.85Se0.1S0.05,AgSbTe1.85Se0.1S0.05,2,Yes,Se,0.1,Te,S (0.05) @ Te,Se (0.1) @ Te site; S (0.05) @ Te site,text,"Page 4, Results and Discussion",,300.0,244.0,S/cm
Advanced Materials - 2022 - Zhang - Defect‐Engineering‐Stabilized AgSbTe2 with High Thermoelectric Performance.pdf,10.1002/adma.202208994,AgSbTe2,AgSbTe2,AgSbTe2,0,No,,,,,,figure,Fig. 4A,Visually estimated from Fig. 4A,300.0,80.0,S/cm
Advanced Materials - 2022 - Zhang - Defect‐Engineering‐Stabilized AgSbTe2 with High Thermoelectric Performance.pdf,10.1002/adma.202208994,AgSbTe2,AgSbTe1.9Se0.05S0.05,AgSbTe1.9Se0.05S0.05,2,Yes,Se,0.05,Te,S (0.05) @ Te,Se (0.05) @ Te site; S (0.05) @ Te site,figure,Fig. 4A,Visually estimated from Fig. 4A,300.0,110.0,S/cm
Advanced Materials - 2022 - Zhang - Defect‐Engineering‐Stabilized AgSbTe2 with High Thermoelectric Performance.pdf,10.1002/adma.202208994,AgSbTe2,AgSbTe1.85Se0.1S0.05,AgSbTe1.85Se0.1S0.05,2,Yes,Se,0.1,Te,S (0.05) @ Te,Se (0.1) @ Te site; S (0.05) @ Te site,figure,Fig. 4A,Visually estimated from Fig. 4A,300.0,240.0,S/cm
Advanced Materials - 2022 - Zhang - Defect‐Engineering‐Stabilized AgSbTe2 with High Thermoelectric Performance.pdf,10.1002/adma.202208994,AgSbTe2,AgSbTe1.8Se0.1S0.1,AgSbTe1.8Se0.1S0.1,2,Yes,Se,0.1,Te,S (0.1) @ Te,Se (0.1) @ Te site; S (0.1) @ Te site,figure,Fig. 4A,Visually estimated from Fig. 4A,300.0,190.0,S/cm
Advanced Materials - 2023 - Taneja - High Thermoelectric Performance in Phonon‐Glass Electron‐Crystal Like AgSbTe2.pdf,10.1002/adma.202307058,AgSbTe2,AgSbTe2,AgSbTe2,0,No,,,,,,body text,,,300.0,104.0,S/cm
Advanced Materials - 2023 - Taneja - High Thermoelectric Performance in Phonon‐Glass Electron‐Crystal Like AgSbTe2.pdf,10.1002/adma.202307058,AgSbTe2,AgSb0.96Yb0.04Te2,AgSb0.96Yb0.04Te2,1,No,Yb,4 mol%,Sb,,Yb (4 mol%) @ Sb site,body text,,,300.0,278.0,S/cm
Advanced Materials - 2023 - Taneja - High Thermoelectric Performance in Phonon‐Glass Electron‐Crystal Like AgSbTe2.pdf,10.1002/adma.202307058,AgSbTe2,AgSbTe2,AgSbTe2,0,No,,,,,,figure,Fig. 5a,Visually estimated from Fig. 5a,300.0,150.0,S/cm
Advanced Materials - 2023 - Taneja - High Thermoelectric Performance in Phonon‐Glass Electron‐Crystal Like AgSbTe2.pdf,10.1002/adma.202307058,AgSbTe2,AgSbTe2,AgSbTe2,0,No,,,,,,figure,Fig. 5a,Visually estimated from Fig. 5a,400.0,200.0,S/cm
Advanced Materials - 2023 - Taneja - High Thermoelectric Performance in Phonon‐Glass Electron‐Crystal Like AgSbTe2.pdf,10.1002/adma.202307058,AgSbTe2,AgSbTe2,AgSbTe2,0,No,,,,,,figure,Fig. 5a,Visually estimated from Fig. 5a,500.0,220.0,S/cm
Advanced Materials - 2023 - Taneja - High Thermoelectric Performance in Phonon‐Glass Electron‐Crystal Like AgSbTe2.pdf,10.1002/adma.202307058,AgSbTe2,AgSb0.98Yb0.02Te2,AgSb0.98Yb0.02Te2,1,No,Yb,2 mol%,Sb,,Yb (2 mol%) @ Sb site,figure,Fig. 5a,Visually estimated from Fig. 5a,300.0,180.0,S/cm
Advanced Materials - 2023 - Taneja - High Thermoelectric Performance in Phonon‐Glass Electron‐Crystal Like AgSbTe2.pdf,10.1002/adma.202307058,AgSbTe2,AgSb0.98Yb0.02Te2,AgSb0.98Yb0.02Te2,1,No,Yb,2 mol%,Sb,,Yb (2 mol%) @ Sb site,figure,Fig. 5a,Visually estimated from Fig. 5a,400.0,200.0,S/cm
Advanced Materials - 2023 - Taneja - High Thermoelectric Performance in Phonon‐Glass Electron‐Crystal Like AgSbTe2.pdf,10.1002/adma.202307058,AgSbTe2,AgSb0.98Yb0.02Te2,AgSb0.98Yb0.02Te2,1,No,Yb,2 mol%,Sb,,Yb (2 mol%) @ Sb site,figure,Fig. 5a,Visually estimated from Fig. 5a,500.0,210.0,S/cm
Advanced Materials - 2023 - Taneja - High Thermoelectric Performance in Phonon‐Glass Electron‐Crystal Like AgSbTe2.pdf,10.1002/adma.202307058,AgSbTe2,AgSb0.96Yb0.04Te2,AgSb0.96Yb0.04Te2,1,No,Yb,4 mol%,Sb,,Yb (4 mol%) @ Sb site,figure,Fig. 5a,Visually estimated from Fig. 5a,300.0,280.0,S/cm
Advanced Materials - 2023 - Taneja - High Thermoelectric Performance in Phonon‐Glass Electron‐Crystal Like AgSbTe2.pdf,10.1002/adma.202307058,AgSbTe2,AgSb0.96Yb0.04Te2,AgSb0.96Yb0.04Te2,1,No,Yb,4 mol%,Sb,,Yb (4 mol%) @ Sb site,figure,Fig. 5a,Visually estimated from Fig. 5a,400.0,250.0,S/cm
Advanced Materials - 2023 - Taneja - High Thermoelectric Performance in Phonon‐Glass Electron‐Crystal Like AgSbTe2.pdf,10.1002/adma.202307058,AgSbTe2,AgSb0.96Yb0.04Te2,AgSb0.96Yb0.04Te2,1,No,Yb,4 mol%,Sb,,Yb (4 mol%) @ Sb site,figure,Fig. 5a,Visually estimated from Fig. 5a,500.0,260.0,S/cm
Advanced Materials - 2024 - Li - High‐Performance AgSbTe2 Thermoelectrics  Advances  Challenges  and Perspectives.pdf,10.1002/adma.202409275,AgSbTe2,AgSb0.94Cd0.06Te2,AgSb0.94Cd0.06Te2,1,No,Cd,0.06,Sb,,Cd (0.06) @ Sb site,Table 1,,,573.0,251.0,S/cm
Advanced Materials - 2024 - Li - High‐Performance AgSbTe2 Thermoelectrics  Advances  Challenges  and Perspectives.pdf,10.1002/adma.202409275,AgSbTe2,Ag0.98SbTe2,Ag0.98SbTe2,1,No,Ag vacancy,0.02,Ag,,Ag vacancy (0.02) @ Ag site,body text,,,573.0,68.0,S/cm
Angew Chem Int Ed - 2026 - Han - Lead‐Doping Enabled Band Engineering and Phonon Transport Modulation  Key to.pdf,10.1002/anie.2554196,AgSbTe2,AgSbTe2,AgSbTe2,0,No,,,,,,body text,Page 4,,300.0,146.0,S/cm
Angew Chem Int Ed - 2026 - Han - Lead‐Doping Enabled Band Engineering and Phonon Transport Modulation  Key to.pdf,10.1002/anie.2554196,AgSbTe2,AgSbTe2,AgSbTe2,0,No,,,,,,body text,Page 5,,623.0,111.0,S/cm
Angew Chem Int Ed - 2026 - Han - Lead‐Doping Enabled Band Engineering and Phonon Transport Modulation  Key to.pdf,10.1002/anie.2554196,AgSbTe2,AgSb0.96Pb0.04Te2,AgSb0.96Pb0.04Te2,1,No,Pb,0.04,Sb,,Pb (0.04) @ Sb site,body text,Page 1,,623.0,276.0,S/cm
Angew Chem Int Ed - 2026 - Han - Lead‐Doping Enabled Band Engineering and Phonon Transport Modulation  Key to.pdf,10.1002/anie.2554196,AgSbTe2,AgSb0.96Pb0.04Te2,AgSb0.96Pb0.04Te2,1,No,Pb,0.04,Sb,,Pb (0.04) @ Sb site,body text,Page 4,,300.0,186.0,S/cm
Angew Chem Int Ed - 2026 - Han - Lead‐Doping Enabled Band Engineering and Phonon Transport Modulation  Key to.pdf,10.1002/anie.2554196,AgSbTe2,AgSbTe2 (x=0),AgSbTe2,0,No,,,,,,body text,,,300.0,146.0,S/cm
Angew Chem Int Ed - 2026 - Han - Lead‐Doping Enabled Band Engineering and Phonon Transport Modulation  Key to.pdf,10.1002/anie.2554196,AgSbTe2,Ag0.96Pb0.04Te2,Ag0.96Pb0.04Te2,1,No,Pb,0.04,Sb,,Pb (0.04) @ Sb site,body text,,,300.0,186.0,S/cm
Angew Chem Int Ed - 2026 - Han - Lead‐Doping Enabled Band Engineering and Phonon Transport Modulation  Key to.pdf,10.1002/anie.2554196,AgSbTe2,Ag0.96Pb0.04Te2,Ag0.96Pb0.04Te2,1,No,Pb,0.04,Sb,,Pb (0.04) @ Sb site,body text,,,623.0,276.0,S/cm
Annalen der Physik - 2020 - Liu - Evaluation of Thermoelectric Properties of Ag0 366Sb0 558Te.pdf,10.1002/andp.201900561,Ag0.366SbTe2,Ag0.366(Sb1-xSnx)0.558Te,Ag0.366(Sb1-xSnx)0.558Te,1,No,Sn,x=0 to 0.16,Sb,,Sn (x=0 to 0.16) @ Sb site,figure,Fig. 5b,Visually estimated for x=0 at 300K (resistivity plotted),300.0,100.0,S/cm
Annalen der Physik - 2020 - Liu - Evaluation of Thermoelectric Properties of Ag0 366Sb0 558Te.pdf,10.1002/andp.201900561,Ag0.366SbTe2,Ag0.366(Sb1-xSnx)0.558Te,Ag0.366(Sb1-xSnx)0.558Te,1,No,Sn,x=0 to 0.16,Sb,,Sn (x=0 to 0.16) @ Sb site,figure,Fig. 5b,Visually estimated for x=0 at 500K (resistivity plotted),500.0,55.55555555555555,S/cm
Band convergence and nanostructure modulations lead to high thermoelectric performance in SnPb0.04Te-y_ AgSbTe2.pdf,10.1016/j.mtphys.2021.100505,SnPb0.04Te-y%AgSbTe2,SnPb0.04Te-25%AgSbTe2,SnPb0.04Te-25%AgSbTe2,2,Yes,Ag,25%,Sn,Sb (25%) @ Sn,Ag (25%) @ Sn site; Sb (25%) @ Sn site,body text,"Page 2, Section 2",,300.0,1736.0,S/cm
Band convergence and nanostructure modulations lead to high thermoelectric performance in SnPb0.04Te-y_ AgSbTe2.pdf,10.1016/j.mtphys.2021.100505,SnPb0.04Te-y%AgSbTe2,SnPb0.04Te-y%AgSbTe2 (y=0 to 25),SnPb0.04Te-y%AgSbTe2,2,Yes,Ag,y%,unclear,Sb (y%) @ unclear,Ag (y%) @ unclear site; Sb (y%) @ unclear site,body text,page 2,Value for y=0 sample at 300 K,300.0,7180.0,S/cm
Band convergence and nanostructure modulations lead to high thermoelectric performance in SnPb0.04Te-y_ AgSbTe2.pdf,10.1016/j.mtphys.2021.100505,SnPb0.04Te-y%AgSbTe2,SnPb0.04Te-y%AgSbTe2 (y=0 to 25),SnPb0.04Te-y%AgSbTe2,2,Yes,Ag,y%,unclear,Sb (y%) @ unclear,Ag (y%) @ unclear site; Sb (y%) @ unclear site,body text,page 2,Value for y=25 sample at 300 K,300.0,1736.0,S/cm
"Carrier optimization and reduced thermal conductivity leading to enhanced thermoelectric performance in (Mg, S) co-doped AgSbTe2.pdf",10.1016/j.mtphys.2024.101358,AgSbTe2,AgSb0.97Mg0.03Te2,AgSb0.97Mg0.03Te2,1,No,Mg,3 atomic %,Sb,,Mg (3 atomic %) @ Sb site,body text,,,300.0,335.7,S/cm
Charge Compensation Modulation of the Thermoelectric Properties in AgSbTe2 via Mn Amphoteric Doping.pdf,10.1021/acs.inorgchem.9b00852,AgSbTe2,Pristine AgSbTe2,AgSbTe2,0,No,,,,,,body text,"Page 3, Results and Discussion",,300.0,384.0,S/cm
Charge Compensation Modulation of the Thermoelectric Properties in AgSbTe2 via Mn Amphoteric Doping.pdf,10.1021/acs.inorgchem.9b00852,AgSbTe2,MnSb monodoped (x=0.07),AgSb1-xMnxTe2 (x=0.07),1,No,Mn,7 mol %,Sb,,Mn (7 mol %) @ Sb site,body text,"Page 3, Results and Discussion",,300.0,1217.0,S/cm
Chen_2012_J._Phys._D__Appl._Phys._45_115302.pdf,10.1088/0022-3727/45/11/115302,Ag0.366Sb0.558Te,0% GeTe,"(Ag0.366Sb0.558Te)1-x(GeTe)x, x=0",1,No,Ge,0%,unclear,,Ge (0%) @ unclear site,figure,Fig. 3b,Visually estimated from Fig. 3b,300.0,40.0,S/cm
Chen_2012_J._Phys._D__Appl._Phys._45_115302.pdf,10.1088/0022-3727/45/11/115302,Ag0.366Sb0.558Te,0% GeTe,"(Ag0.366Sb0.558Te)1-x(GeTe)x, x=0",1,No,Ge,0%,unclear,,Ge (0%) @ unclear site,figure,Fig. 3b,Visually estimated from Fig. 3b,600.0,40.0,S/cm
Chen_2012_J._Phys._D__Appl._Phys._45_115302.pdf,10.1088/0022-3727/45/11/115302,Ag0.366Sb0.558Te,1% GeTe,"(Ag0.366Sb0.558Te)1-x(GeTe)x, x=1%",1,No,Ge,1%,unclear,,Ge (1%) @ unclear site,figure,Fig. 3b,Visually estimated from Fig. 3b,300.0,120.0,S/cm
Chen_2012_J._Phys._D__Appl._Phys._45_115302.pdf,10.1088/0022-3727/45/11/115302,Ag0.366Sb0.558Te,1% GeTe,"(Ag0.366Sb0.558Te)1-x(GeTe)x, x=1%",1,No,Ge,1%,unclear,,Ge (1%) @ unclear site,figure,Fig. 3b,Visually estimated from Fig. 3b,600.0,100.0,S/cm
Chen_2012_J._Phys._D__Appl._Phys._45_115302.pdf,10.1088/0022-3727/45/11/115302,Ag0.366Sb0.558Te,8% GeTe,"(Ag0.366Sb0.558Te)1-x(GeTe)x, x=8%",1,No,Ge,8%,unclear,,Ge (8%) @ unclear site,figure,Fig. 3b,Visually estimated from Fig. 3b,300.0,130.0,S/cm
Chen_2012_J._Phys._D__Appl._Phys._45_115302.pdf,10.1088/0022-3727/45/11/115302,Ag0.366Sb0.558Te,8% GeTe,"(Ag0.366Sb0.558Te)1-x(GeTe)x, x=8%",1,No,Ge,8%,unclear,,Ge (8%) @ unclear site,figure,Fig. 3b,Visually estimated from Fig. 3b,600.0,120.0,S/cm
"Contrasting roles of small-radius metals (Cu, Zn, Ni) in enhancing the thermoelectric properties of AgSbTe2.pdf",10.1016/j.jallcom.2026.189224,AgSbTe2,AgSbTe2,AgSbTe2,0,No,,,,,,Table 1,,,300.0,138.0,S/cm
"Contrasting roles of small-radius metals (Cu, Zn, Ni) in enhancing the thermoelectric properties of AgSbTe2.pdf",10.1016/j.jallcom.2026.189224,AgSbTe2,AgSb0.97Cu0.03Te2,AgSb0.97Cu0.03Te2,1,No,Cu,0.03,Sb,,Cu (0.03) @ Sb site,Table 1,,,300.0,268.0,S/cm
"Contrasting roles of small-radius metals (Cu, Zn, Ni) in enhancing the thermoelectric properties of AgSbTe2.pdf",10.1016/j.jallcom.2026.189224,AgSbTe2,AgSb0.98Zn0.02Te2,AgSb0.98Zn0.02Te2,1,No,Zn,0.02,Sb,,Zn (0.02) @ Sb site,Table 1,,,300.0,130.0,S/cm
"Contrasting roles of small-radius metals (Cu, Zn, Ni) in enhancing the thermoelectric properties of AgSbTe2.pdf",10.1016/j.jallcom.2026.189224,AgSbTe2,AgSb0.985Ni0.015Te2,AgSb0.985Ni0.015Te2,1,No,Ni,0.015,Sb,,Ni (0.015) @ Sb site,Table 1,,,300.0,165.0,S/cm
Drymiotis_2011_J._Phys.__Condens._Matter_23_135305.pdf,10.1088/0953-8984/23/13/135305,Cu0.2Ag2.8SbSeTe2,slow-cooled Cu0.2Ag2.8SbSeTe2,Cu0.2Ag2.8SbSeTe2,0,No,,,,,,body text,,Reported as resistivity of 3.3 mΩ cm,680.0,303.03030303030306,S/cm
Drymiotis_2011_J._Phys.__Condens._Matter_23_135305.pdf,10.1088/0953-8984/23/13/135305,Cu0.2Ag2.8SbSeTe2,quenched Cu0.2Ag2.8SbSeTe2,Cu0.2Ag2.8SbSeTe2,0,No,,,,,,body text,,Reported as resistivity of 3.8 mΩ cm,680.0,263.1578947368421,S/cm
Du_2018_Chinese_Phys._B_27_048102.pdf,10.1088/1674-1056/27/4/048102,AgSbTe2-family,(GeTe)80(AgSbSe2)20,(GeTe)80(AgSbSe2)20,1,No,AgSbSe2,20 mol%,unclear,,AgSbSe2 (20 mol%) @ unclear site,figure,Fig. 5b,Visually estimated from Fig. 5b,700.0,1000.0,S/cm
Effect of Ce Substitution for Sb on the Thermoelectric Properties of AgSbTe2 Compound.pdf,10.1007/s11664-014-3076-7,AgSbTe2,AgSbTe2,AgSbTe2,0,No,,,,,,figure,Fig. 4a,Visually estimated from Fig. 4a,300.0,100.0,S/cm
Effect of Ce Substitution for Sb on the Thermoelectric Properties of AgSbTe2 Compound.pdf,10.1007/s11664-014-3076-7,AgSbTe2,AgSbTe2,AgSbTe2,0,No,,,,,,figure,Fig. 4a,Visually estimated from Fig. 4a,500.0,140.0,S/cm
Effect of Ce Substitution for Sb on the Thermoelectric Properties of AgSbTe2 Compound.pdf,10.1007/s11664-014-3076-7,AgSbTe2,AgCe0.005Sb0.995Te2.01,AgCe0.005Sb0.995Te2.01,1,No,Ce,x = 0.005,Sb,,Ce (x = 0.005) @ Sb site,figure,Fig. 4a,Visually estimated from Fig. 4a,300.0,170.0,S/cm
Effect of Ce Substitution for Sb on the Thermoelectric Properties of AgSbTe2 Compound.pdf,10.1007/s11664-014-3076-7,AgSbTe2,AgCe0.005Sb0.995Te2.01,AgCe0.005Sb0.995Te2.01,1,No,Ce,x = 0.005,Sb,,Ce (x = 0.005) @ Sb site,figure,Fig. 4a,Visually estimated from Fig. 4a,500.0,180.0,S/cm
Effect of Ce Substitution for Sb on the Thermoelectric Properties of AgSbTe2 Compound.pdf,10.1007/s11664-014-3076-7,AgSbTe2,AgCe0.01Sb0.99Te2.01,AgCe0.01Sb0.99Te2.01,1,No,Ce,x = 0.01,Sb,,Ce (x = 0.01) @ Sb site,figure,Fig. 4a,Visually estimated from Fig. 4a,300.0,160.0,S/cm
Effect of Ce Substitution for Sb on the Thermoelectric Properties of AgSbTe2 Compound.pdf,10.1007/s11664-014-3076-7,AgSbTe2,AgCe0.01Sb0.99Te2.01,AgCe0.01Sb0.99Te2.01,1,No,Ce,x = 0.01,Sb,,Ce (x = 0.01) @ Sb site,figure,Fig. 4a,Visually estimated from Fig. 4a,500.0,170.0,S/cm
Effect of Ce Substitution for Sb on the Thermoelectric Properties of AgSbTe2 Compound.pdf,10.1007/s11664-014-3076-7,AgSbTe2,AgCe0.03Sb0.97Te2.01,AgCe0.03Sb0.97Te2.01,1,No,Ce,x = 0.03,Sb,,Ce (x = 0.03) @ Sb site,figure,Fig. 4a,Visually estimated from Fig. 4a,300.0,150.0,S/cm
Effect of Ce Substitution for Sb on the Thermoelectric Properties of AgSbTe2 Compound.pdf,10.1007/s11664-014-3076-7,AgSbTe2,AgCe0.03Sb0.97Te2.01,AgCe0.03Sb0.97Te2.01,1,No,Ce,x = 0.03,Sb,,Ce (x = 0.03) @ Sb site,figure,Fig. 4a,Visually estimated from Fig. 4a,500.0,160.0,S/cm
Effect of La-doping on AgSbTe2 thermoelectric compounds.pdf,10.3938/jkps.68.164,AgSbTe2,x=0,AgSbTe2,0,No,,,,,,Table 1,,,,442.5,S/cm
Effect of La-doping on AgSbTe2 thermoelectric compounds.pdf,10.3938/jkps.68.164,AgSbTe2,x=0.01,Ag(Sb0.99La0.01)Te2,1,No,La,0.01,Sb,,La (0.01) @ Sb site,Table 1,,,,193.70000000000002,S/cm
Effect of La-doping on AgSbTe2 thermoelectric compounds.pdf,10.3938/jkps.68.164,AgSbTe2,x=0.02,Ag(Sb0.98La0.02)Te2,1,No,La,0.02,Sb,,La (0.02) @ Sb site,Table 1,,,,38.300000000000004,S/cm
Effect of La-doping on AgSbTe2 thermoelectric compounds.pdf,10.3938/jkps.68.164,AgSbTe2,x=0.03,Ag(Sb0.97La0.03)Te2,1,No,La,0.03,Sb,,La (0.03) @ Sb site,Table 1,,,,60.6,S/cm
Effect of La-doping on AgSbTe2 thermoelectric compounds.pdf,10.3938/jkps.68.164,AgSbTe2,x=0.05,Ag(Sb0.95La0.05)Te2,1,No,La,0.05,Sb,,La (0.05) @ Sb site,Table 1,,,,61.4,S/cm
Effects_of_nano-domains_on_thermoelectric_properties_in_telluride_system.pdf,10.1109/NMDC.2011.6155313,AgSbTe2,AgSbTe2,AgSbTe2,0,No,,,,,,table,Table I,Calculated from resistivity 52 uOhm m,623.0,192.3077,S/cm
Effects_of_nano-domains_on_thermoelectric_properties_in_telluride_system.pdf,10.1109/NMDC.2011.6155313,AgSbTe2,AgSbTe2,AgSbTe2,0,No,,,,,,table,Calculated from resistivity 52 μOhm·m in Table I,,623.0,19.23,S/cm
Electron transport properties of La-doped AgSbTe2 thermoelectric compounds.pdf,10.1007/s13391-011-0914-0,AgSbTe2,x=0,AgSbTe2,0,No,,,,,,Table 2,,Reported as electrical resistivity,,442.47787610619474,S/cm
Electron transport properties of La-doped AgSbTe2 thermoelectric compounds.pdf,10.1007/s13391-011-0914-0,AgSbTe2,x=0.01,Ag(Sb0.99La0.01)Te2,1,No,La,0.01,Sb,,La (0.01) @ Sb site,Table 2,,Reported as electrical resistivity,,193.64833462432222,S/cm
Electron transport properties of La-doped AgSbTe2 thermoelectric compounds.pdf,10.1007/s13391-011-0914-0,AgSbTe2,x=0.02,Ag(Sb0.98La0.02)Te2,1,No,La,0.02,Sb,,La (0.02) @ Sb site,Table 2,,Reported as electrical resistivity,,38.306837770542046,S/cm
Electron transport properties of La-doped AgSbTe2 thermoelectric compounds.pdf,10.1007/s13391-011-0914-0,AgSbTe2,x=0.03,Ag(Sb0.97La0.03)Te2,1,No,La,0.03,Sb,,La (0.03) @ Sb site,Table 2,,Reported as electrical resistivity,,60.62443164595334,S/cm
Electron transport properties of La-doped AgSbTe2 thermoelectric compounds.pdf,10.1007/s13391-011-0914-0,AgSbTe2,x=0.05,Ag(Sb0.95La0.05)Te2,1,No,La,0.05,Sb,,La (0.05) @ Sb site,Table 2,,Reported as electrical resistivity,,61.3986615091791,S/cm
Electron transport properties of La-doped AgSbTe2 thermoelectric compounds.pdf,10.1007/s13391-011-0914-0,AgSbTe2,x=0,AgSbTe2,0,No,,,,,,table,Table 2,"Calculated from resistivity 22.6 uOhm m (1/22.6e-8 Ohm m = 4424778 S/m = 44247 S/cm). Wait, unit is uOhm m. 1/22.6e-8 = 4.42e6 S/m = 44247 S/cm. Actually, table says 22.6 uOhm m. Room temperature.",,44.25,S/cm
Enhanced Thermoelectric Properties of AgSb1–xPbxBiySe2 Achieved via Microwave Smelting Combined with Spark Plasma Sintering.pdf,10.1021/acsami.4c20502,AgSbSe2,AgSb1-xPbxSe2 (x=0),AgSbSe2,0,No,,,,,,figure,Figure 2a,Visually estimated from Figure 2a,300.0,50.0,S/cm
Enhanced Thermoelectric Properties of AgSb1–xPbxBiySe2 Achieved via Microwave Smelting Combined with Spark Plasma Sintering.pdf,10.1021/acsami.4c20502,AgSbSe2,AgSb1-xPbxSe2 (x=0.05),AgSb0.95Pb0.05Se2,1,No,Pb,x=0.05,Sb,,Pb (x=0.05) @ Sb site,figure,Figure 2a,Visually estimated from Figure 2a,300.0,105.0,S/cm
Enhanced Thermoelectric Properties of AgSb1–xPbxBiySe2 Achieved via Microwave Smelting Combined with Spark Plasma Sintering.pdf,10.1021/acsami.4c20502,AgSbSe2,"AgSb1-xPbxBiSe2 (x=0, y=0)",AgSbTe2,0,No,,,,,,figure,Fig. 6a,Visually estimated from Fig. 6a,300.0,55.0,S/cm
Enhanced Thermoelectric Properties of AgSb1–xPbxBiySe2 Achieved via Microwave Smelting Combined with Spark Plasma Sintering.pdf,10.1021/acsami.4c20502,AgSbSe2,AgSb0.955Pb0.045Bi0.025Se2,AgSb0.955Pb0.045Bi0.025Se2,2,Yes,Pb,0.045,Sb,Bi (0.025) @ Sb,Pb (0.045) @ Sb site; Bi (0.025) @ Sb site,figure,Fig. 6a,Visually estimated from Fig. 6a,300.0,150.0,S/cm
