Repository: Harpriyaminhas/AgSbTe2_data_extraction

# AgSbTe2 Thermoelectric ML Pipeline

Machine-learning pipeline that takes the extracted AgSbTe2-family dataset
from `../AgSbTe2_work/output/AgSbTe2_Thermoelectric_Extracted_Data_long.csv`
and, for five thermoelectric (TE) properties (Seebeck coefficient, electrical
conductivity, thermal conductivity, power factor, ZT), builds composition
descriptors, trains/benchmarks 5 regression models, runs SHAP interpretability
analysis, and screens dopant/site/ratio/temperature combinations to answer:
which dopant, single- or co-doped, what ratio, and whether an unexplored
dopant could do better for AgSbTe2.

**Main deliverable:** `AgSbTe2_ML_Report.docx` -- a full write-up (methods,

File: ML_analysis/outputs/datasets/power_factor_raw.csv (part 1 of 3)
source_pdf,doi,base_composition,sample_id,full_formula,num_dopants,is_codoped,primary_dopant_element,primary_dopant_pct,primary_dopant_site,codopant_elements,all_dopants_detail,source_type,source_detail,notes,temperature_K,target_value,unit
1-s2.0-S0167577X08002243-main.pdf,10.1016/j.matlet.2008.02.039,AgSbTe2,"(AgSbTe2)1-x(Ag2Te)x, x=0",AgSbTe2,1,No,Ag2Te,x=0,unclear,,Ag2Te (x=0) @ unclear site,figure,Fig. 4,Visually estimated from Fig. 4 at 2.0 GPa,,3.5,uW/cm.K2
1-s2.0-S0167577X08002243-main.pdf,10.1016/j.matlet.2008.02.039,AgSbTe2,"(AgSbTe2)1-x(Ag2Te)x, x=0.05",(AgSbTe2)0.95(Ag2Te)0.05,1,No,Ag2Te,x=0.05,unclear,,Ag2Te (x=0.05) @ unclear site,figure,Fig. 4,Visually estimated from Fig. 4 at 2.0 GPa,,4.2,uW/cm.K2
1-s2.0-S0167577X08002243-main.pdf,10.1016/j.matlet.2008.02.039,AgSbTe2,"(AgSbTe2)1-x(Ag2Te)x, x=0.1",(AgSbTe2)0.9(Ag2Te)0.1,1,No,Ag2Te,x=0.1,unclear,,Ag2Te (x=0.1) @ unclear site,figure,Fig. 4,Visually estimated from Fig. 4 at 2.0 GPa,,3.8000000000000003,uW/cm.K2
1-s2.0-S0167577X08002243-main.pdf,10.1016/j.matlet.2008.02.039,AgSbTe2,"(AgSbTe2)1-x(Ag2Te)x, x=0.2",(AgSbTe2)0.8(Ag2Te)0.2,1,No,Ag2Te,x=0.2,unclear,,Ag2Te (x=0.2) @ unclear site,figure,Fig. 4,Visually estimated from Fig. 4 at 2.0 GPa,,3.2,uW/cm.K2
1-s2.0-S0925838810006912-main.pdf,10.1016/j.jallcom.2010.03.170,AgxSb2-xTe3-x,Ag0.84Sb1.16Te2.16,Ag0.84Sb1.16Te2.16,0,No,,,,,,body text,,,300.0,23.500000000000004,uW/cm.K2
1-s2.0-S092583882601529X-main.pdf,10.1016/j.jallcom.2026.187461,Te(1-x)(AgSbTe2)x,"Te(1-x)(AgSbTe2)x, x=0.005",Te0.995(AgSbTe2)0.005,2,Yes,Ag,0.5%,unclear,Sb (0.5%) @ Te,Ag (0.5%) @ unclear site; Sb (0.5%) @ Te site,body text,,,475.0,13.8,uW/cm.K2
1-s2.0-S092583882601529X-main.pdf,10.1016/j.jallcom.2026.187461,Te(1-x)(AgSbTe2)x,x=0%,Te,0,No,,,,,,figure,Fig. 2c,Visually estimated from Fig. 2c,300.0,2.0,uW/cm.K2
1-s2.0-S092583882601529X-main.pdf,10.1016/j.jallcom.2026.187461,Te(1-x)(AgSbTe2)x,x=0.5%,Te0.995(AgSbTe2)0.005,2,Yes,Ag,0.5%,unclear,Sb (0.5%) @ unclear,Ag (0.5%) @ unclear site; Sb (0.5%) @ unclear site,figure,Fig. 2c,Visually estimated from Fig. 2c,450.0,13.8,uW/cm.K2
1-s2.0-S1359645421008223-main.pdf,10.1016/j.actamat.2021.117443,AgSbTe2,HT673,AgSb0.998Ce0.002Te2,1,No,Ce,0.2 mol%,unclear,,Ce (0.2 mol%) @ unclear site,body text,,,298.0,9.600000000000001,uW/cm.K2
1-s2.0-S1359645421008223-main.pdf,10.1016/j.actamat.2021.117443,AgSbTe2,HT673,AgSb0.998Ce0.002Te2,1,No,Ce,0.2 mol%,unclear,,Ce (0.2 mol%) @ unclear site,body text,,,573.0,13.899999999999999,uW/cm.K2
1-s2.0-S1359645421008223-main.pdf,10.1016/j.actamat.2021.117443,AgSbTe2,HT673,AgSb0.998Ce0.002Te2,1,No,Ce,0.2 mol%,unclear,,Ce (0.2 mol%) @ unclear site,body text,,,673.0,14.1,uW/cm.K2
1-s2.0-S1359645422000684-main.pdf,10.1016/j.actamat.2022.117681,(Sn1-xPbxSe)0.6(AgSbTe2)0.4,(SnSe)0.6(AgSbTe2)0.4,(SnSe)0.6(AgSbTe2)0.4,0,No,,,,,,body text,,,723.0,13.0,uW/cm.K2
1-s2.0-S1359645422000684-main.pdf,10.1016/j.actamat.2022.117681,(Sn1-xPbxSe)0.6(AgSbTe2)0.4,(SnSe)0.6(AgSbTe2)0.4,(SnSe)0.6(AgSbTe2)0.4,0,No,,,,,,body text,,,300.0,9.0,uW/cm.K2
1-s2.0-S1359645422000684-main.pdf,10.1016/j.actamat.2022.117681,(Sn1-xPbxSe)0.6(AgSbTe2)0.4,"(SnSe)1-m(AgSbTe2)m, m=0%",SnSe,0,No,,,,,,figure,,Visually estimated from Fig. 4c,300.0,0.5,uW/cm.K2
1-s2.0-S1359645422000684-main.pdf,10.1016/j.actamat.2022.117681,(Sn1-xPbxSe)0.6(AgSbTe2)0.4,x=0%,"(Sn1-xPbxSe)0.6(AgSbTe2)0.4, x=0",0,No,,,,,,figure,,Visually estimated from Fig. 8f,600.0,12.499999999999998,uW/cm.K2
1-s2.0-S1359645425002769-main.pdf,10.1016/j.actamat.2025.120985,AgSbTe2,QA-AgSbTe2 (A = 0 h),AgSbTe2,0,No,,,,,,body text,,Value for A = 24 h,548.0,8.22,uW/cm.K2
1-s2.0-S1359645425002769-main.pdf,10.1016/j.actamat.2025.120985,AgSbTe2,QA-AgSbTe2 (A = 0 h),AgSbTe2,0,No,,,,,,body text,,Value for A = 0 h,548.0,7.109999999999999,uW/cm.K2
1-s2.0-S1359645425002769-main.pdf,10.1016/j.actamat.2025.120985,AgSbTe2,QA-AgSbTe2 (A = 24 h),AgSbTe2,0,No,,,,,,figure,Fig. 3c,Visually estimated from Fig. 3c,548.0,8.22,uW/cm.K2
1-s2.0-S221128552201196X-main.pdf,10.1016/j.nanoen.2022.108118,AgSbTe2,Slow Cooling,AgSbTe2,0,No,,,,,,figure,,Visually estimated from Fig. 7c,325.0,4.0,uW/cm.K2
1-s2.0-S221128552201196X-main.pdf,10.1016/j.nanoen.2022.108118,AgSbTe2,Slow Cooling,AgSbTe2,0,No,,,,,,figure,,Visually estimated from Fig. 7c,425.0,5.0,uW/cm.K2
1-s2.0-S221128552201196X-main.pdf,10.1016/j.nanoen.2022.108118,AgSbTe2,Slow Cooling,AgSbTe2,0,No,,,,,,figure,,Visually estimated from Fig. 7c,525.0,5.999999999999999,uW/cm.K2
1-s2.0-S221128552201196X-main.pdf,10.1016/j.nanoen.2022.108118,AgSbTe2,Slow Cooling,AgSbTe2,0,No,,,,,,figure,,Visually estimated from Fig. 7c,625.0,6.5,uW/cm.K2
1-s2.0-S221128552201196X-main.pdf,10.1016/j.nanoen.2022.108118,AgSbTe2,Fast Cooling,AgSbTe2,0,No,,,,,,figure,,Visually estimated from Fig. 7c,325.0,7.0,uW/cm.K2
1-s2.0-S221128552201196X-main.pdf,10.1016/j.nanoen.2022.108118,AgSbTe2,Fast Cooling,AgSbTe2,0,No,,,,,,figure,,Visually estimated from Fig. 7c,425.0,7.5,uW/cm.K2
1-s2.0-S221128552201196X-main.pdf,10.1016/j.nanoen.2022.108118,AgSbTe2,Fast Cooling,AgSbTe2,0,No,,,,,,figure,,Visually estimated from Fig. 7c,525.0,7.5,uW/cm.K2
1-s2.0-S221128552201196X-main.pdf,10.1016/j.nanoen.2022.108118,AgSbTe2,Fast Cooling,AgSbTe2,0,No,,,,,,figure,,Visually estimated from Fig. 7c,625.0,6.5,uW/cm.K2
1-s2.0-S221128552201196X-main.pdf,10.1016/j.nanoen.2022.108118,AgSbTe2,Quenched,AgSbTe2,0,No,,,,,,figure,,Visually estimated from Fig. 7c,325.0,8.0,uW/cm.K2
1-s2.0-S221128552201196X-main.pdf,10.1016/j.nanoen.2022.108118,AgSbTe2,Quenched,AgSbTe2,0,No,,,,,,figure,,Visually estimated from Fig. 7c,425.0,11.999999999999998,uW/cm.K2
1-s2.0-S221128552201196X-main.pdf,10.1016/j.nanoen.2022.108118,AgSbTe2,Quenched,AgSbTe2,0,No,,,,,,figure,,Visually estimated from Fig. 7c,525.0,16.0,uW/cm.K2
1-s2.0-S221128552201196X-main.pdf,10.1016/j.nanoen.2022.108118,AgSbTe2,Quenched,AgSbTe2,0,No,,,,,,figure,,Visually estimated from Fig. 7c,625.0,16.0,uW/cm.K2
1-s2.0-S221128552201196X-main.pdf,10.1016/j.nanoen.2022.108118,AgSbTe2,AgSbTe2,AgSbTe2,0,No,,,,,,figure,Fig. 8c,Visually estimated from Fig. 8c.,473.0,13.200000000000001,uW/cm.K2
1-s2.0-S221128552201196X-main.pdf,10.1016/j.nanoen.2022.108118,AgSbTe2,AgSbTe2,AgSbTe2,0,No,,,,,,figure,Fig. 8f,Visually estimated from Fig. 8f.,623.0,19.2,uW/cm.K2
1-s2.0-S2352847816300041-main.pdf,10.1016/j.jmat.2016.05.001,SnCd0.05Te-x%AgSbSe2,SnCd0.05Te,SnCd0.05Te,1,No,Cd,0.05,unclear,,Cd (0.05) @ unclear site,figure,Fig. 3d,Visually estimated from Fig. 3d,300.0,4.0,uW/cm.K2
1-s2.0-S2352847816300041-main.pdf,10.1016/j.jmat.2016.05.001,SnCd0.05Te-x%AgSbSe2,SnCd0.05Te-3%AgSbSe2,SnCd0.05Te-3%AgSbSe2,2,Yes,Cd,0.05,unclear,AgSbSe2 (3%) @ unclear,Cd (0.05) @ unclear site; AgSbSe2 (3%) @ unclear site,figure,Fig. 3d,Visually estimated from Fig. 3d,300.0,5.0,uW/cm.K2
1-s2.0-S235284782200096X-main.pdf,10.1016/j.jmat.2022.07.005,AgSbTe2,Ag0.9Sb1.1Te2.1,Ag0.9Sb1.1Te2.1,3,Yes,Ag,0.9,Ag,Sb (1.1) @ Sb; Te (2.1) @ Te,Ag (0.9) @ Ag site; Sb (1.1) @ Sb site; Te (2.1) @ Te site,figure,,Visually estimated from Fig. 4c,300.0,2.0,uW/cm.K2
1-s2.0-S235284782200096X-main.pdf,10.1016/j.jmat.2022.07.005,AgSbTe2,Ag0.9Sb1.1Te2.1,Ag0.9Sb1.1Te2.1,3,Yes,Ag,0.9,Ag,Sb (1.1) @ Sb; Te (2.1) @ Te,Ag (0.9) @ Ag site; Sb (1.1) @ Sb site; Te (2.1) @ Te site,figure,,Visually estimated from Fig. 4c,500.0,12.0,uW/cm.K2
1-s2.0-S254252932030122X-main.pdf,10.1016/j.mtphys.2020.100298,Sn1-2x(AgSb)xSe1-2xTe2x,x=0.25,Sn0.5Ag0.25Sb0.25Se0.5Te0.5,3,Yes,Ag,0.25,multiple sites,Sb (0.25) @ multiple sites; Te (0.5) @ multiple sites,Ag (0.25) @ multiple sites site; Sb (0.25) @ multiple sites site; Te (0.5) @ multiple sites site,text,body text,,820.0,11.3,uW/cm.K2
1-s2.0-S2542529325000483-main.pdf,10.1016/j.mtphys.2025.101692,AgSbTe2,"(AgSb1-yCdyTe2)0.9(Bi2Te3)0.1, y=0.00",(AgSbTe2)0.9(Bi2Te3)0.1,2,Yes,Bi,0.1,multiple sites,Cd (y=0.00) @ Sb,Bi (0.1) @ multiple sites site; Cd (y=0.00) @ Sb site,figure,,Visually estimated from Fig. 3c,300.0,3.5,uW/cm.K2
1-s2.0-S2542529325000483-main.pdf,10.1016/j.mtphys.2025.101692,AgSbTe2,"(AgSb1-yCdyTe2)0.9(Bi2Te3)0.1, y=0.00",(AgSbTe2)0.9(Bi2Te3)0.1,2,Yes,Bi,0.1,multiple sites,Cd (y=0.00) @ Sb,Bi (0.1) @ multiple sites site; Cd (y=0.00) @ Sb site,figure,,Visually estimated from Fig. 3c,450.0,6.5,uW/cm.K2
1-s2.0-S2542529325000483-main.pdf,10.1016/j.mtphys.2025.101692,AgSbTe2,"(AgSb1-yCdyTe2)0.9(Bi2Te3)0.1, y=0.02",(AgSb0.98Cd0.02Te2)0.9(Bi2Te3)0.1,2,Yes,Bi,0.1,multiple sites,Cd (y=0.02) @ Sb,Bi (0.1) @ multiple sites site; Cd (y=0.02) @ Sb site,figure,,Visually estimated from Fig. 3c,300.0,4.5,uW/cm.K2
1-s2.0-S2542529325000483-main.pdf,10.1016/j.mtphys.2025.101692,AgSbTe2,"(AgSb1-yCdyTe2)0.9(Bi2Te3)0.1, y=0.02",(AgSb0.98Cd0.02Te2)0.9(Bi2Te3)0.1,2,Yes,Bi,0.1,multiple sites,Cd (y=0.02) @ Sb,Bi (0.1) @ multiple sites site; Cd (y=0.02) @ Sb site,figure,,Visually estimated from Fig. 3c,450.0,8.5,uW/cm.K2
2305.19217v1.pdf,,Sb2Te3,ST,Sb2Te3,0,No,,,,,,text,body text,,385.0,49.1,uW/cm.K2
2305.19217v1.pdf,,Sb2Te3,AST4,Sb2Te3-AgSbTe2 (x=7.00),1,No,Ag,7.00 atomic percentage,multiple sites,,Ag (7.00 atomic percentage) @ multiple sites site,text,body text,,435.0,71.7,uW/cm.K2
2305.19217v1.pdf,,Sb2Te3,ST,Sb2Te3,0,No,,,,,,table,Table 1,Room temperature value,,29.6,uW/cm.K2
2305.19217v1.pdf,,Sb2Te3,AST1,Sb2Te3-Ag0.9,1,No,Ag,0.9 atomic %,Sb,,Ag (0.9 atomic %) @ Sb site,table,Table 1,Room temperature value,,20.0,uW/cm.K2
2305.19217v1.pdf,,Sb2Te3,AST2,Sb2Te3-Ag1.7,1,No,Ag,1.7 atomic %,Sb,,Ag (1.7 atomic %) @ Sb site,table,Table 1,Room temperature value,,19.700000000000003,uW/cm.K2
2305.19217v1.pdf,,Sb2Te3,AST3,Sb2Te3-Ag5.9,1,No,Ag,5.9 atomic %,Sb,,Ag (5.9 atomic %) @ Sb site,table,Table 1,Room temperature value,,20.6,uW/cm.K2
2305.19217v1.pdf,,Sb2Te3,AST4,Sb2Te3-Ag7.0,1,No,Ag,7.0 atomic %,Sb,,Ag (7.0 atomic %) @ Sb site,table,Table 1,Room temperature value,,13.100000000000001,uW/cm.K2
Adv Funct Materials - 2024 - Kim - Enhancement of Phase Stability and Thermoelectric Performance of Meta‐Stable AgSbTe2 by.pdf,10.1002/adfm.202404886,AgSbTe2,Tmid T.C. AgSbTe2,AgSbTe2,0,No,,,,,,figure,Figure 4e,Visually estimated from Figure 4e,500.0,11.999999999999998,uW/cm.K2
Adv Funct Materials - 2024 - Kim - Enhancement of Phase Stability and Thermoelectric Performance of Meta‐Stable AgSbTe2 by.pdf,10.1002/adfm.202404886,AgSbTe2,Thigh T.C. AgSbTe2,AgSbTe2,0,No,,,,,,figure,Figure 4e,Visually estimated from Figure 4e,550.0,15.0,uW/cm.K2
Adv Funct Materials - 2024 - Zhang - Dual Alloying Enables High Thermoelectric Performance in AgSbTe2 by Manipulating.pdf,10.1002/adfm.202400679,AgSbTe2,AgSbTe2,AgSbTe2,0,No,,,,,,body text,,,300.0,8.7,uW/cm.K2
Adv Funct Materials - 2024 - Zhang - Dual Alloying Enables High Thermoelectric Performance in AgSbTe2 by Manipulating.pdf,10.1002/adfm.202400679,AgSbTe2,(AgSbTe2)0.98(AgAlSe2)0.02,(AgSbTe2)0.98(AgAlSe2)0.02,2,Yes,Al,0.02,multiple sites,Se (0.02) @ multiple sites,Al (0.02) @ multiple sites site; Se (0.02) @ multiple sites site,body text,,,300.0,13.5,uW/cm.K2
Adv Funct Materials - 2024 - Zhang - Dual Alloying Enables High Thermoelectric Performance in AgSbTe2 by Manipulating.pdf,10.1002/adfm.202400679,AgSbTe2,(AgSbTe2)0.98(AgAlSe2)0.02,(AgSbTe2)0.98(AgAlSe2)0.02,2,Yes,Al,0.02,multiple sites,Se (0.02) @ multiple sites,Al (0.02) @ multiple sites site; Se (0.02) @ multiple sites site,body text,,,523.0,16.0,uW/cm.K2
Advanced Energy Materials - 2011 - Han - Lead‐Free Thermoelectrics  High Figure of Merit in p‐type AgSnmSbTem 2.pdf,10.1002/aenm.201100613,AgSnmSbTem+2,AgSn5SbTe7,AgSn5SbTe7,2,Yes,Ag,m=5,unclear,Sb (m=5) @ unclear,Ag (m=5) @ unclear site; Sb (m=5) @ unclear site,body text,,,710.0,23.0,uW/cm.K2
Advanced Energy Materials - 2017 - Hong - Achieving zT   2 in p‐Type AgSbTe2 xSex Alloys via Exploring the Extra Light.pdf,10.1002/aenm.201702333,AgSbTe2,AgSbTe2,AgSbTe2,0,No,,,,,,body text,Section 2.1,,550.0,8.3,uW/cm.K2
Advanced Energy Materials - 2017 - Hong - Achieving zT   2 in p‐Type AgSbTe2 xSex Alloys via Exploring the Extra Light.pdf,10.1002/aenm.201702333,AgSbTe2,AgSbTe1.85Se0.15,AgSbTe1.85Se0.15,1,No,Se,x=0.15,Te,,Se (x=0.15) @ Te site,body text,Section 2.1,,550.0,14.5,uW/cm.K2
Advanced Energy Materials - 2026 - Li - Rare‐Earth Yttrium Doping Advances High‐Performance AgSbTe2 Thermoelectrics.pdf,10.1002/aenm.202505258,AgSbTe2,AgSb0.98Y0.02Te2 (x=0.02),AgSb0.98Y0.02Te2,1,No,Y,2%,Sb,,Y (2%) @ Sb site,text,Page 5,,523.0,17.7,uW/cm.K2
Advanced Energy Materials - 2026 - Li - Rare‐Earth Yttrium Doping Advances High‐Performance AgSbTe2 Thermoelectrics.pdf,10.1002/aenm.202505258,AgSbTe2,AgSbTe2,AgSbTe2,0,No,,,,,,figure,,Visually estimated from Fig. 4c,300.0,9.0,uW/cm.K2
Advanced Energy Materials - 2026 - Li - Rare‐Earth Yttrium Doping Advances High‐Performance AgSbTe2 Thermoelectrics.pdf,10.1002/aenm.202505258,AgSbTe2,AgSb0.99Y0.01Te2,AgSb0.99Y0.01Te2,1,No,Y,0.01,Sb,,Y (0.01) @ Sb site,figure,,Visually estimated from Fig. 4c,300.0,12.0,uW/cm.K2
Advanced Energy Materials - 2026 - Li - Rare‐Earth Yttrium Doping Advances High‐Performance AgSbTe2 Thermoelectrics.pdf,10.1002/aenm.202505258,AgSbTe2,AgSb0.98Y0.02Te2,AgSb0.98Y0.02Te2,1,No,Y,0.02,Sb,,Y (0.02) @ Sb site,figure,,Visually estimated from Fig. 4c,300.0,13.0,uW/cm.K2
Advanced Energy Materials - 2026 - Li - Rare‐Earth Yttrium Doping Advances High‐Performance AgSbTe2 Thermoelectrics.pdf,10.1002/aenm.202505258,AgSbTe2,AgSb0.97Y0.03Te2,AgSb0.97Y0.03Te2,1,No,Y,0.03,Sb,,Y (0.03) @ Sb site,figure,,Visually estimated from Fig. 4c,300.0,12.499999999999998,uW/cm.K2
Advanced Materials - 2022 - Zhang - Defect‐Engineering‐Stabilized AgSbTe2 with High Thermoelectric Performance.pdf,10.1002/adma.202208994,AgSbTe2,AgSbTe1.85Se0.1S0.05,AgSbTe1.85Se0.1S0.05,2,Yes,Se,0.1,Te,S (0.05) @ Te,Se (0.1) @ Te site; S (0.05) @ Te site,text,"Page 5, Results and Discussion",,673.0,21.000000000000004,uW/cm.K2
Advanced Materials - 2022 - Zhang - Defect‐Engineering‐Stabilized AgSbTe2 with High Thermoelectric Performance.pdf,10.1002/adma.202208994,AgSbTe2,AgSbTe2,AgSbTe2,0,No,,,,,,figure,Fig. 4E,Visually estimated from Fig. 4E,300.0,5.999999999999999,uW/cm.K2
Advanced Materials - 2022 - Zhang - Defect‐Engineering‐Stabilized AgSbTe2 with High Thermoelectric Performance.pdf,10.1002/adma.202208994,AgSbTe2,AgSbTe1.9Se0.05S0.05,AgSbTe1.9Se0.05S0.05,2,Yes,Se,0.05,Te,S (0.05) @ Te,Se (0.05) @ Te site; S (0.05) @ Te site,figure,Fig. 4E,Visually estimated from Fig. 4E,300.0,6.500000000000001,uW/cm.K2
Advanced Materials - 2022 - Zhang - Defect‐Engineering‐Stabilized AgSbTe2 with High Thermoelectric Performance.pdf,10.1002/adma.202208994,AgSbTe2,AgSbTe1.85Se0.1S0.05,AgSbTe1.85Se0.1S0.05,2,Yes,Se,0.1,Te,S (0.05) @ Te,Se (0.1) @ Te site; S (0.05) @ Te site,figure,Fig. 4E,Visually estimated from Fig. 4E,300.0,13.000000000000002,uW/cm.K2
Advanced Materials - 2022 - Zhang - Defect‐Engineering‐Stabilized AgSbTe2 with High Thermoelectric Performance.pdf,10.1002/adma.202208994,AgSbTe2,AgSbTe1.8Se0.1S0.1,AgSbTe1.8Se0.1S0.1,2,Yes,Se,0.1,Te,S (0.1) @ Te,Se (0.1) @ Te site; S (0.1) @ Te site,figure,Fig. 4E,Visually estimated from Fig. 4E,300.0,11.000000000000002,uW/cm.K2
Advanced Materials - 2023 - Taneja - High Thermoelectric Performance in Phonon‐Glass Electron‐Crystal Like AgSbTe2.pdf,10.1002/adma.202307058,AgSbTe2,AgSb0.96Yb0.04Te2,AgSb0.96Yb0.04Te2,1,No,Yb,4 mol%,Sb,,Yb (4 mol%) @ Sb site,body text,,,573.0,18.93,uW/cm.K2
Advanced Materials - 2024 - Li - High‐Performance AgSbTe2 Thermoelectrics  Advances  Challenges  and Perspectives.pdf,10.1002/adma.202409275,AgSbTe2,AgSb0.94Cd0.06Te2,AgSb0.94Cd0.06Te2,1,No,Cd,0.06,Sb,,Cd (0.06) @ Sb site,Table 1,,,573.0,17.83,uW/cm.K2
Angew Chem Int Ed - 2026 - Han - Lead‐Doping Enabled Band Engineering and Phonon Transport Modulation  Key to.pdf,10.1002/anie.2554196,AgSbTe2,AgSbTe2,AgSbTe2,0,No,,,,,,body text,Page 5,,300.0,8.27,uW/cm.K2
Angew Chem Int Ed - 2026 - Han - Lead‐Doping Enabled Band Engineering and Phonon Transport Modulation  Key to.pdf,10.1002/anie.2554196,AgSbTe2,AgSb0.96Pb0.04Te2,AgSb0.96Pb0.04Te2,1,No,Pb,0.04,Sb,,Pb (0.04) @ Sb site,body text,Page 1,,623.0,18.14,uW/cm.K2
Angew Chem Int Ed - 2026 - Han - Lead‐Doping Enabled Band Engineering and Phonon Transport Modulation  Key to.pdf,10.1002/anie.2554196,AgSbTe2,AgSb0.96Pb0.04Te2,AgSb0.96Pb0.04Te2,1,No,Pb,0.04,Sb,,Pb (0.04) @ Sb site,body text,Page 5,,300.0,12.9,uW/cm.K2
Angew Chem Int Ed - 2026 - Han - Lead‐Doping Enabled Band Engineering and Phonon Transport Modulation  Key to.pdf,10.1002/anie.2554196,AgSbTe2,Ag0.96Pb0.04Te2,Ag0.96Pb0.04Te2,1,No,Pb,0.04,Sb,,Pb (0.04) @ Sb site,body text,,,623.0,18.14,uW/cm.K2
Band convergence and nanostructure modulations lead to high thermoelectric performance in SnPb0.04Te-y_ AgSbTe2.pdf,10.1016/j.mtphys.2021.100505,SnPb0.04Te-y%AgSbTe2,SnPb0.04Te-y%AgSbTe2 (y=0 to 25),SnPb0.04Te-y%AgSbTe2,2,Yes,Ag,y%,unclear,Sb (y%) @ unclear,Ag (y%) @ unclear site; Sb (y%) @ unclear site,body text,page 2,Value for y=12 sample at 300 K,300.0,10.5,uW/cm.K2
Band convergence and nanostructure modulations lead to high thermoelectric performance in SnPb0.04Te-y_ AgSbTe2.pdf,10.1016/j.mtphys.2021.100505,SnPb0.04Te-y%AgSbTe2,SnPb0.04Te-y%AgSbTe2 (y=0 to 25),SnPb0.04Te-y%AgSbTe2,2,Yes,Ag,y%,unclear,Sb (y%) @ unclear,Ag (y%) @ unclear site; Sb (y%) @ unclear site,body text,page 2,Value for y=12 sample at 823 K,823.0,25.5,uW/cm.K2
"Carrier optimization and reduced thermal conductivity leading to enhanced thermoelectric performance in (Mg, S) co-doped AgSbTe2.pdf",10.1016/j.mtphys.2024.101358,AgSbTe2,AgSb0.97Mg0.03Te1.90S0.10,AgSb0.97Mg0.03Te1.90S0.10,2,Yes,Mg,3 atomic %,Sb,S (y = 0.10) @ Te,Mg (3 atomic %) @ Sb site; S (y = 0.10) @ Te site,body text,,,300.0,14.239999999999998,uW/cm.K2
"Carrier optimization and reduced thermal conductivity leading to enhanced thermoelectric performance in (Mg, S) co-doped AgSbTe2.pdf",10.1016/j.mtphys.2024.101358,AgSbTe2,AgSb0.97Mg0.03Te1.90S0.10,AgSb0.97Mg0.03Te1.90S0.10,2,Yes,Mg,3 atomic %,Sb,S (y = 0.10) @ Te,Mg (3 atomic %) @ Sb site; S (y = 0.10) @ Te site,body text,,,600.0,17.21,uW/cm.K2
"Carrier optimization and reduced thermal conductivity leading to enhanced thermoelectric performance in (Mg, S) co-doped AgSbTe2.pdf",10.1016/j.mtphys.2024.101358,AgSbTe2,AgSb0.97Mg0.03Te1.9S0.10,AgSb0.97Mg0.03Te1.9S0.10,2,Yes,Mg,3 at.%,Sb,S (0.10) @ Te,Mg (3 at.%) @ Sb site; S (0.10) @ Te site,body text,,,600.0,17.21,uW/cm.K2
Carrier scattering mechanism change in Se and S co-doped AgSbTe2 thermoelectric materials.pdf,10.1007/s43207-026-00585-7,AgSbTe2,AgSbTe2,AgSbTe2,0,No,,,,,,figure,,Visually estimated from Fig. 6(f) at nH ~ 10^19 cm^-3,570.0,11.999999999999998,uW/cm.K2
Carrier scattering mechanism change in Se and S co-doped AgSbTe2 thermoelectric materials.pdf,10.1007/s43207-026-00585-7,AgSbTe2,AgSbTe1.9Se0.05S0.05,AgSbTe1.9Se0.05S0.05,2,Yes,Se,0.05,Te,S (0.05) @ Te,Se (0.05) @ Te site; S (0.05) @ Te site,figure,,Visually estimated from Fig. 6(d) at nH ~ 10^20 cm^-3,570.0,16.000000000000004,uW/cm.K2
Carrier scattering mechanism change in Se and S co-doped AgSbTe2 thermoelectric materials.pdf,10.1007/s43207-026-00585-7,AgSbTe2,AgSbTe1.85Se0.1S0.05,AgSbTe1.85Se0.1S0.05,2,Yes,Se,0.1,Te,S (0.05) @ Te,Se (0.1) @ Te site; S (0.05) @ Te site,figure,,Visually estimated from Fig. 6(d) at nH ~ 10^20 cm^-3,570.0,20.0,uW/cm.K2
Carrier scattering mechanism change in Se and S co-doped AgSbTe2 thermoelectric materials.pdf,10.1007/s43207-026-00585-7,AgSbTe2,AgSbTe1.8Se0.1S0.1,AgSbTe1.8Se0.1S0.1,2,Yes,Se,0.1,Te,S (0.1) @ Te,Se (0.1) @ Te site; S (0.1) @ Te site,figure,,Visually estimated from Fig. 6(d) at nH ~ 10^20 cm^-3,570.0,22.000000000000004,uW/cm.K2
Charge Compensation Modulation of the Thermoelectric Properties in AgSbTe2 via Mn Amphoteric Doping.pdf,10.1021/acs.inorgchem.9b00852,AgSbTe2,5 mol % MnAg-MnSb amphoteric doping,Ag1-ySb1-xMnx+yTe2,2,Yes,Mn,5 mol %,Ag,Mn (5 mol %) @ Sb,Mn (5 mol %) @ Ag site; Mn (5 mol %) @ Sb site,body text,"Page 5, Results and Discussion",,550.0,14.0,uW/cm.K2
Chen_2012_J._Phys._D__Appl._Phys._45_115302.pdf,10.1088/0022-3727/45/11/115302,Ag0.366Sb0.558Te,0% GeTe,"(Ag0.366Sb0.558Te)1-x(GeTe)x, x=0",1,No,Ge,0%,unclear,,Ge (0%) @ unclear site,figure,Fig. 3c,Visually estimated from Fig. 3c,500.0,5.5,uW/cm.K2
Chen_2012_J._Phys._D__Appl._Phys._45_115302.pdf,10.1088/0022-3727/45/11/115302,Ag0.366Sb0.558Te,1% GeTe,"(Ag0.366Sb0.558Te)1-x(GeTe)x, x=1%",1,No,Ge,1%,unclear,,Ge (1%) @ unclear site,figure,Fig. 3c,Visually estimated from Fig. 3c,500.0,4.5,uW/cm.K2
Chen_2012_J._Phys._D__Appl._Phys._45_115302.pdf,10.1088/0022-3727/45/11/115302,Ag0.366Sb0.558Te,8% GeTe,"(Ag0.366Sb0.558Te)1-x(GeTe)x, x=8%",1,No,Ge,8%,unclear,,Ge (8%) @ unclear site,figure,Fig. 3c,Visually estimated from Fig. 3c,500.0,3.5,uW/cm.K2
"Contrasting roles of small-radius metals (Cu, Zn, Ni) in enhancing the thermoelectric properties of AgSbTe2.pdf",10.1016/j.jallcom.2026.189224,AgSbTe2,AgSbTe2,AgSbTe2,0,No,,,,,,Table 1,,PFmax,300.0,9.209999999999999,uW/cm.K2
"Contrasting roles of small-radius metals (Cu, Zn, Ni) in enhancing the thermoelectric properties of AgSbTe2.pdf",10.1016/j.jallcom.2026.189224,AgSbTe2,AgSbTe2,AgSbTe2,0,No,,,,,,Table 1,,PFave,,8.86,uW/cm.K2
"Contrasting roles of small-radius metals (Cu, Zn, Ni) in enhancing the thermoelectric properties of AgSbTe2.pdf",10.1016/j.jallcom.2026.189224,AgSbTe2,AgSb0.97Cu0.03Te2,AgSb0.97Cu0.03Te2,1,No,Cu,0.03,Sb,,Cu (0.03) @ Sb site,Table 1,,PFmax,300.0,16.189999999999998,uW/cm.K2
"Contrasting roles of small-radius metals (Cu, Zn, Ni) in enhancing the thermoelectric properties of AgSbTe2.pdf",10.1016/j.jallcom.2026.189224,AgSbTe2,AgSb0.97Cu0.03Te2,AgSb0.97Cu0.03Te2,1,No,Cu,0.03,Sb,,Cu (0.03) @ Sb site,Table 1,,PFave,,14.75,uW/cm.K2
"Contrasting roles of small-radius metals (Cu, Zn, Ni) in enhancing the thermoelectric properties of AgSbTe2.pdf",10.1016/j.jallcom.2026.189224,AgSbTe2,AgSb0.98Zn0.02Te2,AgSb0.98Zn0.02Te2,1,No,Zn,0.02,Sb,,Zn (0.02) @ Sb site,Table 1,,PFmax,300.0,15.67,uW/cm.K2
"Contrasting roles of small-radius metals (Cu, Zn, Ni) in enhancing the thermoelectric properties of AgSbTe2.pdf",10.1016/j.jallcom.2026.189224,AgSbTe2,AgSb0.98Zn0.02Te2,AgSb0.98Zn0.02Te2,1,No,Zn,0.02,Sb,,Zn (0.02) @ Sb site,Table 1,,PFave,,13.25,uW/cm.K2
"Contrasting roles of small-radius metals (Cu, Zn, Ni) in enhancing the thermoelectric properties of AgSbTe2.pdf",10.1016/j.jallcom.2026.189224,AgSbTe2,AgSb0.985Ni0.015Te2,AgSb0.985Ni0.015Te2,1,No,Ni,0.015,Sb,,Ni (0.015) @ Sb site,Table 1,,PFmax,300.0,13.139999999999999,uW/cm.K2
"Contrasting roles of small-radius metals (Cu, Zn, Ni) in enhancing the thermoelectric properties of AgSbTe2.pdf",10.1016/j.jallcom.2026.189224,AgSbTe2,AgSb0.985Ni0.015Te2,AgSb0.985Ni0.015Te2,1,No,Ni,0.015,Sb,,Ni (0.015) @ Sb site,Table 1,,PFave,,11.379999999999999,uW/cm.K2
"Contrasting roles of small-radius metals (Cu, Zn, Ni) in enhancing the thermoelectric properties of AgSbTe2.pdf",10.1016/j.jallcom.2026.189224,AgSbTe2,AgSb0.985Ni0.015Te2,AgSb0.985Ni0.015Te2,1,No,Ni,0.015,Sb,,Ni (0.015) @ Sb site,body text,,,623.0,13.099999999999998,uW/cm.K2
Effects_of_nano-domains_on_thermoelectric_properties_in_telluride_system.pdf,10.1109/NMDC.2011.6155313,AgSbTe2,AgSbTe2,AgSbTe2,0,No,,,,,,table,Table I,,623.0,12.3,uW/cm.K2
Enhanced Thermoelectric Properties of AgSb1–xPbxBiySe2 Achieved via Microwave Smelting Combined with Spark Plasma Sintering.pdf,10.1021/acsami.4c20502,AgSbSe2,AgSb0.955Pb0.045Bi0.025Se2,AgSb0.955Pb0.045Bi0.025Se2,2,Yes,Pb,0.045,Sb,Bi (0.025) @ unclear,Pb (0.045) @ Sb site; Bi (0.025) @ unclear site,body text,,,723.0,7.199999999999999,uW/cm.K2
Enhanced Thermoelectric Properties of AgSb1–xPbxBiySe2 Achieved via Microwave Smelting Combined with Spark Plasma Sintering.pdf,10.1021/acsami.4c20502,AgSbSe2,AgSb0.955Pb0.045Bi0.025Se2,AgSb0.955Pb0.045Bi0.025Se2,2,Yes,Pb,0.045,Sb,Bi (0.025) @ unclear,Pb (0.045) @ Sb site; Bi (0.025) @ unclear site,body text,,,723.0,7.3100000000000005,uW/cm.K2
Enhanced Thermoelectric Properties of AgSb1–xPbxBiySe2 Achieved via Microwave Smelting Combined with Spark Plasma Sintering.pdf,10.1021/acsami.4c20502,AgSbSe2,AgSb1-xPbxSe2 (x=0),AgSbSe2,0,No,,,,,,figure,Figure 2d,Visually estimated from Figure 2d,300.0,2.8,uW/cm.K2
Enhanced Thermoelectric Properties of AgSb1–xPbxBiySe2 Achieved via Microwave Smelting Combined with Spark Plasma Sintering.pdf,10.1021/acsami.4c20502,AgSbSe2,AgSb1-xPbxSe2 (x=0.05),AgSb0.95Pb0.05Se2,1,No,Pb,x=0.05,Sb,,Pb (x=0.05) @ Sb site,figure,Figure 2d,Visually estimated from Figure 2d,300.0,3.5,uW/cm.K2
Enhanced Thermoelectric Properties of AgSb1–xPbxBiySe2 Achieved via Microwave Smelting Combined with Spark Plasma Sintering.pdf,10.1021/acsami.4c20502,AgSbSe2,"AgSb1-xPbxBiSe2 (x=0, y=0)",AgSbTe2,0,No,,,,,,figure,Fig. 6d,Visually estimated from Fig. 6d,300.0,2.8,uW/cm.K2
Enhanced Thermoelectric Properties of AgSb1–xPbxBiySe2 Achieved via Microwave Smelting Combined with Spark Plasma Sintering.pdf,10.1021/acsami.4c20502,AgSbSe2,AgSb0.955Pb0.045Bi0.025Se2,AgSb0.955Pb0.045Bi0.025Se2,2,Yes,Pb,0.045,Sb,Bi (0.025) @ Sb,Pb (0.045) @ Sb site; Bi (0.025) @ Sb site,figure,Fig. 6d,Visually estimated from Fig. 6d,300.0,4.199999999999999,uW/cm.K2
Enhanced thermoelectric composite performance from graphene nanosheets additives in AgSbTe2 matrix.pdf,10.1016/j.ceramint.2022.06.092,AgSbTe2,0.9 vol% graphene/AgSbTe2,0.9 vol% graphene/AgSbTe2,1,No,graphene,0.9 vol%,interstitial,,graphene (0.9 vol%) @ interstitial site,body text,Page 6,,,13.0,uW/cm.K2
Enhanced thermoelectric composite performance from graphene nanosheets additives in AgSbTe2 matrix.pdf,10.1016/j.ceramint.2022.06.092,AgSbTe2,0 vol% graphene,AgSbTe2,0,No,,,,,,figure,Fig. 7d,Visually estimated from Fig. 7d,300.0,6.0,uW/cm.K2
Enhanced thermoelectric composite performance from graphene nanosheets additives in AgSbTe2 matrix.pdf,10.1016/j.ceramint.2022.06.092,AgSbTe2,0.6 vol% graphene,AgSbTe2 + 0.6 vol% graphene,1,No,graphene,0.6 vol%,interstitial,,graphene (0.6 vol%) @ interstitial site,figure,Fig. 7d,Visually estimated from Fig. 7d,300.0,7.0,uW/cm.K2
Enhanced thermoelectric composite performance from graphene nanosheets additives in AgSbTe2 matrix.pdf,10.1016/j.ceramint.2022.06.092,AgSbTe2,0.9 vol% graphene,AgSbTe2 + 0.9 vol% graphene,1,No,graphene,0.9 vol%,interstitial,,graphene (0.9 vol%) @ interstitial site,figure,Fig. 7d,Visually estimated from Fig. 7d,300.0,8.0,uW/cm.K2
Enhanced thermoelectric composite performance from graphene nanosheets additives in AgSbTe2 matrix.pdf,10.1016/j.ceramint.2022.06.092,AgSbTe2,1.2 vol% graphene,AgSbTe2 + 1.2 vol% graphene,1,No,graphene,1.2 vol%,interstitial,,graphene (1.2 vol%) @ interstitial site,figure,Fig. 7d,Visually estimated from Fig. 7d,300.0,7.499999999999999,uW/cm.K2
Enhanced thermoelectric performance and novel nanopores in AgSbTe2 prepared by melt spinning.pdf,10.1016/j.jssc.2010.10.036,AgSbTe2,MS-SPS,AgSbTe2,0,No,,,,,,body text,Section 3.2,,665.0,13.000000000000002,uW/cm.K2
Enhanced thermoelectric performance in AgSbTe2 with extremely low thermal conductivity via grain boundary defects.pdf,10.1063/5.0255308,AgSbTe2,AgSb1-xFexTe2.01 (x=0),AgSbTe2.01,0,No,,,,,,body text,Page 4,,323.0,8.5,uW/cm.K2
Enhanced thermoelectric performance in AgSbTe2 with extremely low thermal conductivity via grain boundary defects.pdf,10.1063/5.0255308,AgSbTe2,AgSb1-xFexTe2.01 (x=0.03),AgSb0.97Fe0.03Te2.01,1,No,Fe,x=0.03,Sb,,Fe (x=0.03) @ Sb site,body text,Page 4,,323.0,12.0,uW/cm.K2
Enhanced thermoelectric performance in AgSbTe2 with extremely low thermal conductivity via grain boundary defects.pdf,10.1063/5.0255308,AgSbTe2,AgSb1-xFexTe2.01 (x=0.03),AgSb0.97Fe0.03Te2.01,1,No,Fe,x=0.03,Sb,,Fe (x=0.03) @ Sb site,body text,Page 4,,523.0,16.499999999999996,uW/cm.K2
Enhanced thermoelectric performance in AgSbTe2 with extremely low thermal conductivity via grain boundary defects.pdf,10.1063/5.0255308,AgSbTe2,AgSb1-xFe_xTe2.01 (x=0),AgSbTe2.01,1,No,Fe,0,unclear,,Fe (0) @ unclear site,figure,,Visually estimated from Fig. 1(c),323.0,8.0,uW/cm.K2
Enhanced thermoelectric performance in AgSbTe2 with extremely low thermal conductivity via grain boundary defects.pdf,10.1063/5.0255308,AgSbTe2,AgSb1-xFe_xTe2.01 (x=0),AgSbTe2.01,1,No,Fe,0,unclear,,Fe (0) @ unclear site,figure,,Visually estimated from Fig. 1(c),623.0,10.0,uW/cm.K2
Enhanced thermoelectric performance in AgSbTe2 with extremely low thermal conductivity via grain boundary defects.pdf,10.1063/5.0255308,AgSbTe2,AgSb1-xFe_xTe2.01 (x=0.01),AgSb0.99Fe0.01Te2.01,1,No,Fe,0.01,Sb,,Fe (0.01) @ Sb site,figure,,Visually estimated from Fig. 1(c),323.0,10.0,uW/cm.K2
Enhanced thermoelectric performance in AgSbTe2 with extremely low thermal conductivity via grain boundary defects.pdf,10.1063/5.0255308,AgSbTe2,AgSb1-xFe_xTe2.01 (x=0.01),AgSb0.99Fe0.01Te2.01,1,No,Fe,0.01,Sb,,Fe (0.01) @ Sb site,figure,,Visually estimated from Fig. 1(c),623.0,14.0,uW/cm.K2
Enhanced thermoelectric performance in AgSbTe2 with extremely low thermal conductivity via grain boundary defects.pdf,10.1063/5.0255308,AgSbTe2,AgSb1-xFe_xTe2.01 (x=0.03),AgSb0.97Fe0.03Te2.01,1,No,Fe,0.03,Sb,,Fe (0.03) @ Sb site,figure,,Visually estimated from Fig. 1(c),323.0,12.0,uW/cm.K2
Enhanced thermoelectric performance in AgSbTe2 with extremely low thermal conductivity via grain boundary defects.pdf,10.1063/5.0255308,AgSbTe2,AgSb1-xFe_xTe2.01 (x=0.03),AgSb0.97Fe0.03Te2.01,1,No,Fe,0.03,Sb,,Fe (0.03) @ Sb site,figure,,Visually estimated from Fig. 1(c),623.0,16.0,uW/cm.K2
Enhanced thermoelectric performance of p-type sintered BiSbTe-based composites with AgSbTe2 addition.pdf,10.1016/j.ceramint.2020.08.182,BST (Bi0.5Sb1.5Te3) with AgSbTe2 addition,BST-0 wt% AgSbTe2,Bi0.48Sb1.52Te3,1,No,AgSbTe2,0 wt%,unclear,,AgSbTe2 (0 wt%) @ unclear site,body text,,,300.0,36.0,uW/cm.K2
Enhanced thermoelectric performance of p-type sintered BiSbTe-based composites with AgSbTe2 addition.pdf,10.1016/j.ceramint.2020.08.182,BST (Bi0.5Sb1.5Te3) with AgSbTe2 addition,BST-0.1 wt% AgSbTe2,Bi0.48Sb1.52Te3-0.1 wt% AgSbTe2,1,No,AgSbTe2,0.1 wt%,multiple sites,,AgSbTe2 (0.1 wt%) @ multiple sites site,body text,,,300.0,46.0,uW/cm.K2
Enhanced thermoelectric performance of p-type sintered BiSbTe-based composites with AgSbTe2 addition.pdf,10.1016/j.ceramint.2020.08.182,BST (Bi0.5Sb1.5Te3) with AgSbTe2 addition,BST-0 wt% AgSbTe2,Bi0.48Sb1.52Te3,1,No,Ag,0 wt%,unclear,,Ag (0 wt%) @ unclear site,body text,,Room temperature value,,36.0,uW/cm.K2
Enhanced thermoelectric performance of p-type sintered BiSbTe-based composites with AgSbTe2 addition.pdf,10.1016/j.ceramint.2020.08.182,BST (Bi0.5Sb1.5Te3) with AgSbTe2 addition,BST-0.1 wt% AgSbTe2,Bi0.48Sb1.52Te3 + 0.1 wt% AgSbTe2,1,No,Ag,0.1 wt%,multiple sites,,Ag (0.1 wt%) @ multiple sites site,body text,,At 300 K,,46.0,uW/cm.K2
Enhanced thermoelectric performance of.pdf,10.1063/1.3106102,AgSbTe2,AgSbTe2 synthesized by HPHT,AgSbTe2,0,No,,,,,,figure,Fig. 4,Visually estimated from Fig. 4,300.0,8.000000000000002,uW/cm.K2
Enhanced thermoelectric performance of.pdf,10.1063/1.3106102,AgSbTe2,AgSbTe2 synthesized by HPHT,AgSbTe2,0,No,,,,,,figure,Fig. 4,Visually estimated from Fig. 4,513.0,15.5,uW/cm.K2
Enhanced thermoelectric properties of AgSbTe2 obtained by controlling heterophases with Ce doping.pdf,10.1038/s41598-017-04885-1,AgSbTe2,x = 0.002,AgSb0.998Ce0.002Te2,1,No,Ce,x = 0.002,Sb,,Ce (x = 0.002) @ Sb site,body text,Page 4,,673.0,15.5,uW/cm.K2
Excellent thermoelectric performance achieved over broad temperature plateau in indium-doped SnTe-AgSbTe2 alloys.pdf,10.1063/1.5018477,SnTe-AgSbTe2,"(Sn0.995In0.005Te)1-x(Ag0.366Sb0.558Te)x, x=0.05",(Sn0.995In0.005Te)0.95(Ag0.366Sb0.558Te)0.05,3,Yes,In,0.005,Sn,Ag (0.05 * 0.366) @ multiple sites; Sb (0.05 * 0.558) @ multiple sites,In (0.005) @ Sn site; Ag (0.05 * 0.366) @ multiple sites site; Sb (0.05 * 0.558) @ multiple sites site,figure,,Visually estimated from Fig. 4c,873.0,22.0,uW/cm.K2
Excellent thermoelectric performance achieved over broad temperature plateau in indium-doped SnTe-AgSbTe2 alloys.pdf,10.1063/1.5018477,SnTe-AgSbTe2,"(Sn0.995In0.005Te)1-x(Ag0.366Sb0.558Te)x, x=0.20",(Sn0.995In0.005Te)0.8(Ag0.366Sb0.558Te)0.2,3,Yes,In,0.005,Sn,Ag (0.2 * 0.366) @ multiple sites; Sb (0.2 * 0.558) @ multiple sites,In (0.005) @ Sn site; Ag (0.2 * 0.366) @ multiple sites site; Sb (0.2 * 0.558) @ multiple sites site,figure,,Visually estimated from Fig. 4c,873.0,28.0,uW/cm.K2
Ge-induced cation ordering for enhanced thermoelectric performance in AgSbTe2.pdf,10.1039/d5ta10429g,AgSbTe2,AgSbTe2,AgSbTe2,0,No,,,,,,text,Results and discussion section,,300.0,8.3,uW/cm.K2
Ge-induced cation ordering for enhanced thermoelectric performance in AgSbTe2.pdf,10.1039/d5ta10429g,AgSbTe2,AgSb0.94Ge0.06Te2,AgSb0.94Ge0.06Te2,1,No,Ge,0.06,Sb,,Ge (0.06) @ Sb site,text,Results and discussion section,,300.0,11.9,uW/cm.K2
Ge-induced cation ordering for enhanced thermoelectric performance in AgSbTe2.pdf,10.1039/d5ta10429g,AgSbTe2,AgSb1-xGexTe2 (x=0.00),AgSbTe2,1,No,Ge,0,Sb,,Ge (0) @ Sb site,figure,,Visually estimated from Fig. 3c,300.0,11.000000000000002,uW/cm.K2
Ge-induced cation ordering for enhanced thermoelectric performance in AgSbTe2.pdf,10.1039/d5ta10429g,AgSbTe2,AgSb1-xGexTe2 (x=0.04),AgSb0.96Ge0.04Te2,1,No,Ge,0.04,Sb,,Ge (0.04) @ Sb site,figure,,Visually estimated from Fig. 3c,300.0,11.999999999999998,uW/cm.K2
Ge-induced cation ordering for enhanced thermoelectric performance in AgSbTe2.pdf,10.1039/d5ta10429g,AgSbTe2,AgSb1-xGexTe2 (x=0.06),AgSb0.94Ge0.06Te2,1,No,Ge,0.06,Sb,,Ge (0.06) @ Sb site,figure,,Visually estimated from Fig. 3c,300.0,11.5,uW/cm.K2
Ge-induced cation ordering for enhanced thermoelectric performance in AgSbTe2.pdf,10.1039/d5ta10429g,AgSbTe2,AgSb1-xGexTe2 (x=0.08),AgSb0.92Ge0.08Te2,1,No,Ge,0.08,Sb,,Ge (0.08) @ Sb site,figure,,Visually estimated from Fig. 3c,300.0,8.5,uW/cm.K2
High Power Factor of HPHT-Sintered GeTe-AgSbTe2 Alloys.pdf,10.1007/s11664-010-1383-1,TAGS-85 (GeTe-AgSbTe2 alloy),A,(GeTe)0.85(AgSbTe2)0.15,0,No,,,,,,Table 1,,,,28.1,uW/cm.K2
High Power Factor of HPHT-Sintered GeTe-AgSbTe2 Alloys.pdf,10.1007/s11664-010-1383-1,TAGS-85 (GeTe-AgSbTe2 alloy),B,(GeTe)0.85(AgSbTe2)0.15,0,No,,,,,,Table 1,,,,32.50000000000001,uW/cm.K2
High Power Factor of HPHT-Sintered GeTe-AgSbTe2 Alloys.pdf,10.1007/s11664-010-1383-1,TAGS-85 (GeTe-AgSbTe2 alloy),C,(GeTe)0.85(AgSbTe2)0.15,0,No,,,,,,Table 1,,,,38.5,uW/cm.K2
High Power Factor of HPHT-Sintered GeTe-AgSbTe2 Alloys.pdf,10.1007/s11664-010-1383-1,TAGS-85 (GeTe-AgSbTe2 alloy),D,(GeTe)0.85(AgSbTe2)0.15,0,No,,,,,,Table 1,,,,43.2,uW/cm.K2
High Power Factor of HPHT-Sintered GeTe-AgSbTe2 Alloys.pdf,10.1007/s11664-010-1383-1,TAGS-85 (GeTe-AgSbTe2 alloy),E,(GeTe)0.85(AgSbTe2)0.15,0,No,,,,,,Table 1,,,,37.1,uW/cm.K2
High Power Factor of HPHT-Sintered GeTe-AgSbTe2 Alloys.pdf,10.1007/s11664-010-1383-1,TAGS-85 (GeTe-AgSbTe2 alloy),F,(GeTe)0.85(AgSbTe2)0.15,0,No,,,,,,Table 1,,,,31.4,uW/cm.K2
High Power Factor of HPHT-Sintered GeTe-AgSbTe2 Alloys.pdf,10.1007/s11664-010-1383-1,TAGS-85 (GeTe-AgSbTe2 alloy),TAGS-85,(GeTe)0.85(AgSbTe2)0.15,0,No,,,,,,table,"Table I, Sample A",,,28.1,uW/cm.K2
High Power Factor of HPHT-Sintered GeTe-AgSbTe2 Alloys.pdf,10.1007/s11664-010-1383-1,TAGS-85 (GeTe-AgSbTe2 alloy),TAGS-85,(GeTe)0.85(AgSbTe2)0.15,0,No,,,,,,table,"Table I, Sample B",,,32.50000000000001,uW/cm.K2
High Power Factor of HPHT-Sintered GeTe-AgSbTe2 Alloys.pdf,10.1007/s11664-010-1383-1,TAGS-85 (GeTe-AgSbTe2 alloy),TAGS-85,(GeTe)0.85(AgSbTe2)0.15,0,No,,,,,,table,"Table I, Sample C",,,38.5,uW/cm.K2
High Power Factor of HPHT-Sintered GeTe-AgSbTe2 Alloys.pdf,10.1007/s11664-010-1383-1,TAGS-85 (GeTe-AgSbTe2 alloy),TAGS-85,(GeTe)0.85(AgSbTe2)0.15,0,No,,,,,,table,"Table I, Sample D",,,43.2,uW/cm.K2
High Power Factor of HPHT-Sintered GeTe-AgSbTe2 Alloys.pdf,10.1007/s11664-010-1383-1,TAGS-85 (GeTe-AgSbTe2 alloy),TAGS-85,(GeTe)0.85(AgSbTe2)0.15,0,No,,,,,,table,"Table I, Sample E",,,37.1,uW/cm.K2
High Power Factor of HPHT-Sintered GeTe-AgSbTe2 Alloys.pdf,10.1007/s11664-010-1383-1,TAGS-85 (GeTe-AgSbTe2 alloy),TAGS-85,(GeTe)0.85(AgSbTe2)0.15,0,No,,,,,,table,"Table I, Sample F",,,31.4,uW/cm.K2
High Power Factor of HPHT-Sintered GeTe-AgSbTe2 Alloys.pdf,10.1007/s11664-010-1383-1,TAGS-85 (GeTe-AgSbTe2 alloy),A,TAGS-85,0,No,,,,,,figure,Fig. 5,Visually estimated from Fig. 5,300.0,15.0,uW/cm.K2
High Power Factor of HPHT-Sintered GeTe-AgSbTe2 Alloys.pdf,10.1007/s11664-010-1383-1,TAGS-85 (GeTe-AgSbTe2 alloy),A,TAGS-85,0,No,,,,,,figure,Fig. 5,Visually estimated from Fig. 5,700.0,22.000000000000004,uW/cm.K2
High Power Factor of HPHT-Sintered GeTe-AgSbTe2 Alloys.pdf,10.1007/s11664-010-1383-1,TAGS-85 (GeTe-AgSbTe2 alloy),B,TAGS-85,0,No,,,,,,figure,Fig. 5,Visually estimated from Fig. 5,300.0,15.0,uW/cm.K2
High Power Factor of HPHT-Sintered GeTe-AgSbTe2 Alloys.pdf,10.1007/s11664-010-1383-1,TAGS-85 (GeTe-AgSbTe2 alloy),B,TAGS-85,0,No,,,,,,figure,Fig. 5,Visually estimated from Fig. 5,700.0,33.0,uW/cm.K2
High Power Factor of HPHT-Sintered GeTe-AgSbTe2 Alloys.pdf,10.1007/s11664-010-1383-1,TAGS-85 (GeTe-AgSbTe2 alloy),C,TAGS-85,0,No,,,,,,figure,Fig. 5,Visually estimated from Fig. 5,300.0,15.0,uW/cm.K2
High Power Factor of HPHT-Sintered GeTe-AgSbTe2 Alloys.pdf,10.1007/s11664-010-1383-1,TAGS-85 (GeTe-AgSbTe2 alloy),C,TAGS-85,0,No,,,,,,figure,Fig. 5,Visually estimated from Fig. 5,700.0,35.00000000000001,uW/cm.K2
High Power Factor of HPHT-Sintered GeTe-AgSbTe2 Alloys.pdf,10.1007/s11664-010-1383-1,TAGS-85 (GeTe-AgSbTe2 alloy),D,TAGS-85,0,No,,,,,,figure,Fig. 5,Visually estimated from Fig. 5,300.0,15.0,uW/cm.K2
High Power Factor of HPHT-Sintered GeTe-AgSbTe2 Alloys.pdf,10.1007/s11664-010-1383-1,TAGS-85 (GeTe-AgSbTe2 alloy),D,TAGS-85,0,No,,,,,,figure,Fig. 5,Visually estimated from Fig. 5,700.0,42.00000000000001,uW/cm.K2
High Power Factor of HPHT-Sintered GeTe-AgSbTe2 Alloys.pdf,10.1007/s11664-010-1383-1,TAGS-85 (GeTe-AgSbTe2 alloy),E,TAGS-85,0,No,,,,,,figure,Fig. 5,Visually estimated from Fig. 5,300.0,15.0,uW/cm.K2
High Power Factor of HPHT-Sintered GeTe-AgSbTe2 Alloys.pdf,10.1007/s11664-010-1383-1,TAGS-85 (GeTe-AgSbTe2 alloy),E,TAGS-85,0,No,,,,,,figure,Fig. 5,Visually estimated from Fig. 5,700.0,35.00000000000001,uW/cm.K2
Improved Thermoelectric Properties in Structure Controlled Ag-Sb-Te System.pdf,,AgSbTe2,Ag0.208Sb0.275Te0.517 (A),Ag0.208Sb0.275Te0.517,0,No,,,,,,Table 1,,,,4.5,uW/cm.K2
Improved Thermoelectric Properties in Structure Controlled Ag-Sb-Te System.pdf,,AgSbTe2,Ag0.208Sb0.275Te0.517 (B),Ag0.208Sb0.275Te0.517,0,No,,,,,,Table 1,,,,6.910000000000001,uW/cm.K2
Impurity band engineering and hierarchical defect scattering enable high zT in Co-doped AgSbTe2.pdf,10.1039/d5ta09240j,AgSbTe2,AgSb1-xCoxTe2 (x=0),AgSbTe2,0,No,,,,,,figure,Fig. 6c,Visually estimated from Fig. 6c,298.0,2.0,uW/cm.K2
Impurity band engineering and hierarchical defect scattering enable high zT in Co-doped AgSbTe2.pdf,10.1039/d5ta09240j,AgSbTe2,AgSb1-xCoxTe2 (x=0.03),AgSb0.97Co0.03Te2,1,No,Co,x=0.03,Sb,,Co (x=0.03) @ Sb site,figure,Fig. 6c,Visually estimated from Fig. 6c,298.0,4.0,uW/cm.K2
Impurity phase elimination enabled high thermoelectric and mechanical performance in GeTe alloyed with AgSbSe2.pdf,10.1016/j.tramat.2025.100062,GeTe-AgSbTe2,(GeTe)80(AgSbSe2)20,(GeTe)80(AgSbSe2)20,3,Yes,Ag,AgSbSe2 alloying,Ag,Sb (AgSbSe2 alloying) @ Sb; Se (AgSbSe2 alloying) @ Te,Ag (AgSbSe2 alloying) @ Ag site; Sb (AgSbSe2 alloying) @ Sb site; Se (AgSbSe2 alloying) @ Te site,body text,,,748.0,18.8,uW/cm.K2
Impurity phase elimination enabled high thermoelectric and mechanical performance in GeTe alloyed with AgSbSe2.pdf,10.1016/j.tramat.2025.100062,GeTe-AgSbTe2,(GeTe)80(AgSbTe2)20,(GeTe)80(AgSbTe2)20,2,Yes,Ag,20 mol%,unclear,Sb (20 mol%) @ unclear,Ag (20 mol%) @ unclear site; Sb (20 mol%) @ unclear site,body text,page 6,,748.0,18.8,uW/cm.K2
Influence of In doping on the thermoelectric properties of an AgSbTe2 compound with enhanced figure of merit.pdf,10.1039/c3ta14547f,AgSbTe2,Ag(Sb0.93In0.07)Te2,Ag(Sb0.93In0.07)Te2,1,No,In,0.07,Sb,,In (0.07) @ Sb site,body text,,,450.0,13.500000000000002,uW/cm.K2
