Repository: Harpriyaminhas/AgSbTe2_data_extraction

# AgSbTe2 Thermoelectric ML Pipeline

Machine-learning pipeline that takes the extracted AgSbTe2-family dataset
from `../AgSbTe2_work/output/AgSbTe2_Thermoelectric_Extracted_Data_long.csv`
and, for five thermoelectric (TE) properties (Seebeck coefficient, electrical
conductivity, thermal conductivity, power factor, ZT), builds composition
descriptors, trains/benchmarks 5 regression models, runs SHAP interpretability
analysis, and screens dopant/site/ratio/temperature combinations to answer:
which dopant, single- or co-doped, what ratio, and whether an unexplored
dopant could do better for AgSbTe2.

**Main deliverable:** `AgSbTe2_ML_Report.docx` -- a full write-up (methods,

File: ML_analysis/outputs/datasets/thermal_conductivity_raw.csv (part 1 of 2)
source_pdf,doi,base_composition,sample_id,full_formula,num_dopants,is_codoped,primary_dopant_element,primary_dopant_pct,primary_dopant_site,codopant_elements,all_dopants_detail,source_type,source_detail,notes,temperature_K,target_value,unit
1-s2.0-S0013468616305072-main.pdf,10.1016/j.electacta.2016.02.206,AgSbTe2,"Bulk Ag20.2Sb27.9Te51.9 [Table 1, Ref 17]",Ag20.2Sb27.9Te51.9,0,No,,,,,,table,Table 1,,,0.87,W/m.K
1-s2.0-S0925838819316007-main.pdf,10.1016/j.jallcom.2019.04.294,TlSbTe2,Tl0.98In0.02SbTe2,Tl0.98In0.02SbTe2,1,No,In,0.02,Tl,,In (0.02) @ Tl site,body text,,,371.0,1.03,W/m.K
1-s2.0-S0925838819316007-main.pdf,10.1016/j.jallcom.2019.04.294,TlSbTe2,Tl0.98In0.02SbTe2,Tl0.98In0.02SbTe2,1,No,In,0.02,Tl,,In (0.02) @ Tl site,body text,,,575.0,0.7,W/m.K
1-s2.0-S0925838819316007-main.pdf,10.1016/j.jallcom.2019.04.294,TlSbTe2,Tl0.98Yb0.02SbTe2,Tl0.98Yb0.02SbTe2,1,No,Yb,0.02,Tl,,Yb (0.02) @ Tl site,body text,,,625.0,0.68,W/m.K
1-s2.0-S092583882601529X-main.pdf,10.1016/j.jallcom.2026.187461,Te(1-x)(AgSbTe2)x,x=0%,Te,0,No,,,,,,figure,Fig. 4a,Visually estimated from Fig. 4a,300.0,2.1,W/m.K
1-s2.0-S1359645412005150-main.pdf,10.1016/j.actamat.2012.07.057,AgSbTe2,5 at.% Pb,Ag20Sb25Te50Pb5,1,No,Pb,5 at.%,Sb,,Pb (5 at.%) @ Sb site,body text,Abstract,,,0.35,W/m.K
1-s2.0-S1359645412005150-main.pdf,10.1016/j.actamat.2012.07.057,AgSbTe2,6 at.% Pb,Ag20Sb24Te50Pb6,1,No,Pb,6 at.%,Sb,,Pb (6 at.%) @ Sb site,body text,Abstract,,,0.35,W/m.K
1-s2.0-S1359645412005150-main.pdf,10.1016/j.actamat.2012.07.057,AgSbTe2,Pb-doped AgSbTe2 (3 at.%),PbxAgSbTe2 (x=0.03),1,No,Pb,3 at.%,unclear,,Pb (3 at.%) @ unclear site,figure,,Visually estimated from Fig. 5c,300.0,0.6,W/m.K
1-s2.0-S1359645412005150-main.pdf,10.1016/j.actamat.2012.07.057,AgSbTe2,Pb-doped AgSbTe2 (3 at.%),PbxAgSbTe2 (x=0.03),1,No,Pb,3 at.%,unclear,,Pb (3 at.%) @ unclear site,figure,,Visually estimated from Fig. 5c,650.0,0.8,W/m.K
1-s2.0-S1359645421008223-main.pdf,10.1016/j.actamat.2021.117443,AgSbTe2,HT673,AgSb0.998Ce0.002Te2,1,No,Ce,0.2 mol%,unclear,,Ce (0.2 mol%) @ unclear site,body text,,,673.0,0.63,W/m.K
1-s2.0-S1359645422000684-main.pdf,10.1016/j.actamat.2022.117681,(Sn1-xPbxSe)0.6(AgSbTe2)0.4,(Sn0.86Pb0.14Se)0.6(AgSbTe2)0.4,(Sn0.86Pb0.14Se)0.6(AgSbTe2)0.4,1,No,Pb,14%,Sn,,Pb (14%) @ Sn site,body text,,,300.0,0.6,W/m.K
1-s2.0-S1359645422000684-main.pdf,10.1016/j.actamat.2022.117681,(Sn1-xPbxSe)0.6(AgSbTe2)0.4,"(SnSe)1-m(AgSbTe2)m, m=0%",SnSe,0,No,,,,,,figure,,Visually estimated from Fig. 4d,300.0,1.1,W/m.K
1-s2.0-S1359645422000684-main.pdf,10.1016/j.actamat.2022.117681,(Sn1-xPbxSe)0.6(AgSbTe2)0.4,x=0%,"(Sn1-xPbxSe)0.6(AgSbTe2)0.4, x=0",0,No,,,,,,figure,,Visually estimated from Fig. 6a,300.0,1.0,W/m.K
1-s2.0-S1359645422000684-main.pdf,10.1016/j.actamat.2022.117681,(Sn1-xPbxSe)0.6(AgSbTe2)0.4,x=0%,"(Sn1-xPbxSe)0.6(AgSbTe2)0.4, x=0",0,No,,,,,,figure,,Visually estimated from Fig. 6a,800.0,0.8,W/m.K
1-s2.0-S1359645425002769-main.pdf,10.1016/j.actamat.2025.120985,AgSbTe2,QA-AgSbTe2 (A = 0 h),AgSbTe2,0,No,,,,,,body text,,Value for A = 24 h,548.0,0.38,W/m.K
1-s2.0-S1359645425002769-main.pdf,10.1016/j.actamat.2025.120985,AgSbTe2,QA-AgSbTe2 (A = 0 h),AgSbTe2,0,No,,,,,,body text,,Value for A = 0 h,548.0,0.4,W/m.K
1-s2.0-S1359645425002769-main.pdf,10.1016/j.actamat.2025.120985,AgSbTe2,QA-AgSbTe2 (A = 24 h),AgSbTe2,0,No,,,,,,figure,Fig. 4a,Visually estimated from Fig. 4a,548.0,0.38,W/m.K
1-s2.0-S221128552201196X-main.pdf,10.1016/j.nanoen.2022.108118,AgSbTe2,Slow Cooling,AgSbTe2,0,No,,,,,,figure,,Visually estimated from Fig. 7d,325.0,0.75,W/m.K
1-s2.0-S221128552201196X-main.pdf,10.1016/j.nanoen.2022.108118,AgSbTe2,Slow Cooling,AgSbTe2,0,No,,,,,,figure,,Visually estimated from Fig. 7d,425.0,0.75,W/m.K
1-s2.0-S221128552201196X-main.pdf,10.1016/j.nanoen.2022.108118,AgSbTe2,Slow Cooling,AgSbTe2,0,No,,,,,,figure,,Visually estimated from Fig. 7d,525.0,0.75,W/m.K
1-s2.0-S221128552201196X-main.pdf,10.1016/j.nanoen.2022.108118,AgSbTe2,Slow Cooling,AgSbTe2,0,No,,,,,,figure,,Visually estimated from Fig. 7d,625.0,0.8,W/m.K
1-s2.0-S221128552201196X-main.pdf,10.1016/j.nanoen.2022.108118,AgSbTe2,Fast Cooling,AgSbTe2,0,No,,,,,,figure,,Visually estimated from Fig. 7d,325.0,0.6,W/m.K
1-s2.0-S221128552201196X-main.pdf,10.1016/j.nanoen.2022.108118,AgSbTe2,Fast Cooling,AgSbTe2,0,No,,,,,,figure,,Visually estimated from Fig. 7d,425.0,0.65,W/m.K
1-s2.0-S221128552201196X-main.pdf,10.1016/j.nanoen.2022.108118,AgSbTe2,Fast Cooling,AgSbTe2,0,No,,,,,,figure,,Visually estimated from Fig. 7d,525.0,0.6,W/m.K
1-s2.0-S221128552201196X-main.pdf,10.1016/j.nanoen.2022.108118,AgSbTe2,Fast Cooling,AgSbTe2,0,No,,,,,,figure,,Visually estimated from Fig. 7d,625.0,0.65,W/m.K
1-s2.0-S221128552201196X-main.pdf,10.1016/j.nanoen.2022.108118,AgSbTe2,Quenched,AgSbTe2,0,No,,,,,,figure,,Visually estimated from Fig. 7d,325.0,0.6,W/m.K
1-s2.0-S221128552201196X-main.pdf,10.1016/j.nanoen.2022.108118,AgSbTe2,Quenched,AgSbTe2,0,No,,,,,,figure,,Visually estimated from Fig. 7d,425.0,0.65,W/m.K
1-s2.0-S221128552201196X-main.pdf,10.1016/j.nanoen.2022.108118,AgSbTe2,Quenched,AgSbTe2,0,No,,,,,,figure,,Visually estimated from Fig. 7d,525.0,0.7,W/m.K
1-s2.0-S221128552201196X-main.pdf,10.1016/j.nanoen.2022.108118,AgSbTe2,Quenched,AgSbTe2,0,No,,,,,,figure,,Visually estimated from Fig. 7d,625.0,0.8,W/m.K
1-s2.0-S2352847816300041-main.pdf,10.1016/j.jmat.2016.05.001,SnCd0.05Te-x%AgSbSe2,SnCd0.05Te,SnCd0.05Te,1,No,Cd,5%,unclear,,Cd (5%) @ unclear site,text,"Page 5, Section 3",,,4.7,W/m.K
1-s2.0-S2352847816300041-main.pdf,10.1016/j.jmat.2016.05.001,SnCd0.05Te-x%AgSbSe2,SnCd0.05Te,SnCd0.05Te,1,No,Cd,5%,unclear,,Cd (5%) @ unclear site,text,"Page 5, Section 3",,820.0,2.2,W/m.K
1-s2.0-S2352847816300041-main.pdf,10.1016/j.jmat.2016.05.001,SnCd0.05Te-x%AgSbSe2,SnCd0.05Te,SnCd0.05Te,1,No,Cd,0.05,unclear,,Cd (0.05) @ unclear site,figure,Fig. 5a,Visually estimated from Fig. 5a,300.0,4.7,W/m.K
1-s2.0-S2352847816300041-main.pdf,10.1016/j.jmat.2016.05.001,SnCd0.05Te-x%AgSbSe2,SnCd0.05Te-3%AgSbSe2,SnCd0.05Te-3%AgSbSe2,2,Yes,Cd,0.05,unclear,AgSbSe2 (3%) @ unclear,Cd (0.05) @ unclear site; AgSbSe2 (3%) @ unclear site,figure,Fig. 5a,Visually estimated from Fig. 5a,300.0,4.2,W/m.K
1-s2.0-S235284782200096X-main.pdf,10.1016/j.jmat.2022.07.005,AgSbTe2,AgSb2-xTe3-x (x=1.0),AgSbTe2,0,No,,,,,,figure,,Visually estimated from Fig. 6c,300.0,0.5,W/m.K
1-s2.0-S235284782200096X-main.pdf,10.1016/j.jmat.2022.07.005,AgSbTe2,AgSb2-xTe3-x (x=0.9),Ag0.9Sb1.1Te2.1,0,No,,,,,,figure,,Visually estimated from Fig. 6c,300.0,0.55,W/m.K
1-s2.0-S235284782200096X-main.pdf,10.1016/j.jmat.2022.07.005,AgSbTe2,AgSb2-xTe3-x (x=0.8),Ag0.8Sb1.2Te2.2,0,No,,,,,,figure,,Visually estimated from Fig. 6c,300.0,0.7,W/m.K
1-s2.0-S235284782200096X-main.pdf,10.1016/j.jmat.2022.07.005,AgSbTe2,AgSb2-xTe3-x (x=0.7),Ag0.7Sb1.3Te2.3,0,No,,,,,,figure,,Visually estimated from Fig. 6c,300.0,0.9,W/m.K
1-s2.0-S2542529325000483-main.pdf,10.1016/j.mtphys.2025.101692,AgSbTe2,"(AgSb1-yCdyTe2)0.9(Bi2Te3)0.1, y=0.00",(AgSbTe2)0.9(Bi2Te3)0.1,2,Yes,Bi,0.1,multiple sites,Cd (y=0.00) @ Sb,Bi (0.1) @ multiple sites site; Cd (y=0.00) @ Sb site,figure,,Visually estimated from Fig. 3d,300.0,0.7,W/m.K
1-s2.0-S2542529325000483-main.pdf,10.1016/j.mtphys.2025.101692,AgSbTe2,"(AgSb1-yCdyTe2)0.9(Bi2Te3)0.1, y=0.00",(AgSbTe2)0.9(Bi2Te3)0.1,2,Yes,Bi,0.1,multiple sites,Cd (y=0.00) @ Sb,Bi (0.1) @ multiple sites site; Cd (y=0.00) @ Sb site,figure,,Visually estimated from Fig. 3d,450.0,0.6,W/m.K
1-s2.0-S2542529325000483-main.pdf,10.1016/j.mtphys.2025.101692,AgSbTe2,"(AgSb1-yCdyTe2)0.9(Bi2Te3)0.1, y=0.02",(AgSb0.98Cd0.02Te2)0.9(Bi2Te3)0.1,2,Yes,Bi,0.1,multiple sites,Cd (y=0.02) @ Sb,Bi (0.1) @ multiple sites site; Cd (y=0.02) @ Sb site,figure,,Visually estimated from Fig. 3d,300.0,0.65,W/m.K
1-s2.0-S2542529325000483-main.pdf,10.1016/j.mtphys.2025.101692,AgSbTe2,"(AgSb1-yCdyTe2)0.9(Bi2Te3)0.1, y=0.02",(AgSb0.98Cd0.02Te2)0.9(Bi2Te3)0.1,2,Yes,Bi,0.1,multiple sites,Cd (y=0.02) @ Sb,Bi (0.1) @ multiple sites site; Cd (y=0.02) @ Sb site,figure,,Visually estimated from Fig. 3d,450.0,0.55,W/m.K
202106_1_online.pdf,10.1063/1.3029774,AgSbTe2,AgSbTe2,AgSbTe2,0,No,,,,,,body text,,,,0.3,W/m.K
202106_1_online.pdf,10.1063/1.3029774,AgSbTe2,AgSbTe2,AgSbTe2,0,No,,,,,,body text,,,620.0,0.39,W/m.K
202106_1_online.pdf,10.1063/1.3029774,AgSbTe2,Ag0.88Sb1.04Te2,Ag0.88Sb1.04Te2,0,No,,,,,,body text,,,,0.45,W/m.K
202106_1_online.pdf,10.1063/1.3029774,AgSbTe2,Ag0.83Sb1.06Te2,Ag0.83Sb1.06Te2,0,No,,,,,,body text,,,,0.45,W/m.K
28.pdf,,AgSbTe2,Undoped AgSbTe2,AgSbTe2,0,No,,,,,,table,Table 2,,,1.15,W/m.K
28.pdf,,AgSbTe2,undoped AgSbTe2,AgSbTe2,0,No,,,,,,table,Table 2,,,1.15,W/m.K
Adv Funct Materials - 2024 - Kim - Enhancement of Phase Stability and Thermoelectric Performance of Meta‐Stable AgSbTe2 by.pdf,10.1002/adfm.202404886,AgSbTe2,initial AgSbTe2,AgSbTe2,0,No,,,,,,body text,Page 6,,300.0,0.63,W/m.K
Adv Funct Materials - 2025 - Li - Supercompliant Lattice Boosts n‐type AgSbTe2 Thermoelectrics.pdf,10.1002/adfm.202502367,AgSbTe2,Ag0.8Na0.3Sb0.6Bi0.4Te2,Ag0.8Na0.3Sb0.6Bi0.4Te2,2,Yes,Na,10 at.% (excessive),interstitial,Bi (40 at.%) @ Sb,Na (10 at.% (excessive)) @ interstitial site; Bi (40 at.%) @ Sb site,body text,,,300.0,0.42,W/m.K
Adv Funct Materials - 2025 - Li - Supercompliant Lattice Boosts n‐type AgSbTe2 Thermoelectrics.pdf,10.1002/adfm.202502367,AgSbTe2,Ag0.8Na0.3Sb0.6Bi0.4Te2,Ag0.8Na0.3Sb0.6Bi0.4Te2,2,Yes,Na,10 at.% (excessive),interstitial,Bi (40 at.%) @ Sb,Na (10 at.% (excessive)) @ interstitial site; Bi (40 at.%) @ Sb site,body text,,,523.0,0.27,W/m.K
Adv Funct Materials - 2025 - Li - Supercompliant Lattice Boosts n‐type AgSbTe2 Thermoelectrics.pdf,10.1002/adfm.202502367,AgSbTe2,Ag0.1Na0.9Sb0.6Bi0.4Te2,Ag0.1Na0.9Sb0.6Bi0.4Te2,2,Yes,Na,0.9,Ag,Bi (0.4) @ Sb,Na (0.9) @ Ag site; Bi (0.4) @ Sb site,figure,,Visually estimated from Fig. 6a,300.0,0.55,W/m.K
Adv Funct Materials - 2025 - Li - Supercompliant Lattice Boosts n‐type AgSbTe2 Thermoelectrics.pdf,10.1002/adfm.202502367,AgSbTe2,Ag0.8Na0.2Sb0.6Bi0.4Te2,Ag0.8Na0.2Sb0.6Bi0.4Te2,2,Yes,Na,0.2,Ag,Bi (0.4) @ Sb,Na (0.2) @ Ag site; Bi (0.4) @ Sb site,figure,,Visually estimated from Fig. 6a,300.0,0.45,W/m.K
Adv Funct Materials - 2025 - Li - Supercompliant Lattice Boosts n‐type AgSbTe2 Thermoelectrics.pdf,10.1002/adfm.202502367,AgSbTe2,Ag0.8Na0.3Sb0.6Bi0.4Te2,Ag0.8Na0.3Sb0.6Bi0.4Te2,2,Yes,Na,0.3,Ag,Bi (0.4) @ Sb,Na (0.3) @ Ag site; Bi (0.4) @ Sb site,figure,,Visually estimated from Fig. 6a,300.0,0.4,W/m.K
Adv Funct Materials - 2025 - Li - Supercompliant Lattice Boosts n‐type AgSbTe2 Thermoelectrics.pdf,10.1002/adfm.202502367,AgSbTe2,Ag0.7Na0.4Sb0.6Bi0.4Te2,Ag0.7Na0.4Sb0.6Bi0.4Te2,2,Yes,Na,0.4,Ag,Bi (0.4) @ Sb,Na (0.4) @ Ag site; Bi (0.4) @ Sb site,figure,,Visually estimated from Fig. 6a,300.0,0.38,W/m.K
Adv Funct Materials - 2026 - Zhang - Improving Stability of High‐Performance AgSbTe2 Thermoelectrics by Lattice Regulation.pdf,10.1002/adfm.75160,AgSbTe2,AgSb1-xPbxTe2 (x=0),AgSbTe2,1,No,Pb,x=0,Sb,,Pb (x=0) @ Sb site,figure,,Visually estimated from Fig. 5c,300.0,0.6,W/m.K
Adv Funct Materials - 2026 - Zhang - Improving Stability of High‐Performance AgSbTe2 Thermoelectrics by Lattice Regulation.pdf,10.1002/adfm.75160,AgSbTe2,AgSb1-xPbxTe2 (x=0.03),AgSb0.97Pb0.03Te2,1,No,Pb,x=0.03,Sb,,Pb (x=0.03) @ Sb site,figure,,Visually estimated from Fig. 5c,300.0,0.5,W/m.K
Advanced Energy Materials - 2011 - Han - Lead‐Free Thermoelectrics  High Figure of Merit in p‐type AgSnmSbTem 2.pdf,10.1002/aenm.201100613,AgSnmSbTem+2,AgSn2SbTe4,AgSn2SbTe4,2,Yes,Ag,m=2,unclear,Sb (m=2) @ unclear,Ag (m=2) @ unclear site; Sb (m=2) @ unclear site,body text,,Value is 1.45 +/- 0.05 W m-1 K-1 throughout the temperature range.,,1.45,W/m.K
Advanced Energy Materials - 2017 - Hong - Achieving zT   2 in p‐Type AgSbTe2 xSex Alloys via Exploring the Extra Light.pdf,10.1002/aenm.201702333,AgSbTe2,AgSbTe1.8Se0.2,AgSbTe1.8Se0.2,1,No,Se,x=0.2,Te,,Se (x=0.2) @ Te site,body text,Section 2.3,,,0.27,W/m.K
Advanced Energy Materials - 2026 - Li - Rare‐Earth Yttrium Doping Advances High‐Performance AgSbTe2 Thermoelectrics.pdf,10.1002/aenm.202505258,AgSbTe2,AgSbTe2,AgSbTe2,0,No,,,,,,figure,,Visually estimated from Fig. 4f,300.0,0.48,W/m.K
Advanced Energy Materials - 2026 - Li - Rare‐Earth Yttrium Doping Advances High‐Performance AgSbTe2 Thermoelectrics.pdf,10.1002/aenm.202505258,AgSbTe2,AgSb0.99Y0.01Te2,AgSb0.99Y0.01Te2,1,No,Y,0.01,Sb,,Y (0.01) @ Sb site,figure,,Visually estimated from Fig. 4f,300.0,0.47,W/m.K
Advanced Energy Materials - 2026 - Li - Rare‐Earth Yttrium Doping Advances High‐Performance AgSbTe2 Thermoelectrics.pdf,10.1002/aenm.202505258,AgSbTe2,AgSb0.98Y0.02Te2,AgSb0.98Y0.02Te2,1,No,Y,0.02,Sb,,Y (0.02) @ Sb site,figure,,Visually estimated from Fig. 4f,300.0,0.46,W/m.K
Advanced Energy Materials - 2026 - Li - Rare‐Earth Yttrium Doping Advances High‐Performance AgSbTe2 Thermoelectrics.pdf,10.1002/aenm.202505258,AgSbTe2,AgSb0.97Y0.03Te2,AgSb0.97Y0.03Te2,1,No,Y,0.03,Sb,,Y (0.03) @ Sb site,figure,,Visually estimated from Fig. 4f,300.0,0.47,W/m.K
Advanced Materials - 2022 - Zhang - Defect‐Engineering‐Stabilized AgSbTe2 with High Thermoelectric Performance.pdf,10.1002/adma.202208994,AgSbTe2,AgSbTe2,AgSbTe2,0,No,,,,,,figure,Fig. 4F,Visually estimated from Fig. 4F,300.0,0.55,W/m.K
Advanced Materials - 2022 - Zhang - Defect‐Engineering‐Stabilized AgSbTe2 with High Thermoelectric Performance.pdf,10.1002/adma.202208994,AgSbTe2,AgSbTe1.9Se0.05S0.05,AgSbTe1.9Se0.05S0.05,2,Yes,Se,0.05,Te,S (0.05) @ Te,Se (0.05) @ Te site; S (0.05) @ Te site,figure,Fig. 4F,Visually estimated from Fig. 4F,300.0,0.52,W/m.K
Advanced Materials - 2022 - Zhang - Defect‐Engineering‐Stabilized AgSbTe2 with High Thermoelectric Performance.pdf,10.1002/adma.202208994,AgSbTe2,AgSbTe1.85Se0.1S0.05,AgSbTe1.85Se0.1S0.05,2,Yes,Se,0.1,Te,S (0.05) @ Te,Se (0.1) @ Te site; S (0.05) @ Te site,figure,Fig. 4F,Visually estimated from Fig. 4F,300.0,0.5,W/m.K
Advanced Materials - 2022 - Zhang - Defect‐Engineering‐Stabilized AgSbTe2 with High Thermoelectric Performance.pdf,10.1002/adma.202208994,AgSbTe2,AgSbTe1.8Se0.1S0.1,AgSbTe1.8Se0.1S0.1,2,Yes,Se,0.1,Te,S (0.1) @ Te,Se (0.1) @ Te site; S (0.1) @ Te site,figure,Fig. 4F,Visually estimated from Fig. 4F,300.0,0.48,W/m.K
Advanced Materials - 2023 - Taneja - High Thermoelectric Performance in Phonon‐Glass Electron‐Crystal Like AgSbTe2.pdf,10.1002/adma.202307058,AgSbTe2,AgSbTe2,AgSbTe2,0,No,,,,,,body text,,,300.0,0.48,W/m.K
Advanced Materials - 2023 - Taneja - High Thermoelectric Performance in Phonon‐Glass Electron‐Crystal Like AgSbTe2.pdf,10.1002/adma.202307058,AgSbTe2,AgSb0.96Yb0.04Te2,AgSb0.96Yb0.04Te2,1,No,Yb,4 mol%,Sb,,Yb (4 mol%) @ Sb site,body text,,,573.0,0.22,W/m.K
Advanced Materials - 2024 - Li - High‐Performance AgSbTe2 Thermoelectrics  Advances  Challenges  and Perspectives.pdf,10.1002/adma.202409275,AgSbTe2,AgSb0.94Cd0.06Te2,AgSb0.94Cd0.06Te2,1,No,Cd,0.06,Sb,,Cd (0.06) @ Sb site,Table 1,,,573.0,0.39,W/m.K
Advanced Materials - 2024 - Li - High‐Performance AgSbTe2 Thermoelectrics  Advances  Challenges  and Perspectives.pdf,10.1002/adma.202409275,AgSbTe2,Ag0.98SbTe2,Ag0.98SbTe2,1,No,Ag vacancy,0.02,Ag,,Ag vacancy (0.02) @ Ag site,body text,,,573.0,0.24,W/m.K
Angew Chem Int Ed - 2026 - Han - Lead‐Doping Enabled Band Engineering and Phonon Transport Modulation  Key to.pdf,10.1002/anie.2554196,AgSbTe2,AgSbTe2,AgSbTe2,0,No,,,,,,body text,Page 5,,300.0,0.68,W/m.K
Angew Chem Int Ed - 2026 - Han - Lead‐Doping Enabled Band Engineering and Phonon Transport Modulation  Key to.pdf,10.1002/anie.2554196,AgSbTe2,AgSbTe2,AgSbTe2,0,No,,,,,,body text,Page 5,,480.0,0.52,W/m.K
Angew Chem Int Ed - 2026 - Han - Lead‐Doping Enabled Band Engineering and Phonon Transport Modulation  Key to.pdf,10.1002/anie.2554196,AgSbTe2,Ag0.96Pb0.04Te2,Ag0.96Pb0.04Te2,1,No,Pb,0.04,Sb,,Pb (0.04) @ Sb site,body text,,,623.0,0.27,W/m.K
Annalen der Physik - 2020 - Liu - Evaluation of Thermoelectric Properties of Ag0 366Sb0 558Te.pdf,10.1002/andp.201900561,Ag0.366SbTe2,Ag0.366(Sb1-xSnx)0.558Te,Ag0.366(Sb1-xSnx)0.558Te,1,No,Sn,x=0 to 0.16,Sb,,Sn (x=0 to 0.16) @ Sb site,figure,Fig. 6a,Visually estimated for x=0 at 300K,300.0,0.9,W/m.K
Annalen der Physik - 2020 - Liu - Evaluation of Thermoelectric Properties of Ag0 366Sb0 558Te.pdf,10.1002/andp.201900561,Ag0.366SbTe2,Ag0.366(Sb1-xSnx)0.558Te,Ag0.366(Sb1-xSnx)0.558Te,1,No,Sn,x=0 to 0.16,Sb,,Sn (x=0 to 0.16) @ Sb site,figure,Fig. 6a,Visually estimated for x=0 at 700K,700.0,0.7,W/m.K
Band convergence and nanostructure modulations lead to high thermoelectric performance in SnPb0.04Te-y_ AgSbTe2.pdf,10.1016/j.mtphys.2021.100505,SnPb0.04Te-y%AgSbTe2,SnPb0.04Te-25%AgSbTe2,SnPb0.04Te-25%AgSbTe2,2,Yes,Ag,25%,Sn,Sb (25%) @ Sn,Ag (25%) @ Sn site; Sb (25%) @ Sn site,body text,"Page 3, Section 2",,300.0,2.04,W/m.K
Band convergence and nanostructure modulations lead to high thermoelectric performance in SnPb0.04Te-y_ AgSbTe2.pdf,10.1016/j.mtphys.2021.100505,SnPb0.04Te-y%AgSbTe2,SnPb0.04Te-y%AgSbTe2 (y=0 to 25),SnPb0.04Te-y%AgSbTe2,2,Yes,Ag,y%,unclear,Sb (y%) @ unclear,Ag (y%) @ unclear site; Sb (y%) @ unclear site,body text,page 3,Value for y=0 sample at 300 K,300.0,6.57,W/m.K
Band convergence and nanostructure modulations lead to high thermoelectric performance in SnPb0.04Te-y_ AgSbTe2.pdf,10.1016/j.mtphys.2021.100505,SnPb0.04Te-y%AgSbTe2,SnPb0.04Te-y%AgSbTe2 (y=0 to 25),SnPb0.04Te-y%AgSbTe2,2,Yes,Ag,y%,unclear,Sb (y%) @ unclear,Ag (y%) @ unclear site; Sb (y%) @ unclear site,body text,page 3,Value for y=12 sample at 823 K,823.0,1.84,W/m.K
Band convergence strategy to improve thermoelectric performance in Ti-Doped AgSbTe2.pdf,10.1088/1402-4896/ad3c74,AgSbTe2,Ag1.05Sb0.99Ti0.01Te2,Ag1.05Sb0.99Ti0.01Te2,1,No,Ti,0.01,Sb,,Ti (0.01) @ Sb site,body text,,,498.0,0.48,W/m.K
Chen_2012_J._Phys._D__Appl._Phys._45_115302.pdf,10.1088/0022-3727/45/11/115302,Ag0.366Sb0.558Te,0% GeTe,"(Ag0.366Sb0.558Te)1-x(GeTe)x, x=0",1,No,Ge,0%,unclear,,Ge (0%) @ unclear site,figure,Fig. 4a,Visually estimated from Fig. 4a,300.0,0.55,W/m.K
Chen_2012_J._Phys._D__Appl._Phys._45_115302.pdf,10.1088/0022-3727/45/11/115302,Ag0.366Sb0.558Te,0% GeTe,"(Ag0.366Sb0.558Te)1-x(GeTe)x, x=0",1,No,Ge,0%,unclear,,Ge (0%) @ unclear site,figure,Fig. 4a,Visually estimated from Fig. 4a,600.0,0.75,W/m.K
Chen_2012_J._Phys._D__Appl._Phys._45_115302.pdf,10.1088/0022-3727/45/11/115302,Ag0.366Sb0.558Te,1% GeTe,"(Ag0.366Sb0.558Te)1-x(GeTe)x, x=1%",1,No,Ge,1%,unclear,,Ge (1%) @ unclear site,figure,Fig. 4a,Visually estimated from Fig. 4a,300.0,0.5,W/m.K
Chen_2012_J._Phys._D__Appl._Phys._45_115302.pdf,10.1088/0022-3727/45/11/115302,Ag0.366Sb0.558Te,1% GeTe,"(Ag0.366Sb0.558Te)1-x(GeTe)x, x=1%",1,No,Ge,1%,unclear,,Ge (1%) @ unclear site,figure,Fig. 4a,Visually estimated from Fig. 4a,600.0,0.8,W/m.K
Chen_2012_J._Phys._D__Appl._Phys._45_115302.pdf,10.1088/0022-3727/45/11/115302,Ag0.366Sb0.558Te,8% GeTe,"(Ag0.366Sb0.558Te)1-x(GeTe)x, x=8%",1,No,Ge,8%,unclear,,Ge (8%) @ unclear site,figure,Fig. 4a,Visually estimated from Fig. 4a,300.0,0.9,W/m.K
Chen_2012_J._Phys._D__Appl._Phys._45_115302.pdf,10.1088/0022-3727/45/11/115302,Ag0.366Sb0.558Te,8% GeTe,"(Ag0.366Sb0.558Te)1-x(GeTe)x, x=8%",1,No,Ge,8%,unclear,,Ge (8%) @ unclear site,figure,Fig. 4a,Visually estimated from Fig. 4a,600.0,1.2,W/m.K
Drymiotis_2011_J._Phys.__Condens._Matter_23_135305.pdf,10.1088/0953-8984/23/13/135305,Cu0.2Ag2.8SbSeTe2,slow-cooled Cu0.2Ag2.8SbSeTe2,Cu0.2Ag2.8SbSeTe2,0,No,,,,,,body text,,,700.0,0.6,W/m.K
Drymiotis_2011_J._Phys.__Condens._Matter_23_135305.pdf,10.1088/0953-8984/23/13/135305,Cu0.2Ag2.8SbSeTe2,quenched Cu0.2Ag2.8SbSeTe2,Cu0.2Ag2.8SbSeTe2,0,No,,,,,,body text,,,680.0,0.57,W/m.K
Du_2018_Chinese_Phys._B_27_048102.pdf,10.1088/1674-1056/27/4/048102,AgSbTe2-family,(GeTe)80(AgSbSe2)20,(GeTe)80(AgSbSe2)20,1,No,AgSbSe2,20%,multiple sites,,AgSbSe2 (20%) @ multiple sites site,text,"page 8, section 4",klat,,0.4,W/m.K
Du_2018_Chinese_Phys._B_27_048102.pdf,10.1088/1674-1056/27/4/048102,AgSbTe2-family,(GeTe)80(AgSbSe2)20,(GeTe)80(AgSbSe2)20,1,No,AgSbSe2,20 mol%,unclear,,AgSbSe2 (20 mol%) @ unclear site,figure,Fig. 5c,Visually estimated from Fig. 5c,700.0,2.5,W/m.K
Effect of Ce Substitution for Sb on the Thermoelectric Properties of AgSbTe2 Compound.pdf,10.1007/s11664-014-3076-7,AgSbTe2,AgSbTe2,AgSbTe2,0,No,,,,,,body text,Introduction,,,0.6499999999999999,W/m.K
Effect of Ce Substitution for Sb on the Thermoelectric Properties of AgSbTe2 Compound.pdf,10.1007/s11664-014-3076-7,AgSbTe2,AgSbTe2,AgSbTe2,0,No,,,,,,figure,Fig. 5a,Visually estimated from Fig. 5a,300.0,0.58,W/m.K
Effect of Ce Substitution for Sb on the Thermoelectric Properties of AgSbTe2 Compound.pdf,10.1007/s11664-014-3076-7,AgSbTe2,AgSbTe2,AgSbTe2,0,No,,,,,,figure,Fig. 5a,Visually estimated from Fig. 5a,500.0,0.55,W/m.K
Effects_of_nano-domains_on_thermoelectric_properties_in_telluride_system.pdf,10.1109/NMDC.2011.6155313,AgSbTe2,AgSbTe2,AgSbTe2,0,No,,,,,,table,Table I,,623.0,0.56,W/m.K
Enhanced Thermoelectric Properties of AgSb1–xPbxBiySe2 Achieved via Microwave Smelting Combined with Spark Plasma Sintering.pdf,10.1021/acsami.4c20502,AgSbSe2,AgSb1-xPbxSe2 (x=0.05),AgSb0.95Pb0.05Se2,1,No,Pb,0.05,Sb,,Pb (0.05) @ Sb site,body text,,,673.0,0.405,W/m.K
Enhanced Thermoelectric Properties of AgSb1–xPbxBiySe2 Achieved via Microwave Smelting Combined with Spark Plasma Sintering.pdf,10.1021/acsami.4c20502,AgSbSe2,AgSb1-xPbxSe2 (x=0),AgSbSe2,0,No,,,,,,figure,Figure 2e,Visually estimated from Figure 2e,300.0,0.54,W/m.K
Enhanced Thermoelectric Properties of AgSb1–xPbxBiySe2 Achieved via Microwave Smelting Combined with Spark Plasma Sintering.pdf,10.1021/acsami.4c20502,AgSbSe2,AgSb1-xPbxSe2 (x=0.05),AgSb0.95Pb0.05Se2,1,No,Pb,x=0.05,Sb,,Pb (x=0.05) @ Sb site,figure,Figure 2e,Visually estimated from Figure 2e,300.0,0.48,W/m.K
Enhanced thermoelectric composite performance from graphene nanosheets additives in AgSbTe2 matrix.pdf,10.1016/j.ceramint.2022.06.092,AgSbTe2,AgSbTe2,AgSbTe2,0,No,,,,,,figure,Fig. 8a,Visually estimated from Fig. 8a,300.0,0.55,W/m.K
Enhanced thermoelectric composite performance from graphene nanosheets additives in AgSbTe2 matrix.pdf,10.1016/j.ceramint.2022.06.092,AgSbTe2,AgSbTe2,AgSbTe2,0,No,,,,,,figure,Fig. 8a,Visually estimated from Fig. 8a,500.0,0.44,W/m.K
Enhanced thermoelectric composite performance from graphene nanosheets additives in AgSbTe2 matrix.pdf,10.1016/j.ceramint.2022.06.092,AgSbTe2,0.6 vol% graphene/AgSbTe2,AgSbTe2 + 0.6 vol% graphene,1,No,graphene,0.6 vol%,interstitial,,graphene (0.6 vol%) @ interstitial site,figure,Fig. 8a,Visually estimated from Fig. 8a,300.0,0.5,W/m.K
Enhanced thermoelectric composite performance from graphene nanosheets additives in AgSbTe2 matrix.pdf,10.1016/j.ceramint.2022.06.092,AgSbTe2,0.6 vol% graphene/AgSbTe2,AgSbTe2 + 0.6 vol% graphene,1,No,graphene,0.6 vol%,interstitial,,graphene (0.6 vol%) @ interstitial site,figure,Fig. 8a,Visually estimated from Fig. 8a,500.0,0.42,W/m.K
Enhanced thermoelectric composite performance from graphene nanosheets additives in AgSbTe2 matrix.pdf,10.1016/j.ceramint.2022.06.092,AgSbTe2,0.9 vol% graphene/AgSbTe2,AgSbTe2 + 0.9 vol% graphene,1,No,graphene,0.9 vol%,interstitial,,graphene (0.9 vol%) @ interstitial site,figure,Fig. 8a,Visually estimated from Fig. 8a,300.0,0.48,W/m.K
Enhanced thermoelectric composite performance from graphene nanosheets additives in AgSbTe2 matrix.pdf,10.1016/j.ceramint.2022.06.092,AgSbTe2,0.9 vol% graphene/AgSbTe2,AgSbTe2 + 0.9 vol% graphene,1,No,graphene,0.9 vol%,interstitial,,graphene (0.9 vol%) @ interstitial site,figure,Fig. 8a,Visually estimated from Fig. 8a,500.0,0.38,W/m.K
Enhanced thermoelectric composite performance from graphene nanosheets additives in AgSbTe2 matrix.pdf,10.1016/j.ceramint.2022.06.092,AgSbTe2,1.2 vol% graphene/AgSbTe2,AgSbTe2 + 1.2 vol% graphene,1,No,graphene,1.2 vol%,interstitial,,graphene (1.2 vol%) @ interstitial site,figure,Fig. 8a,Visually estimated from Fig. 8a,300.0,0.45,W/m.K
Enhanced thermoelectric composite performance from graphene nanosheets additives in AgSbTe2 matrix.pdf,10.1016/j.ceramint.2022.06.092,AgSbTe2,1.2 vol% graphene/AgSbTe2,AgSbTe2 + 1.2 vol% graphene,1,No,graphene,1.2 vol%,interstitial,,graphene (1.2 vol%) @ interstitial site,figure,Fig. 8a,Visually estimated from Fig. 8a,500.0,0.4,W/m.K
Enhanced thermoelectric performance in Bi-doped p-type AgSbTe2 compounds.pdf,10.1063/1.4828478,AgSbTe2,AgBi0.05Sb0.95Te2,AgBi0.05Sb0.95Te2,1,No,Bi,0.05,Sb,,Bi (0.05) @ Sb site,body text,,,510.0,0.48,W/m.K
Enhanced thermoelectric performance of p-type sintered BiSbTe-based composites with AgSbTe2 addition.pdf,10.1016/j.ceramint.2020.08.182,BST (Bi0.5Sb1.5Te3) with AgSbTe2 addition,BST-0 wt% AgSbTe2,Bi0.48Sb1.52Te3,1,No,AgSbTe2,0 wt%,unclear,,AgSbTe2 (0 wt%) @ unclear site,body text,,minimum value,,1.37,W/m.K
Enhanced thermoelectric performance of p-type sintered BiSbTe-based composites with AgSbTe2 addition.pdf,10.1016/j.ceramint.2020.08.182,BST (Bi0.5Sb1.5Te3) with AgSbTe2 addition,BST-0.1 wt% AgSbTe2,Bi0.48Sb1.52Te3-0.1 wt% AgSbTe2,1,No,AgSbTe2,0.1 wt%,multiple sites,,AgSbTe2 (0.1 wt%) @ multiple sites site,body text,,minimum value,,1.22,W/m.K
Enhanced thermoelectric performance of p-type sintered BiSbTe-based composites with AgSbTe2 addition.pdf,10.1016/j.ceramint.2020.08.182,BST (Bi0.5Sb1.5Te3) with AgSbTe2 addition,BST-0.1 wt% AgSbTe2,Bi0.48Sb1.52Te3 + 0.1 wt% AgSbTe2,1,No,Ag,0.1 wt%,multiple sites,,Ag (0.1 wt%) @ multiple sites site,body text,,Minimum value,,1.22,W/m.K
Enhanced thermoelectric performance of p-type sintered BiSbTe-based composites with AgSbTe2 addition.pdf,10.1016/j.ceramint.2020.08.182,BST (Bi0.5Sb1.5Te3) with AgSbTe2 addition,BST-0.1 wt% AgSbTe2,Bi0.5Sb1.5Te3 + 0.1 wt% AgSbTe2,1,No,AgSbTe2,0.1 wt%,unclear,,AgSbTe2 (0.1 wt%) @ unclear site,figure,Fig. 6c,Visually estimated from Fig. 6c,300.0,1.2,W/m.K
Enhanced thermoelectric performance of.pdf,10.1063/1.3106102,AgSbTe2,HPHT synthesized AgSbTe2,AgSbTe2,0,No,,,,,,body text,"Page 4, Section III",,300.0,0.76,W/m.K
Enhanced thermoelectric performance of.pdf,10.1063/1.3106102,AgSbTe2,AgSbTe2 synthesized by HPHT,AgSbTe2,0,No,,,,,,text,body text,Explicitly stated in text,300.0,0.76,W/m.K
Entropy engineering enhances the thermoelectric performance and microhardness of (GeTe)1−x(AgSb0.5Bi0.5Te2)x.pdf,10.1007/s40843-022-2211-8,GeTe-AgSbTe2-AgBiTe2 system,(GeTe)0.70(AgSb0.5Bi0.5Te2)0.30,(GeTe)0.70(AgSb0.5Bi0.5Te2)0.30,1,No,Bi,50% of Sb,Sb,,Bi (50% of Sb) @ Sb site,body text,,,300.0,0.72,W/m.K
Entropy engineering enhances the thermoelectric performance and microhardness of (GeTe)1−x(AgSb0.5Bi0.5Te2)x.pdf,10.1007/s40843-022-2211-8,GeTe-AgSbTe2-AgBiTe2 system,(GeTe)0.70(AgSb0.5Bi0.5Te2)0.30,(GeTe)0.70(AgSb0.5Bi0.5Te2)0.30,1,No,Bi,50% of Sb,Sb,,Bi (50% of Sb) @ Sb site,body text,,,573.0,0.82,W/m.K
Excellent thermoelectric performance achieved over broad temperature plateau in indium-doped SnTe-AgSbTe2 alloys.pdf,10.1063/1.5018477,SnTe-AgSbTe2,"(Sn0.995In0.005Te)1-x(Ag0.366Sb0.558Te)x, x=0.05",(Sn0.995In0.005Te)0.95(Ag0.366Sb0.558Te)0.05,3,Yes,In,0.005,Sn,Ag (0.05 * 0.366) @ multiple sites; Sb (0.05 * 0.558) @ multiple sites,In (0.005) @ Sn site; Ag (0.05 * 0.366) @ multiple sites site; Sb (0.05 * 0.558) @ multiple sites site,figure,,Visually estimated from Fig. 4d,873.0,1.8,W/m.K
Excellent thermoelectric performance achieved over broad temperature plateau in indium-doped SnTe-AgSbTe2 alloys.pdf,10.1063/1.5018477,SnTe-AgSbTe2,"(Sn0.995In0.005Te)1-x(Ag0.366Sb0.558Te)x, x=0.20",(Sn0.995In0.005Te)0.8(Ag0.366Sb0.558Te)0.2,3,Yes,In,0.005,Sn,Ag (0.2 * 0.366) @ multiple sites; Sb (0.2 * 0.558) @ multiple sites,In (0.005) @ Sn site; Ag (0.2 * 0.366) @ multiple sites site; Sb (0.2 * 0.558) @ multiple sites site,figure,,Visually estimated from Fig. 4d,873.0,1.2,W/m.K
Ge-induced cation ordering for enhanced thermoelectric performance in AgSbTe2.pdf,10.1039/d5ta10429g,AgSbTe2,AgSbTe2,AgSbTe2,0,No,,,,,,text,Thermal transport section,,300.0,0.49,W/m.K
Ge-induced cation ordering for enhanced thermoelectric performance in AgSbTe2.pdf,10.1039/d5ta10429g,AgSbTe2,AgSb0.94Ge0.06Te2,AgSb0.94Ge0.06Te2,1,No,Ge,0.06,Sb,,Ge (0.06) @ Sb site,text,Thermal transport section,,300.0,0.59,W/m.K
Glassy thermal conductivity in the two-phase CuxAg3−xSbSeTe2 alloy and high temperature thermoelectric behavior.pdf,10.1088/0953-8984/22/3/035801,AgSbTe2,x=0,Ag3SbSeTe2,1,No,Se,stoichiometric,unclear,,Se (stoichiometric) @ unclear site,body text,Section 3,,700.0,0.67,W/m.K
Glassy thermal conductivity in the two-phase CuxAg3−xSbSeTe2 alloy and high temperature thermoelectric behavior.pdf,10.1088/0953-8984/22/3/035801,AgSbTe2,x=0.1,Cu0.1Ag2.9SbSeTe2,2,Yes,Cu,x=0.1,Ag,Se (stoichiometric) @ unclear,Cu (x=0.1) @ Ag site; Se (stoichiometric) @ unclear site,body text,Section 3,,700.0,0.67,W/m.K
Glassy thermal conductivity in the two-phase CuxAg3−xSbSeTe2 alloy and high temperature thermoelectric behavior.pdf,10.1088/0953-8984/22/3/035801,AgSbTe2,x=0.2,Cu0.2Ag2.8SbSeTe2,2,Yes,Cu,x=0.2,Ag,Se (stoichiometric) @ unclear,Cu (x=0.2) @ Ag site; Se (stoichiometric) @ unclear site,body text,Section 3,,700.0,0.585,W/m.K
Glassy thermal conductivity in the two-phase CuxAg3−xSbSeTe2 alloy and high temperature thermoelectric behavior.pdf,10.1088/0953-8984/22/3/035801,AgSbTe2,CuxAg3-xSbSeTe2 (x=0),Ag3SbSeTe2,1,No,Cu,x=0,unclear,,Cu (x=0) @ unclear site,body text,page 4,,700.0,0.67,W/m.K
Glassy thermal conductivity in the two-phase CuxAg3−xSbSeTe2 alloy and high temperature thermoelectric behavior.pdf,10.1088/0953-8984/22/3/035801,AgSbTe2,CuxAg3-xSbSeTe2 (x=0.1),Cu0.1Ag2.9SbSeTe2,1,No,Cu,x=0.1,unclear,,Cu (x=0.1) @ unclear site,figure,Fig. 6,Visually estimated from Fig. 6,700.0,0.5,W/m.K
Glassy thermal conductivity in the two-phase CuxAg3−xSbSeTe2 alloy and high temperature thermoelectric behavior.pdf,10.1088/0953-8984/22/3/035801,AgSbTe2,CuxAg3-xSbSeTe2 (x=0.2),Cu0.2Ag2.8SbSeTe2,1,No,Cu,x=0.2,unclear,,Cu (x=0.2) @ unclear site,body text,page 4,,700.0,0.6,W/m.K
High Power Factor of HPHT-Sintered GeTe-AgSbTe2 Alloys.pdf,10.1007/s11664-010-1383-1,TAGS-85 (GeTe-AgSbTe2 alloy),C,(GeTe)0.85(AgSbTe2)0.15,0,No,,,,,,body text,,,300.0,1.6,W/m.K
High Power Factor of HPHT-Sintered GeTe-AgSbTe2 Alloys.pdf,10.1007/s11664-010-1383-1,TAGS-85 (GeTe-AgSbTe2 alloy),D,(GeTe)0.85(AgSbTe2)0.15,0,No,,,,,,body text,,,300.0,2.7,W/m.K
Impact of In Situ Generated Ag2Te Nanoparticles on the Microstructure and Thermoelectric Properties of AgSbTe2 Compounds.pdf,10.1007/s11664-011-1620-2,AgSbTe2,x=44,(Ag2Te)0.44(Sb2Te3)0.56,1,No,Ag2Te,x=44,unclear,,Ag2Te (x=44) @ unclear site,body text,,,591.0,0.84,W/m.K
Impact of In Situ Generated Ag2Te Nanoparticles on the Microstructure and Thermoelectric Properties of AgSbTe2 Compounds.pdf,10.1007/s11664-011-1620-2,AgSbTe2,x=44,(Ag2Te)44(Sb2Te3)56,1,No,Ag2Te,x=44,unclear,,Ag2Te (x=44) @ unclear site,figure,,Visually estimated from Fig. 4,591.0,0.84,W/m.K
Improved Thermoelectric Properties in Structure Controlled Ag-Sb-Te System.pdf,,AgSbTe2,Ag0.208Sb0.275Te0.517 (A),Ag0.208Sb0.275Te0.517,0,No,,,,,,Table 1,,,,0.7,W/m.K
Improved Thermoelectric Properties in Structure Controlled Ag-Sb-Te System.pdf,,AgSbTe2,Ag0.208Sb0.275Te0.517 (B),Ag0.208Sb0.275Te0.517,0,No,,,,,,Table 1,,,,1.0,W/m.K
Impurity band engineering and hierarchical defect scattering enable high zT in Co-doped AgSbTe2.pdf,10.1039/d5ta09240j,AgSbTe2,AgSbTe2 (pristine),AgSbTe2,0,No,,,,,,body text,,,,0.7,W/m.K
Impurity band engineering and hierarchical defect scattering enable high zT in Co-doped AgSbTe2.pdf,10.1039/d5ta09240j,AgSbTe2,AgSb0.97Co0.03Te2,AgSb0.97Co0.03Te2,1,No,Co,x=0.03,Sb,,Co (x=0.03) @ Sb site,body text,,,298.0,0.5,W/m.K
Impurity band engineering and hierarchical defect scattering enable high zT in Co-doped AgSbTe2.pdf,10.1039/d5ta09240j,AgSbTe2,AgSb0.97Co0.03Te2,AgSb0.97Co0.03Te2,1,No,Co,x=0.03,Sb,,Co (x=0.03) @ Sb site,body text,,,648.0,0.45,W/m.K
Impurity band engineering and hierarchical defect scattering enable high zT in Co-doped AgSbTe2.pdf,10.1039/d5ta09240j,AgSbTe2,AgSb1-xCoxTe2 (x=0),AgSbTe2,0,No,,,,,,figure,Fig. 6d,Visually estimated from Fig. 6d,298.0,0.7,W/m.K
Impurity band engineering and hierarchical defect scattering enable high zT in Co-doped AgSbTe2.pdf,10.1039/d5ta09240j,AgSbTe2,AgSb1-xCoxTe2 (x=0.03),AgSb0.97Co0.03Te2,1,No,Co,x=0.03,Sb,,Co (x=0.03) @ Sb site,figure,Fig. 6d,Visually estimated from Fig. 6d,298.0,0.5,W/m.K
Influence of mechanochemical syntheses and compacting methods on the thermoelectric properties of nanostructured AgSnmSbTe2+m (TAST-m).pdf,10.1088/0268-1242/29/12/124009,AgSbTe2-doped SnTe,TAST-10,SnTe doped with AgSbTe2,2,Yes,Ag,10 mol%,unclear,Sb (10 mol%) @ unclear,Ag (10 mol%) @ unclear site; Sb (10 mol%) @ unclear site,figure,,"Visually estimated from Fig 8, TAST-10, CPA",300.0,2.0,W/m.K
Influence of nanoscale Ag2 Te precipitates on the thermoelectric properties of the Sn doped P-type AgSbTe2 compound.pdf,10.1063/1.4896435,AgSbTe2,"Ag(Sb1-xSnx)Te2, x=0.01",AgSb0.99Sn0.01Te2,1,No,Sn,x=0.01,Sb,,Sn (x=0.01) @ Sb site,figure,,Visually estimated from Fig. 4e,300.0,0.65,W/m.K
Influence of nanoscale Ag2 Te precipitates on the thermoelectric properties of the Sn doped P-type AgSbTe2 compound.pdf,10.1063/1.4896435,AgSbTe2,"Ag(Sb1-xSnx)Te2, x=0.03",AgSb0.97Sn0.03Te2,1,No,Sn,x=0.03,Sb,,Sn (x=0.03) @ Sb site,figure,,Visually estimated from Fig. 4e,300.0,0.68,W/m.K
Influence of nanoscale Ag2 Te precipitates on the thermoelectric properties of the Sn doped P-type AgSbTe2 compound.pdf,10.1063/1.4896435,AgSbTe2,"Ag(Sb1-xSnx)Te2, x=0.05",AgSb0.95Sn0.05Te2,1,No,Sn,x=0.05,Sb,,Sn (x=0.05) @ Sb site,figure,,Visually estimated from Fig. 4e,300.0,0.68,W/m.K
Influence of nanoscale Ag2 Te precipitates on the thermoelectric properties of the Sn doped P-type AgSbTe2 compound.pdf,10.1063/1.4896435,AgSbTe2,"Ag(Sb1-xSnx)Te2, x=0.07",AgSb0.93Sn0.07Te2,1,No,Sn,x=0.07,Sb,,Sn (x=0.07) @ Sb site,figure,,Visually estimated from Fig. 4e,300.0,0.7,W/m.K
Ioffe–Regel limit and lattice thermal conductivity reduction of high performance (AgSbTe2)15(GeTe)85 thermoelectric materials.pdf,10.1039/c3ta15147f,(AgSbTe2)15(GeTe)85,0.4 AQ,(Ag0.4SbTe2/2+1.5)15(GeTe)85,1,No,Ag,0.4,unclear,,Ag (0.4) @ unclear site,figure,Fig. 1d,Visually estimated from Fig. 1d,300.0,2.1,W/m.K
Ioffe–Regel limit and lattice thermal conductivity reduction of high performance (AgSbTe2)15(GeTe)85 thermoelectric materials.pdf,10.1039/c3ta15147f,(AgSbTe2)15(GeTe)85,0.4 MS,(Ag0.4SbTe2/2+1.5)15(GeTe)85,1,No,Ag,0.4,unclear,,Ag (0.4) @ unclear site,figure,Fig. 3d,Visually estimated from Fig. 3d,300.0,1.4,W/m.K
Irie_1963_Jpn._J._Appl._Phys._2_72.pdf,,AgSbTe2,AgSbTe2-AgBiTe2 system,AgSbTe2-AgBiTe2,1,No,Bi,0-50 mol%,Sb,,Bi (0-50 mol%) @ Sb site,figure,,Visually estimated from Fig. 16 at 0 mol% AgBiTe2.,,0.8,W/m.K
Irie_1963_Jpn._J._Appl._Phys._2_72.pdf,,AgSbTe2,AgSbTe2-PbTe system,AgSbTe2-PbTe,1,No,Pb,0-100 mol%,multiple sites,,Pb (0-100 mol%) @ multiple sites site,figure,,Visually estimated from Fig. 22 at 40 mol% PbTe.,,0.4,W/m.K
Irie_1963_Jpn._J._Appl._Phys._2_72.pdf,,AgSbTe2,AgSbTe2-SnTe system,AgSbTe2-SnTe,1,No,Sn,0-100 mol%,multiple sites,,Sn (0-100 mol%) @ multiple sites site,figure,,Visually estimated from Fig. 28 at 80 mol% SnTe.,,2.8000000000000003,W/m.K
Large Mobility Enables Higher Thermoelectric Cooling and Power Generation Performance in n‑type AgPb18+xSbTe20 Crystals.pdf,10.1021/jacs.3c09655,AgPb18+xSbTe20,AgPb18SbTe20,AgPb18SbTe20,1,No,Pb,18,unclear,,Pb (18) @ unclear site,body text,,,303.0,1.98,W/m.K
Large Mobility Enables Higher Thermoelectric Cooling and Power Generation Performance in n‑type AgPb18+xSbTe20 Crystals.pdf,10.1021/jacs.3c09655,AgPb18+xSbTe20,AgPb18.5SbTe20,AgPb18.5SbTe20,1,No,Pb,18.5,unclear,,Pb (18.5) @ unclear site,body text,,,303.0,2.08,W/m.K
Large Mobility Enables Higher Thermoelectric Cooling and Power Generation Performance in n‑type AgPb18+xSbTe20 Crystals.pdf,10.1021/jacs.3c09655,AgPb18+xSbTe20,AgPb18+xSbTe20,AgPb18+xSbTe20,1,No,Pb,18+x,unclear,,Pb (18+x) @ unclear site,body text,,For AgPb18SbTe20,303.0,1.98,W/m.K
Large Mobility Enables Higher Thermoelectric Cooling and Power Generation Performance in n‑type AgPb18+xSbTe20 Crystals.pdf,10.1021/jacs.3c09655,AgPb18+xSbTe20,AgPb18+xSbTe20,AgPb18+xSbTe20,1,No,Pb,18+x,unclear,,Pb (18+x) @ unclear site,body text,,For AgPb18.2SbTe20,303.0,1.62,W/m.K
"Large-scale production of (GeTe)x(AgSbTe2)100−x (x=75, 80, 85, 90) with enhanced thermoelectric properties via gas-atomization and spark plasma sintering.pdf",10.1016/j.actamat.2017.01.053,(GeTe)x(AgSbTe2)100-x,TAGS-80,(GeTe)80(AgSbTe2)20,0,No,,,,,,text,Section 3.2,,,1.38,W/m.K
"Large-scale production of (GeTe)x(AgSbTe2)100−x (x=75, 80, 85, 90) with enhanced thermoelectric properties via gas-atomization and spark plasma sintering.pdf",10.1016/j.actamat.2017.01.053,(GeTe)x(AgSbTe2)100-x,TAGS-90,(GeTe)90(AgSbTe2)10,0,No,,,,,,text,Section 3.2,,,1.76,W/m.K
"Large-scale production of (GeTe)x(AgSbTe2)100−x (x=75, 80, 85, 90) with enhanced thermoelectric properties via gas-atomization and spark plasma sintering.pdf",10.1016/j.actamat.2017.01.053,(GeTe)x(AgSbTe2)100-x,TAGS-75,(GeTe)75(AgSbTe2)25,1,No,Ge,75 mol%,multiple sites,,Ge (75 mol%) @ multiple sites site,figure,Fig. 7d,visually estimated from figure,300.0,2.0,W/m.K
Low lattice thermal conductivity by alloying SnTe with AgSbTe2 and CaTe-MnTe.pdf,10.1063/1.5109465,SnTe-AgSbTe2,(Sn0.95Ca0.05)0.75(AgSbTe2)0.125,(Sn0.95Ca0.05)0.75(AgSbTe2)0.125,1,No,Ca,0.05,unclear,,Ca (0.05) @ unclear site,figure,,Visually estimated from Fig. 3c,800.0,1.5,W/m.K
Low lattice thermal conductivity by alloying SnTe with AgSbTe2 and CaTe-MnTe.pdf,10.1063/1.5109465,SnTe-AgSbTe2,(Sn0.85Mn0.15)0.85(AgSbTe2)0.075,(Sn0.85Mn0.15)0.85(AgSbTe2)0.075,1,No,Mn,0.15,unclear,,Mn (0.15) @ unclear site,figure,,Visually estimated from Fig. 3c,800.0,1.2,W/m.K
Low solubility and transport consequences of Eu addition in AgSbTe2 thermoelectrics.pdf,10.1016/j.physb.2026.418712,AgSbTe2,0 wt% Eu,AgSbTe2,0,No,,,,,,figure,Fig. 3d,Visually estimated from Fig. 3d,300.0,0.6,W/m.K
Low solubility and transport consequences of Eu addition in AgSbTe2 thermoelectrics.pdf,10.1016/j.physb.2026.418712,AgSbTe2,0 wt% Eu,AgSbTe2,0,No,,,,,,figure,Fig. 3d,Visually estimated from Fig. 3d,600.0,0.8,W/m.K
Low solubility and transport consequences of Eu addition in AgSbTe2 thermoelectrics.pdf,10.1016/j.physb.2026.418712,AgSbTe2,4 wt% Eu,AgSbTe2:Eu,1,No,Eu,4 wt%,unclear,,Eu (4 wt%) @ unclear site,figure,Fig. 3d,Visually estimated from Fig. 3d,300.0,0.6,W/m.K
Low solubility and transport consequences of Eu addition in AgSbTe2 thermoelectrics.pdf,10.1016/j.physb.2026.418712,AgSbTe2,4 wt% Eu,AgSbTe2:Eu,1,No,Eu,4 wt%,unclear,,Eu (4 wt%) @ unclear site,figure,Fig. 3d,Visually estimated from Fig. 3d,600.0,0.9,W/m.K
Nanostructures in high-performance (GeTe)x(AgSbTe2)100−x thermoelectric materials.pdf,10.1088/0957-4484/19/24/245707,AgSbTe2,TAGS-75,(GeTe)75(AgSbTe2)25,1,No,Ge,75 mol%,multiple sites,,Ge (75 mol%) @ multiple sites site,figure,,Visually estimated from Fig. 2(c),300.0,1.1,W/m.K
Nanostructures in high-performance (GeTe)x(AgSbTe2)100−x thermoelectric materials.pdf,10.1088/0957-4484/19/24/245707,AgSbTe2,TAGS-75,(GeTe)75(AgSbTe2)25,1,No,Ge,75 mol%,multiple sites,,Ge (75 mol%) @ multiple sites site,figure,,Visually estimated from Fig. 2(c),720.0,1.1,W/m.K
Nanostructures in high-performance (GeTe)x(AgSbTe2)100−x thermoelectric materials.pdf,10.1088/0957-4484/19/24/245707,AgSbTe2,TAGS-80,(GeTe)80(AgSbTe2)20,1,No,Ge,80 mol%,multiple sites,,Ge (80 mol%) @ multiple sites site,figure,,Visually estimated from Fig. 2(c),300.0,1.0,W/m.K
Nanostructures in high-performance (GeTe)x(AgSbTe2)100−x thermoelectric materials.pdf,10.1088/0957-4484/19/24/245707,AgSbTe2,TAGS-80,(GeTe)80(AgSbTe2)20,1,No,Ge,80 mol%,multiple sites,,Ge (80 mol%) @ multiple sites site,figure,,Visually estimated from Fig. 2(c),720.0,1.0,W/m.K
Nanostructures in high-performance (GeTe)x(AgSbTe2)100−x thermoelectric materials.pdf,10.1088/0957-4484/19/24/245707,AgSbTe2,TAGS-85,(GeTe)85(AgSbTe2)15,1,No,Ge,85 mol%,multiple sites,,Ge (85 mol%) @ multiple sites site,figure,,Visually estimated from Fig. 2(c),300.0,1.4,W/m.K
