Repository: Harpriyaminhas/AgSbTe2_data_extraction

# AgSbTe2 Thermoelectric ML Pipeline

Machine-learning pipeline that takes the extracted AgSbTe2-family dataset
from `../AgSbTe2_work/output/AgSbTe2_Thermoelectric_Extracted_Data_long.csv`
and, for five thermoelectric (TE) properties (Seebeck coefficient, electrical
conductivity, thermal conductivity, power factor, ZT), builds composition
descriptors, trains/benchmarks 5 regression models, runs SHAP interpretability
analysis, and screens dopant/site/ratio/temperature combinations to answer:
which dopant, single- or co-doped, what ratio, and whether an unexplored
dopant could do better for AgSbTe2.

**Main deliverable:** `AgSbTe2_ML_Report.docx` -- a full write-up (methods,

File: ML_analysis/outputs/datasets/power_factor_raw.csv (part 2 of 3)
source_pdf,doi,base_composition,sample_id,full_formula,num_dopants,is_codoped,primary_dopant_element,primary_dopant_pct,primary_dopant_site,codopant_elements,all_dopants_detail,source_type,source_detail,notes,temperature_K,target_value,unit
Influence of In doping on the thermoelectric properties of an AgSbTe2 compound with enhanced figure of merit.pdf,10.1039/c3ta14547f,AgSbTe2,AgSbTe2 (x=0),AgSbTe2,0,No,,,,,,figure,Fig. 3d,Visually estimated from Fig. 3d,300.0,10.500000000000002,uW/cm.K2
Influence of In doping on the thermoelectric properties of an AgSbTe2 compound with enhanced figure of merit.pdf,10.1039/c3ta14547f,AgSbTe2,Ag(Sb0.97In0.03)Te2 (x=0.03),Ag(Sb0.97In0.03)Te2,1,No,In,x=0.03,Sb,,In (x=0.03) @ Sb site,figure,Fig. 3d,Visually estimated from Fig. 3d,300.0,11.5,uW/cm.K2
Influence of In doping on the thermoelectric properties of an AgSbTe2 compound with enhanced figure of merit.pdf,10.1039/c3ta14547f,AgSbTe2,Ag(Sb0.95In0.05)Te2 (x=0.05),Ag(Sb0.95In0.05)Te2,1,No,In,x=0.05,Sb,,In (x=0.05) @ Sb site,figure,Fig. 3d,Visually estimated from Fig. 3d,300.0,11.999999999999998,uW/cm.K2
Influence of In doping on the thermoelectric properties of an AgSbTe2 compound with enhanced figure of merit.pdf,10.1039/c3ta14547f,AgSbTe2,Ag(Sb0.93In0.07)Te2 (x=0.07),Ag(Sb0.93In0.07)Te2,1,No,In,x=0.07,Sb,,In (x=0.07) @ Sb site,figure,Fig. 3d,Visually estimated from Fig. 3d,300.0,12.5,uW/cm.K2
Influence of nanoscale Ag2 Te precipitates on the thermoelectric properties of the Sn doped P-type AgSbTe2 compound.pdf,10.1063/1.4896435,AgSbTe2,Ag(Sb0.97Sn0.03)Te2,Ag0.99Sb0.98Sn0.027Te2,1,No,Sn,x = 0.03,Sb,,Sn (x = 0.03) @ Sb site,body text,,,600.0,13.8,uW/cm.K2
Influence of nanoscale Ag2 Te precipitates on the thermoelectric properties of the Sn doped P-type AgSbTe2 compound.pdf,10.1063/1.4896435,AgSbTe2,"Ag(Sb1-xSnx)Te2, x=0.01",AgSb0.99Sn0.01Te2,1,No,Sn,x=0.01,Sb,,Sn (x=0.01) @ Sb site,figure,,Visually estimated from Fig. 4c,300.0,2.5,uW/cm.K2
Influence of nanoscale Ag2 Te precipitates on the thermoelectric properties of the Sn doped P-type AgSbTe2 compound.pdf,10.1063/1.4896435,AgSbTe2,"Ag(Sb1-xSnx)Te2, x=0.03",AgSb0.97Sn0.03Te2,1,No,Sn,x=0.03,Sb,,Sn (x=0.03) @ Sb site,figure,,Visually estimated from Fig. 4c,300.0,7.0,uW/cm.K2
Influence of nanoscale Ag2 Te precipitates on the thermoelectric properties of the Sn doped P-type AgSbTe2 compound.pdf,10.1063/1.4896435,AgSbTe2,"Ag(Sb1-xSnx)Te2, x=0.05",AgSb0.95Sn0.05Te2,1,No,Sn,x=0.05,Sb,,Sn (x=0.05) @ Sb site,figure,,Visually estimated from Fig. 4c,300.0,2.9999999999999996,uW/cm.K2
Influence of nanoscale Ag2 Te precipitates on the thermoelectric properties of the Sn doped P-type AgSbTe2 compound.pdf,10.1063/1.4896435,AgSbTe2,"Ag(Sb1-xSnx)Te2, x=0.07",AgSb0.93Sn0.07Te2,1,No,Sn,x=0.07,Sb,,Sn (x=0.07) @ Sb site,figure,,Visually estimated from Fig. 4c,300.0,2.5,uW/cm.K2
Ioffe–Regel limit and lattice thermal conductivity reduction of high performance (AgSbTe2)15(GeTe)85 thermoelectric materials.pdf,10.1039/c3ta15147f,(AgSbTe2)15(GeTe)85,0.4 AQ,(Ag0.4SbTe2/2+1.5)15(GeTe)85,1,No,Ag,0.4,unclear,,Ag (0.4) @ unclear site,figure,Fig. 1c,Visually estimated from Fig. 1c,300.0,16.0,uW/cm.K2
Ioffe–Regel limit and lattice thermal conductivity reduction of high performance (AgSbTe2)15(GeTe)85 thermoelectric materials.pdf,10.1039/c3ta15147f,(AgSbTe2)15(GeTe)85,0.4 MS,(Ag0.4SbTe2/2+1.5)15(GeTe)85,1,No,Ag,0.4,unclear,,Ag (0.4) @ unclear site,figure,Fig. 3c,Visually estimated from Fig. 3c,300.0,12.0,uW/cm.K2
Large Mobility Enables Higher Thermoelectric Cooling and Power Generation Performance in n‑type AgPb18+xSbTe20 Crystals.pdf,10.1021/jacs.3c09655,AgPb18+xSbTe20,AgPb18SbTe20,AgPb18SbTe20,1,No,Pb,18,unclear,,Pb (18) @ unclear site,body text,,,303.0,21.3,uW/cm.K2
Large Mobility Enables Higher Thermoelectric Cooling and Power Generation Performance in n‑type AgPb18+xSbTe20 Crystals.pdf,10.1021/jacs.3c09655,AgPb18+xSbTe20,AgPb18.4SbTe20,AgPb18.4SbTe20,1,No,Pb,18.4,unclear,,Pb (18.4) @ unclear site,body text,,,303.0,37.8,uW/cm.K2
Large Mobility Enables Higher Thermoelectric Cooling and Power Generation Performance in n‑type AgPb18+xSbTe20 Crystals.pdf,10.1021/jacs.3c09655,AgPb18+xSbTe20,AgPb18.5SbTe20,AgPb18.5SbTe20,1,No,Pb,18.5,unclear,,Pb (18.5) @ unclear site,body text,,,303.0,38.2,uW/cm.K2
Large Mobility Enables Higher Thermoelectric Cooling and Power Generation Performance in n‑type AgPb18+xSbTe20 Crystals.pdf,10.1021/jacs.3c09655,AgPb18+xSbTe20,Polycrystalline AgPb18.4SbTe20,AgPb18.4SbTe20,1,No,Pb,18.4,unclear,,Pb (18.4) @ unclear site,body text,,,303.0,8.0,uW/cm.K2
"Large-scale production of (GeTe)x(AgSbTe2)100−x (x=75, 80, 85, 90) with enhanced thermoelectric properties via gas-atomization and spark plasma sintering.pdf",10.1016/j.actamat.2017.01.053,(GeTe)x(AgSbTe2)100-x,TAGS-90,(GeTe)90(AgSbTe2)10,0,No,,,,,,text,Section 3.2,,698.0,41.76,uW/cm.K2
"Large-scale production of (GeTe)x(AgSbTe2)100−x (x=75, 80, 85, 90) with enhanced thermoelectric properties via gas-atomization and spark plasma sintering.pdf",10.1016/j.actamat.2017.01.053,(GeTe)x(AgSbTe2)100-x,TAGS-75,(GeTe)75(AgSbTe2)25,1,No,Ge,75 mol%,multiple sites,,Ge (75 mol%) @ multiple sites site,figure,Fig. 7c,visually estimated from figure,300.0,11.999999999999998,uW/cm.K2
Optimized Carrier Concentration and Reduced Thermal Conductivity in Cu-Deficient CuGaTe2 Alloyed with AgSbTe2 for Superior Thermoelectric Performance.pdf,10.1021/acsami.6c05111,Cu0.96GaTe2-AgSbTe2,"(Cu0.96GaTe2)1-x(AgSbTe2)x, x=0",(Cu0.96GaTe2)1-x(AgSbTe2)x,2,Yes,Ag,x=0,unclear,Sb (x=0) @ unclear,Ag (x=0) @ unclear site; Sb (x=0) @ unclear site,figure,,Visually estimated from Fig. 5c,300.0,0.5000000000000001,uW/cm.K2
Optimized Carrier Concentration and Reduced Thermal Conductivity in Cu-Deficient CuGaTe2 Alloyed with AgSbTe2 for Superior Thermoelectric Performance.pdf,10.1021/acsami.6c05111,Cu0.96GaTe2-AgSbTe2,"(Cu0.96GaTe2)1-x(AgSbTe2)x, x=0.02",(Cu0.96GaTe2)0.98(AgSbTe2)0.02,2,Yes,Ag,x=0.02,unclear,Sb (x=0.02) @ unclear,Ag (x=0.02) @ unclear site; Sb (x=0.02) @ unclear site,figure,,Visually estimated from Fig. 5c,300.0,1.0000000000000002,uW/cm.K2
Optimized Carrier Concentration and Reduced Thermal Conductivity in Cu-Deficient CuGaTe2 Alloyed with AgSbTe2 for Superior Thermoelectric Performance.pdf,10.1021/acsami.6c05111,Cu0.96GaTe2-AgSbTe2,"(Cu0.96GaTe2)1-x(AgSbTe2)x, x=0.04",(Cu0.96GaTe2)0.96(AgSbTe2)0.04,2,Yes,Ag,x=0.04,unclear,Sb (x=0.04) @ unclear,Ag (x=0.04) @ unclear site; Sb (x=0.04) @ unclear site,figure,,Visually estimated from Fig. 5c,300.0,1.4999999999999998,uW/cm.K2
Optimized Carrier Concentration and Reduced Thermal Conductivity in Cu-Deficient CuGaTe2 Alloyed with AgSbTe2 for Superior Thermoelectric Performance.pdf,10.1021/acsami.6c05111,Cu0.96GaTe2-AgSbTe2,"(Cu0.96GaTe2)1-x(AgSbTe2)x, x=0.06",(Cu0.96GaTe2)0.94(AgSbTe2)0.06,2,Yes,Ag,x=0.06,unclear,Sb (x=0.06) @ unclear,Ag (x=0.06) @ unclear site; Sb (x=0.06) @ unclear site,figure,,Visually estimated from Fig. 5c,300.0,2.0000000000000004,uW/cm.K2
Optimized Carrier Concentration and Reduced Thermal Conductivity in Cu-Deficient CuGaTe2 Alloyed with AgSbTe2 for Superior Thermoelectric Performance.pdf,10.1021/acsami.6c05111,Cu0.96GaTe2-AgSbTe2,"(Cu0.96GaTe2)1-x(AgSbTe2)x, x=0.08",(Cu0.96GaTe2)0.92(AgSbTe2)0.08,2,Yes,Ag,x=0.08,unclear,Sb (x=0.08) @ unclear,Ag (x=0.08) @ unclear site; Sb (x=0.08) @ unclear site,figure,,Visually estimated from Fig. 5c,300.0,2.5,uW/cm.K2
Optimized Carrier Concentration and Reduced Thermal Conductivity in Cu-Deficient CuGaTe2 Alloyed with AgSbTe2 for Superior Thermoelectric Performance.pdf,10.1021/acsami.6c05111,Cu0.96GaTe2-AgSbTe2,"(Cu0.96GaTe2)1-x(AgSbTe2)x, x=0.10",(Cu0.96GaTe2)0.9(AgSbTe2)0.1,2,Yes,Ag,x=0.10,unclear,Sb (x=0.10) @ unclear,Ag (x=0.10) @ unclear site; Sb (x=0.10) @ unclear site,figure,,Visually estimated from Fig. 5c,300.0,2.9999999999999996,uW/cm.K2
Optimized Carrier Concentration and Reduced Thermal Conductivity in Cu-Deficient CuGaTe2 Alloyed with AgSbTe2 for Superior Thermoelectric Performance.pdf,10.1021/acsami.6c05111,Cu0.96GaTe2-AgSbTe2,"(Cu0.96GaTe2)1-x(AgSbTe2)x, x=0.11",(Cu0.96GaTe2)0.89(AgSbTe2)0.11,2,Yes,Ag,x=0.11,unclear,Sb (x=0.11) @ unclear,Ag (x=0.11) @ unclear site; Sb (x=0.11) @ unclear site,figure,,Visually estimated from Fig. 5c,300.0,3.5,uW/cm.K2
Optimized Thermoelectric Properties of AgSbTe2 through Adjustment of.pdf,10.1007/s13391-014-4152-0,AgSbTe2,AST-473-500,AgSbTe2,0,No,,,,,,body text,,,418.0,16.2,uW/cm.K2
"Phase compositions, nanoscale microstructures and thermoelectric properties in Ag2−ySbyTe1+y alloys with precipitated Sb2Te3 plates.pdf",10.1016/j.actamat.2010.04.007,Ag2-ySbTe1+y,Ag0.65Sb1.35Te2.35,Ag0.65Sb1.35Te2.35,1,No,Sb,1.35,unclear,,Sb (1.35) @ unclear site,body text,,,600.0,17.0,uW/cm.K2
Preparation and transport properties of AgSbTe2 by high-pressure and high-temperature.pdf,10.1016/j.jallcom.2006.12.126,AgSbTe2,2.0 GPa,AgSbTe2,0,No,,,,,,body text,"Page 1, Abstract",,,10.299999999999999,uW/cm.K2
Preparation and transport properties of AgSbTe2 by high-pressure and high-temperature.pdf,10.1016/j.jallcom.2006.12.126,AgSbTe2,5.2 GPa,AgSbTe2,0,No,,,,,,body text,"Page 3, Section 3",,,10.299999999999999,uW/cm.K2
Preparation and transport properties of AgSbTe2 by high-pressure and high-temperature.pdf,10.1016/j.jallcom.2006.12.126,AgSbTe2,AgSbTe2 synthesized at 2.0 GPa,AgSbTe2,0,No,,,,,,figure,,Visually estimated from Fig. 5.,,4.199999999999999,uW/cm.K2
Preparation and transport properties of AgSbTe2 by high-pressure and high-temperature.pdf,10.1016/j.jallcom.2006.12.126,AgSbTe2,AgSbTe2 synthesized at 3.5 GPa,AgSbTe2,0,No,,,,,,figure,,Visually estimated from Fig. 5.,,6.5,uW/cm.K2
Preparation and transport properties of AgSbTe2 by high-pressure and high-temperature.pdf,10.1016/j.jallcom.2006.12.126,AgSbTe2,AgSbTe2 synthesized at 5.2 GPa,AgSbTe2,0,No,,,,,,figure,,Visually estimated from Fig. 5.,,10.299999999999999,uW/cm.K2
Rational design of entropy-driven AgSnSbTe3 with enhanced thermoelectric efficiency index for sustainable waste heat recovery.pdf,10.1039/d5se00534e,AgSnSbTe3,AgSnSbTe3 (This work),AgSnSbTe3,0,No,,,,,,figure,,Visually estimated from Fig. 3c,300.0,8.2,uW/cm.K2
Rational design of entropy-driven AgSnSbTe3 with enhanced thermoelectric efficiency index for sustainable waste heat recovery.pdf,10.1039/d5se00534e,AgSnSbTe3,AgSnSbTe3 (This work),AgSnSbTe3,0,No,,,,,,figure,,Visually estimated from Fig. 3c,600.0,13.8,uW/cm.K2
Reduced cation disorder and rational design of Ag2Te formation via stepwise optimization strategy to achieve high thermoelectric performance in AgSbTe2.pdf,10.1016/j.jmst.2025.08.053,AgSbTe2,(Ag0.97SbTe2)0.994(Sb2Te3)0.006,(Ag0.97SbTe2)0.994(Sb2Te3)0.006,2,Yes,Ag vacancy,0.03,Ag,Sb2Te3 (0.006) @ unclear,Ag vacancy (0.03) @ Ag site; Sb2Te3 (0.006) @ unclear site,body text,,,514.0,18.2,uW/cm.K2
Small - 2025 - Iqbal - Realizing High Wide‐Temperature‐Range Thermoelectric Performance in Ga  I  and S co‐doped AgSbTe2.pdf,10.1002/smll.202506235,AgSbTe2,AgSb0.98Ga0.02Te1.84S0.10I0.06,AgSb0.98Ga0.02Te1.84S0.10I0.06,3,Yes,Ga,0.02,Sb,S (0.10) @ Te; I (0.06) @ Te,Ga (0.02) @ Sb site; S (0.10) @ Te site; I (0.06) @ Te site,body text,,,625.0,17.9,uW/cm.K2
Small - 2025 - Iqbal - Realizing High Wide‐Temperature‐Range Thermoelectric Performance in Ga  I  and S co‐doped AgSbTe2.pdf,10.1002/smll.202506235,AgSbTe2,AgSb0.97Ga0.03Te1.76S0.15I0.09,AgSb0.97Ga0.03Te1.76S0.15I0.09,3,Yes,Ga,0.03,Sb,S (0.15) @ Te; I (0.09) @ Te,Ga (0.03) @ Sb site; S (0.15) @ Te site; I (0.09) @ Te site,body text,,Average power factor (PFave),,15.12,uW/cm.K2
Small - 2025 - Iqbal - Realizing High Wide‐Temperature‐Range Thermoelectric Performance in Ga  I  and S co‐doped AgSbTe2.pdf,10.1002/smll.202506235,AgSbTe2,AgSb0.98Ga0.02Te1.94I0.06,AgSb0.98Ga0.02Te1.94I0.06,2,Yes,Ga,0.02,Sb,I (0.06) @ Te,Ga (0.02) @ Sb site; I (0.06) @ Te site,body text,,,300.0,12.959999999999999,uW/cm.K2
Small - 2025 - Iqbal - Realizing High Wide‐Temperature‐Range Thermoelectric Performance in Ga  I  and S co‐doped AgSbTe2.pdf,10.1002/smll.202506235,AgSbTe2,AgSb0.98Ga0.02Te1.94I0.06,AgSb0.98Ga0.02Te1.94I0.06,2,Yes,Ga,0.02,Sb,I (0.06) @ Te,Ga (0.02) @ Sb site; I (0.06) @ Te site,body text,,,625.0,17.9,uW/cm.K2
Small - 2025 - Iqbal - Realizing High Wide‐Temperature‐Range Thermoelectric Performance in Ga  I  and S co‐doped AgSbTe2.pdf,10.1002/smll.202506235,AgSbTe2,AgSbTe2 (pristine),AgSbTe2,0,No,,,,,,figure,Fig. 2E,Visually estimated from Fig. 2E,300.0,10.919999999999998,uW/cm.K2
Small - 2025 - Iqbal - Realizing High Wide‐Temperature‐Range Thermoelectric Performance in Ga  I  and S co‐doped AgSbTe2.pdf,10.1002/smll.202506235,AgSbTe2,AgSb0.97Ga0.03Te1.76S0.15I0.09,AgSb0.97Ga0.03Te1.76S0.15I0.09,3,Yes,Ga,0.03,Sb,S (0.15) @ Te; I (0.09) @ Te,Ga (0.03) @ Sb site; S (0.15) @ Te site; I (0.09) @ Te site,body text,"Page 1, abstract",,625.0,17.9,uW/cm.K2
Small - 2026 - Song - Decoupling Electron‐Phonon Transport in AgSbSe2 via Stepwise Cd‐Sb Substitution and Interstitial Se.pdf,10.1002/smll.202514707,AgSbSe2,AgSb0.96Cd0.04Se2.02,AgSb0.96Cd0.04Se2.02,2,Yes,Cd,0.04,Sb,Se (0.02) @ interstitial,Cd (0.04) @ Sb site; Se (0.02) @ interstitial site,body text,,,673.0,7.84,uW/cm.K2
Strong anharmonicity induced low lattice thermal conductivity and high thermoelectric performance in system.pdf,10.1063/5.0095121,(Cu1-yInTe2)0.95(AgSbTe2)0.05,(Cu0.95InTe2)0.95(AgSbTe2)0.05,(Cu0.95InTe2)0.95(AgSbTe2)0.05,1,No,Cu vacancy,y=0.05,Ag,,Cu vacancy (y=0.05) @ Ag site,body text,,,723.0,12.4,uW/cm.K2
Strong anharmonicity induced low lattice thermal conductivity and high thermoelectric performance in system.pdf,10.1063/5.0095121,(Cu1-yInTe2)0.95(AgSbTe2)0.05,(CuInTe2)0.99(AgSbTe2)0.01,(CuInTe2)0.99(AgSbTe2)0.01,2,Yes,Ag,0.01,unclear,Sb (0.01) @ unclear,Ag (0.01) @ unclear site; Sb (0.01) @ unclear site,figure,,Visually estimated from Fig. 1(c),300.0,1.4999999999999998,uW/cm.K2
Strong anharmonicity induced low lattice thermal conductivity and high thermoelectric performance in system.pdf,10.1063/5.0095121,(Cu1-yInTe2)0.95(AgSbTe2)0.05,(CuInTe2)0.97(AgSbTe2)0.03,(CuInTe2)0.97(AgSbTe2)0.03,2,Yes,Ag,0.03,unclear,Sb (0.03) @ unclear,Ag (0.03) @ unclear site; Sb (0.03) @ unclear site,figure,,Visually estimated from Fig. 1(c),300.0,2.0000000000000004,uW/cm.K2
Strong anharmonicity induced low lattice thermal conductivity and high thermoelectric performance in system.pdf,10.1063/5.0095121,(Cu1-yInTe2)0.95(AgSbTe2)0.05,(CuInTe2)0.95(AgSbTe2)0.05,(CuInTe2)0.95(AgSbTe2)0.05,2,Yes,Ag,0.05,unclear,Sb (0.05) @ unclear,Ag (0.05) @ unclear site; Sb (0.05) @ unclear site,figure,,Visually estimated from Fig. 1(c),300.0,2.5,uW/cm.K2
Strong anharmonicity induced low lattice thermal conductivity and high thermoelectric performance in system.pdf,10.1063/5.0095121,(Cu1-yInTe2)0.95(AgSbTe2)0.05,(CuInTe2)0.93(AgSbTe2)0.07,(CuInTe2)0.93(AgSbTe2)0.07,2,Yes,Ag,0.07,unclear,Sb (0.07) @ unclear,Ag (0.07) @ unclear site; Sb (0.07) @ unclear site,figure,,Visually estimated from Fig. 1(c),300.0,2.5,uW/cm.K2
"Structural, characterization and electrical properties of AgPbmSbTem+2 compounds synthesized through a solid-state microwave technique.pdf",10.1016/j.ijhydene.2015.12.205,AgSbTe2,AgPb8SbTe10,AgPb8SbTe10,1,No,Pb,m=8,Ag,,Pb (m=8) @ Ag site,body text,,,310.0,18.7,uW/cm.K2
Synergistic Effect of Mg–Se Co-Doping and Post-Annealing on the Thermoelectric Performance of Polycrystalline AgSbTe2.pdf,10.1021/acsaem.6c01258,AgSbTe2,AgSb0.95Mg0.05Te1.85Se0.15,AgSb0.95Mg0.05Te1.85Se0.15,2,Yes,Mg,5 at%,Sb,Se (15 at%) @ Te,Mg (5 at%) @ Sb site; Se (15 at%) @ Te site,body text,,,508.0,14.199999999999998,uW/cm.K2
Synergistic Effect of Mg–Se Co-Doping and Post-Annealing on the Thermoelectric Performance of Polycrystalline AgSbTe2.pdf,10.1021/acsaem.6c01258,AgSbTe2,AgSb0.95Mg0.05Te1.85Se0.15,AgSb0.95Mg0.05Te1.85Se0.15,2,Yes,Mg,5 at%,Sb,Se (15 at%) @ Te,Mg (5 at%) @ Sb site; Se (15 at%) @ Te site,body text,,,610.0,19.2,uW/cm.K2
Synergistic Effect of Mg–Se Co-Doping and Post-Annealing on the Thermoelectric Performance of Polycrystalline AgSbTe2.pdf,10.1021/acsaem.6c01258,AgSbTe2,AgSbTe2,AgSbTe2,0,No,,,,,,figure,Figure 2c,Visually estimated from Figure 2c,300.0,2.0,uW/cm.K2
Synergistic Effect of Mg–Se Co-Doping and Post-Annealing on the Thermoelectric Performance of Polycrystalline AgSbTe2.pdf,10.1021/acsaem.6c01258,AgSbTe2,AgSbTe1.85Se0.15,AgSbTe1.85Se0.15,1,No,Se,0.15,Te,,Se (0.15) @ Te site,figure,Figure 2c,Visually estimated from Figure 2c,300.0,9.0,uW/cm.K2
Synergistic Effect of Mg–Se Co-Doping and Post-Annealing on the Thermoelectric Performance of Polycrystalline AgSbTe2.pdf,10.1021/acsaem.6c01258,AgSbTe2,Ag0.96Mg0.04SbTe1.85Se0.15,Ag0.96Mg0.04SbTe1.85Se0.15,2,Yes,Mg,0.04,Ag,Se (0.15) @ Te,Mg (0.04) @ Ag site; Se (0.15) @ Te site,figure,Figure 2c,Visually estimated from Figure 2c,300.0,10.0,uW/cm.K2
Synergistic Effect of Mg–Se Co-Doping and Post-Annealing on the Thermoelectric Performance of Polycrystalline AgSbTe2.pdf,10.1021/acsaem.6c01258,AgSbTe2,Ag0.95Mg0.05SbTe1.85Se0.15,Ag0.95Mg0.05SbTe1.85Se0.15,2,Yes,Mg,0.05,Ag,Se (0.15) @ Te,Mg (0.05) @ Ag site; Se (0.15) @ Te site,figure,Figure 2c,Visually estimated from Figure 2c,300.0,11.0,uW/cm.K2
Synergistic Effect of Mg–Se Co-Doping and Post-Annealing on the Thermoelectric Performance of Polycrystalline AgSbTe2.pdf,10.1021/acsaem.6c01258,AgSbTe2,Ag0.94Mg0.06SbTe1.85Se0.15,Ag0.94Mg0.06SbTe1.85Se0.15,2,Yes,Mg,0.06,Ag,Se (0.15) @ Te,Mg (0.06) @ Ag site; Se (0.15) @ Te site,figure,Figure 2c,Visually estimated from Figure 2c,300.0,8.0,uW/cm.K2
Synergistic Effect of Mg–Se Co-Doping and Post-Annealing on the Thermoelectric Performance of Polycrystalline AgSbTe2.pdf,10.1021/acsaem.6c01258,AgSbTe2,AgSb0.95Mg0.05Te1.85Se0.15 (without annealing),AgSb0.95Mg0.05Te1.85Se0.15,2,Yes,Mg,0.05,Sb,Se (0.15) @ Te,Mg (0.05) @ Sb site; Se (0.15) @ Te site,figure,,Visually estimated from Fig 7c,300.0,10.0,uW/cm.K2
Synergistic Effect of Mg–Se Co-Doping and Post-Annealing on the Thermoelectric Performance of Polycrystalline AgSbTe2.pdf,10.1021/acsaem.6c01258,AgSbTe2,AgSb0.95Mg0.05Te1.85Se0.15 (without annealing),AgSb0.95Mg0.05Te1.85Se0.15,2,Yes,Mg,0.05,Sb,Se (0.15) @ Te,Mg (0.05) @ Sb site; Se (0.15) @ Te site,figure,,Visually estimated from Fig 7c,560.0,14.0,uW/cm.K2
Synergistic Effect of Mg–Se Co-Doping and Post-Annealing on the Thermoelectric Performance of Polycrystalline AgSbTe2.pdf,10.1021/acsaem.6c01258,AgSbTe2,AgSb0.95Mg0.05Te1.85Se0.15 (annealed),AgSb0.95Mg0.05Te1.85Se0.15,2,Yes,Mg,0.05,Sb,Se (0.15) @ Te,Mg (0.05) @ Sb site; Se (0.15) @ Te site,figure,,Visually estimated from Fig 7c,300.0,12.0,uW/cm.K2
Synergistic Effect of Mg–Se Co-Doping and Post-Annealing on the Thermoelectric Performance of Polycrystalline AgSbTe2.pdf,10.1021/acsaem.6c01258,AgSbTe2,AgSb0.95Mg0.05Te1.85Se0.15 (annealed),AgSb0.95Mg0.05Te1.85Se0.15,2,Yes,Mg,0.05,Sb,Se (0.15) @ Te,Mg (0.05) @ Sb site; Se (0.15) @ Te site,figure,,Visually estimated from Fig 7c,610.0,18.999999999999996,uW/cm.K2
Synergistic Optimization of Thermoelectric Performance in AgSbTe2 via Ag Vacancy and In Doping.pdf,10.1021/acsaem.6c00054,AgSbTe2,Ag0.97SbTe2,Ag0.97SbTe2,1,No,Ag vacancy,x = 0.03,Ag,,Ag vacancy (x = 0.03) @ Ag site,text,Section 3.2,,573.0,9.9,uW/cm.K2
Synergistic Optimization of Thermoelectric Performance in AgSbTe2 via Ag Vacancy and In Doping.pdf,10.1021/acsaem.6c00054,AgSbTe2,Ag0.97Sb0.96In0.04Te2,Ag0.97Sb0.96In0.04Te2,2,Yes,Ag vacancy,x = 0.03,Ag,In (y = 0.04) @ Sb,Ag vacancy (x = 0.03) @ Ag site; In (y = 0.04) @ Sb site,text,Section 3.4,,573.0,11.399999999999999,uW/cm.K2
Synergistic Suppression of Bipolar Effect and Lattice Thermal Conductivity Leading to High Average Figure of Merit in Bi0.4Sb1.6Te3 Materials through Alloying with AgSbTe2.pdf,10.1021/acsami.4c12307,Bi0.4Sb1.6Te3 alloyed with AgSbTe2,Bi0.4Sb1.6Te3 - 0.15 wt % AgSbTe2,Bi0.4Sb1.6Te3 - 0.15 wt % AgSbTe2,1,No,Ag,0.15 wt %,multiple sites,,Ag (0.15 wt %) @ multiple sites site,body text,page 6,,303.0,49.1,uW/cm.K2
"Synergistically optimizing charge and phonon transport properties in n-type PbTe via introducing ternary compound AgSb(Se, Te)2.pdf",10.1016/j.jallcom.2019.152463,PbTe,PbTe + 1% AgSbTe2,PbTe + 1% AgSbTe2,1,No,AgSbTe2,1%,unclear,,AgSbTe2 (1%) @ unclear site,figure,,Visually estimated from Fig. 8c,600.0,16.0,uW/cm.K2
"Synergistically optimizing charge and phonon transport properties in n-type PbTe via introducing ternary compound AgSb(Se, Te)2.pdf",10.1016/j.jallcom.2019.152463,PbTe,PbTe + 2% AgSbTe2,PbTe + 2% AgSbTe2,1,No,AgSbTe2,2%,unclear,,AgSbTe2 (2%) @ unclear site,figure,,Visually estimated from Fig. 8c,650.0,18.0,uW/cm.K2
"Synergistically optimizing charge and phonon transport properties in n-type PbTe via introducing ternary compound AgSb(Se, Te)2.pdf",10.1016/j.jallcom.2019.152463,PbTe,PbTe + 3% AgSbTe2,PbTe + 3% AgSbTe2,1,No,AgSbTe2,3%,unclear,,AgSbTe2 (3%) @ unclear site,figure,,Visually estimated from Fig. 8c,700.0,14.0,uW/cm.K2
Synthesis and thermoelectric properties of Mn-doped AgSbTe2 compounds.pdf,10.1088/1674-1056/21/10/106101,Ag0.9Sb1-xMnxTe2.05,x=0.10,Ag0.9Sb1.0Mn0.10Te2.05,1,No,Mn,x=0.10,Sb,,Mn (x=0.10) @ Sb site,body text,"page 5, section 3.2",,473.0,13.700000000000001,uW/cm.K2
Synthesis and thermoelectric properties of Mn-doped AgSbTe2 compounds.pdf,10.1088/1674-1056/21/10/106101,Ag0.9Sb1-xMnxTe2.05,Ag0.9Sb1.1-xMnxTe2.05 (x=0.05),Ag0.9Sb1.05Mn0.05Te2.05,1,No,Mn,x=0.05,Sb,,Mn (x=0.05) @ Sb site,figure,Fig. 4c,Visually estimated from Fig. 4c,325.0,7.0,uW/cm.K2
Synthesis and thermoelectric properties of Mn-doped AgSbTe2 compounds.pdf,10.1088/1674-1056/21/10/106101,Ag0.9Sb1-xMnxTe2.05,Ag0.9Sb1.1-xMnxTe2.05 (x=0.05),Ag0.9Sb1.05Mn0.05Te2.05,1,No,Mn,x=0.05,Sb,,Mn (x=0.05) @ Sb site,figure,Fig. 4c,Visually estimated from Fig. 4c,475.0,8.000000000000002,uW/cm.K2
Synthesis and thermoelectric properties of Mn-doped AgSbTe2 compounds.pdf,10.1088/1674-1056/21/10/106101,Ag0.9Sb1-xMnxTe2.05,Ag0.9Sb1.1-xMnxTe2.05 (x=0.05),Ag0.9Sb1.05Mn0.05Te2.05,1,No,Mn,x=0.05,Sb,,Mn (x=0.05) @ Sb site,figure,Fig. 4c,Visually estimated from Fig. 4c,575.0,9.0,uW/cm.K2
Synthesis and thermoelectric properties of Mn-doped AgSbTe2 compounds.pdf,10.1088/1674-1056/21/10/106101,Ag0.9Sb1-xMnxTe2.05,Ag0.9Sb1.1-xMnxTe2.05 (x=0.10),Ag0.9Sb1.0Mn0.1Te2.05,1,No,Mn,x=0.10,Sb,,Mn (x=0.10) @ Sb site,figure,Fig. 4c,Visually estimated from Fig. 4c,325.0,11.5,uW/cm.K2
Synthesis and thermoelectric properties of Mn-doped AgSbTe2 compounds.pdf,10.1088/1674-1056/21/10/106101,Ag0.9Sb1-xMnxTe2.05,Ag0.9Sb1.1-xMnxTe2.05 (x=0.10),Ag0.9Sb1.0Mn0.1Te2.05,1,No,Mn,x=0.10,Sb,,Mn (x=0.10) @ Sb site,figure,Fig. 4c,Visually estimated from Fig. 4c,475.0,13.500000000000002,uW/cm.K2
Synthesis and thermoelectric properties of Mn-doped AgSbTe2 compounds.pdf,10.1088/1674-1056/21/10/106101,Ag0.9Sb1-xMnxTe2.05,Ag0.9Sb1.1-xMnxTe2.05 (x=0.10),Ag0.9Sb1.0Mn0.1Te2.05,1,No,Mn,x=0.10,Sb,,Mn (x=0.10) @ Sb site,figure,Fig. 4c,Visually estimated from Fig. 4c,575.0,11.5,uW/cm.K2
Synthesis and thermoelectric properties of Mn-doped AgSbTe2 compounds.pdf,10.1088/1674-1056/21/10/106101,Ag0.9Sb1-xMnxTe2.05,Ag0.9Sb1.1-xMnxTe2.05 (x=0.20),Ag0.9Sb0.9Mn0.2Te2.05,1,No,Mn,x=0.20,Sb,,Mn (x=0.20) @ Sb site,figure,Fig. 4c,Visually estimated from Fig. 4c,325.0,7.0,uW/cm.K2
Synthesis and thermoelectric properties of Mn-doped AgSbTe2 compounds.pdf,10.1088/1674-1056/21/10/106101,Ag0.9Sb1-xMnxTe2.05,Ag0.9Sb1.1-xMnxTe2.05 (x=0.20),Ag0.9Sb0.9Mn0.2Te2.05,1,No,Mn,x=0.20,Sb,,Mn (x=0.20) @ Sb site,figure,Fig. 4c,Visually estimated from Fig. 4c,475.0,8.000000000000002,uW/cm.K2
Synthesis and thermoelectric properties of Mn-doped AgSbTe2 compounds.pdf,10.1088/1674-1056/21/10/106101,Ag0.9Sb1-xMnxTe2.05,Ag0.9Sb1.1-xMnxTe2.05 (x=0.20),Ag0.9Sb0.9Mn0.2Te2.05,1,No,Mn,x=0.20,Sb,,Mn (x=0.20) @ Sb site,figure,Fig. 4c,Visually estimated from Fig. 4c,575.0,8.000000000000002,uW/cm.K2
"Thermodynamic, Structural and Thermoelectric Properties of AgSbTe2 Thick Films Developed by Melt Spinning.pdf",10.3390/nano8070474,AgSbTe2,SAT-5,AgSbTe2,0,No,,,,,,figure,Fig. 4c,,500.0,13.000000000000002,uW/cm.K2
"Thermodynamic, Structural and Thermoelectric Properties of AgSbTe2 Thick Films Developed by Melt Spinning.pdf",10.3390/nano8070474,AgSbTe2,SAT-10,AgSbTe2,0,No,,,,,,figure,Fig. 4c,,500.0,13.000000000000002,uW/cm.K2
"Thermodynamic, Structural and Thermoelectric Properties of AgSbTe2 Thick Films Developed by Melt Spinning.pdf",10.3390/nano8070474,AgSbTe2,SATS-10,AgSbTe1.98Se0.02,1,No,Se,1%,Te,,Se (1%) @ Te site,text,Abstract and Section 3.2,,500.0,13.000000000000002,uW/cm.K2
"Thermodynamic, Structural and Thermoelectric Properties of AgSbTe2 Thick Films Developed by Melt Spinning.pdf",10.3390/nano8070474,AgSbTe2,SAT-5,AgSbTe2,0,No,,,,,,figure,,Visually estimated from Fig. 4c,300.0,11.999999999999998,uW/cm.K2
"Thermodynamic, Structural and Thermoelectric Properties of AgSbTe2 Thick Films Developed by Melt Spinning.pdf",10.3390/nano8070474,AgSbTe2,SAT-5,AgSbTe2,0,No,,,,,,figure,,Visually estimated from Fig. 4c,500.0,8.000000000000002,uW/cm.K2
"Thermodynamic, Structural and Thermoelectric Properties of AgSbTe2 Thick Films Developed by Melt Spinning.pdf",10.3390/nano8070474,AgSbTe2,SAT-10,AgSbTe2,0,No,,,,,,figure,,Visually estimated from Fig. 4c,300.0,8.000000000000002,uW/cm.K2
"Thermodynamic, Structural and Thermoelectric Properties of AgSbTe2 Thick Films Developed by Melt Spinning.pdf",10.3390/nano8070474,AgSbTe2,SAT-10,AgSbTe2,0,No,,,,,,figure,,Visually estimated from Fig. 4c,500.0,11.999999999999998,uW/cm.K2
"Thermodynamic, Structural and Thermoelectric Properties of AgSbTe2 Thick Films Developed by Melt Spinning.pdf",10.3390/nano8070474,AgSbTe2,SATS-10,AgSbTe2-xSex,1,No,Se,1%,Te,,Se (1%) @ Te site,figure,,Visually estimated from Fig. 4c,300.0,11.000000000000002,uW/cm.K2
"Thermodynamic, Structural and Thermoelectric Properties of AgSbTe2 Thick Films Developed by Melt Spinning.pdf",10.3390/nano8070474,AgSbTe2,SATS-10,AgSbTe2-xSex,1,No,Se,1%,Te,,Se (1%) @ Te site,figure,,Visually estimated from Fig. 4c,500.0,13.000000000000002,uW/cm.K2
Thermoelectric properties of (GeTe)1-x[(Ag2Te)0.4(Sb2Te3)0.6]x alloys.pdf,10.1007/s12598-,AgSbTe2-family (GeTe-Ag2Te-Sb2Te3 alloys),x = 0,(GeTe)1-x[(Ag2Te)0.4(Sb2Te3)0.6]x where x=0,0,No,,,,,,figure,Fig. 5c,,,5.0,uW/cm.K2
"Thermoelectric properties of p-type (AgSbTe2)x(Pb0.5Sn0.5Te)1 − x (x = 0.05, 0.09, 0.2).pdf",10.1016/j.jallcom.2005.08.033,AgSbTe2-PbTe-SnTe,x=0.05,(AgSbTe2)0.05(Pb0.5Sn0.5Te)0.95,2,Yes,Pb,0.95 * 0.5,unclear,Sn (0.95 * 0.5) @ unclear,Pb (0.95 * 0.5) @ unclear site; Sn (0.95 * 0.5) @ unclear site,figure,,Visually estimated from Fig 3C,300.0,7.5,uW/cm.K2
"Thermoelectric properties of p-type (AgSbTe2)x(Pb0.5Sn0.5Te)1 − x (x = 0.05, 0.09, 0.2).pdf",10.1016/j.jallcom.2005.08.033,AgSbTe2-PbTe-SnTe,x=0.09,(AgSbTe2)0.09(Pb0.5Sn0.5Te)0.91,2,Yes,Pb,0.91 * 0.5,unclear,Sn (0.91 * 0.5) @ unclear,Pb (0.91 * 0.5) @ unclear site; Sn (0.91 * 0.5) @ unclear site,figure,,Visually estimated from Fig 3C,300.0,8.5,uW/cm.K2
"Thermoelectric properties of p-type (AgSbTe2)x(Pb0.5Sn0.5Te)1 − x (x = 0.05, 0.09, 0.2).pdf",10.1016/j.jallcom.2005.08.033,AgSbTe2-PbTe-SnTe,x=0.2,(AgSbTe2)0.2(Pb0.5Sn0.5Te)0.8,2,Yes,Pb,0.8 * 0.5,unclear,Sn (0.8 * 0.5) @ unclear,Pb (0.8 * 0.5) @ unclear site; Sn (0.8 * 0.5) @ unclear site,figure,,Visually estimated from Fig 3C,300.0,10.0,uW/cm.K2
Ultralow lattice thermal conductivity and enhanced thermoelectric performance enabled by CuInSe2 alloying in AgSbTe2.pdf,10.1016/j.jallcom.2026.188903,(AgSbTe2)1-x(CuInSe2)x,x = 0.03,Ag0.97Sb0.97Te1.94Cu0.03In0.03Se0.06,3,Yes,Cu,0.03,Ag,In (0.03) @ Sb; Se (0.06) @ Te,Cu (0.03) @ Ag site; In (0.03) @ Sb site; Se (0.06) @ Te site,body text,,,,14.1,uW/cm.K2
Ultralow lattice thermal conductivity and enhanced thermoelectric performance enabled by CuInSe2 alloying in AgSbTe2.pdf,10.1016/j.jallcom.2026.188903,(AgSbTe2)1-x(CuInSe2)x,x=0,AgSbTe2,0,No,,,,,,figure,Fig. 4e,Visually estimated from Fig. 4e,300.0,8.000000000000002,uW/cm.K2
Ultralow lattice thermal conductivity and enhanced thermoelectric performance enabled by CuInSe2 alloying in AgSbTe2.pdf,10.1016/j.jallcom.2026.188903,(AgSbTe2)1-x(CuInSe2)x,x=0,AgSbTe2,0,No,,,,,,figure,Fig. 4e,Visually estimated from Fig. 4e,500.0,10.0,uW/cm.K2
Ultralow lattice thermal conductivity and enhanced thermoelectric performance enabled by CuInSe2 alloying in AgSbTe2.pdf,10.1016/j.jallcom.2026.188903,(AgSbTe2)1-x(CuInSe2)x,x=0,AgSbTe2,0,No,,,,,,figure,Fig. 4e,Visually estimated from Fig. 4e,600.0,9.0,uW/cm.K2
Ultralow lattice thermal conductivity and enhanced thermoelectric performance enabled by CuInSe2 alloying in AgSbTe2.pdf,10.1016/j.jallcom.2026.188903,(AgSbTe2)1-x(CuInSe2)x,x=0.01,(AgSbTe2)0.99(CuInSe2)0.01,3,Yes,Cu,0.01,unclear,In (0.01) @ unclear; Se (0.01) @ Te,Cu (0.01) @ unclear site; In (0.01) @ unclear site; Se (0.01) @ Te site,figure,Fig. 4e,Visually estimated from Fig. 4e,300.0,10.0,uW/cm.K2
Ultralow lattice thermal conductivity and enhanced thermoelectric performance enabled by CuInSe2 alloying in AgSbTe2.pdf,10.1016/j.jallcom.2026.188903,(AgSbTe2)1-x(CuInSe2)x,x=0.01,(AgSbTe2)0.99(CuInSe2)0.01,3,Yes,Cu,0.01,unclear,In (0.01) @ unclear; Se (0.01) @ Te,Cu (0.01) @ unclear site; In (0.01) @ unclear site; Se (0.01) @ Te site,figure,Fig. 4e,Visually estimated from Fig. 4e,500.0,13.000000000000002,uW/cm.K2
Ultralow lattice thermal conductivity and enhanced thermoelectric performance enabled by CuInSe2 alloying in AgSbTe2.pdf,10.1016/j.jallcom.2026.188903,(AgSbTe2)1-x(CuInSe2)x,x=0.01,(AgSbTe2)0.99(CuInSe2)0.01,3,Yes,Cu,0.01,unclear,In (0.01) @ unclear; Se (0.01) @ Te,Cu (0.01) @ unclear site; In (0.01) @ unclear site; Se (0.01) @ Te site,figure,Fig. 4e,Visually estimated from Fig. 4e,600.0,12.000000000000002,uW/cm.K2
Ultralow lattice thermal conductivity and enhanced thermoelectric performance enabled by CuInSe2 alloying in AgSbTe2.pdf,10.1016/j.jallcom.2026.188903,(AgSbTe2)1-x(CuInSe2)x,x=0.03,(AgSbTe2)0.97(CuInSe2)0.03,3,Yes,Cu,0.03,unclear,In (0.03) @ unclear; Se (0.03) @ Te,Cu (0.03) @ unclear site; In (0.03) @ unclear site; Se (0.03) @ Te site,figure,Fig. 4e,Visually estimated from Fig. 4e,300.0,11.000000000000002,uW/cm.K2
Ultralow lattice thermal conductivity and enhanced thermoelectric performance enabled by CuInSe2 alloying in AgSbTe2.pdf,10.1016/j.jallcom.2026.188903,(AgSbTe2)1-x(CuInSe2)x,x=0.03,(AgSbTe2)0.97(CuInSe2)0.03,3,Yes,Cu,0.03,unclear,In (0.03) @ unclear; Se (0.03) @ Te,Cu (0.03) @ unclear site; In (0.03) @ unclear site; Se (0.03) @ Te site,figure,Fig. 4e,Visually estimated from Fig. 4e,500.0,14.0,uW/cm.K2
Ultralow lattice thermal conductivity and enhanced thermoelectric performance enabled by CuInSe2 alloying in AgSbTe2.pdf,10.1016/j.jallcom.2026.188903,(AgSbTe2)1-x(CuInSe2)x,x=0.03,(AgSbTe2)0.97(CuInSe2)0.03,3,Yes,Cu,0.03,unclear,In (0.03) @ unclear; Se (0.03) @ Te,Cu (0.03) @ unclear site; In (0.03) @ unclear site; Se (0.03) @ Te site,figure,Fig. 4e,Visually estimated from Fig. 4e,600.0,13.000000000000002,uW/cm.K2
Ultralow lattice thermal conductivity and enhanced thermoelectric performance enabled by CuInSe2 alloying in AgSbTe2.pdf,10.1016/j.jallcom.2026.188903,(AgSbTe2)1-x(CuInSe2)x,x=0.05,(AgSbTe2)0.95(CuInSe2)0.05,3,Yes,Cu,0.05,unclear,In (0.05) @ unclear; Se (0.05) @ Te,Cu (0.05) @ unclear site; In (0.05) @ unclear site; Se (0.05) @ Te site,figure,Fig. 4e,Visually estimated from Fig. 4e,300.0,9.0,uW/cm.K2
Ultralow lattice thermal conductivity and enhanced thermoelectric performance enabled by CuInSe2 alloying in AgSbTe2.pdf,10.1016/j.jallcom.2026.188903,(AgSbTe2)1-x(CuInSe2)x,x=0.05,(AgSbTe2)0.95(CuInSe2)0.05,3,Yes,Cu,0.05,unclear,In (0.05) @ unclear; Se (0.05) @ Te,Cu (0.05) @ unclear site; In (0.05) @ unclear site; Se (0.05) @ Te site,figure,Fig. 4e,Visually estimated from Fig. 4e,500.0,12.000000000000002,uW/cm.K2
Ultralow lattice thermal conductivity and enhanced thermoelectric performance enabled by CuInSe2 alloying in AgSbTe2.pdf,10.1016/j.jallcom.2026.188903,(AgSbTe2)1-x(CuInSe2)x,x=0.05,(AgSbTe2)0.95(CuInSe2)0.05,3,Yes,Cu,0.05,unclear,In (0.05) @ unclear; Se (0.05) @ Te,Cu (0.05) @ unclear site; In (0.05) @ unclear site; Se (0.05) @ Te site,figure,Fig. 4e,Visually estimated from Fig. 4e,600.0,11.000000000000002,uW/cm.K2
Wang_2025_Phys._Scr._100_125919.pdf,10.1088/1402-4896/ae26ec,AgSbTe2,Ag16Sb16Te32,Ag16Sb16Te32,0,No,,,,,,text,Section 3.3.4,,450.0,12.21,uW/cm.K2
Wang_2025_Phys._Scr._100_125919.pdf,10.1088/1402-4896/ae26ec,AgSbTe2,Ag16Sb15Cr1Te32,Ag16Sb15Cr1Te32,1,No,Cr,1,Sb,,Cr (1) @ Sb site,text,Section 3.3.4,,450.0,19.08,uW/cm.K2
Wang_2025_Phys._Scr._100_125919.pdf,10.1088/1402-4896/ae26ec,AgSbTe2,Ag16Sb14V1Cr1Te32,Ag16Sb14V1Cr1Te32,2,Yes,V,1,Sb,Cr (1) @ Sb,V (1) @ Sb site; Cr (1) @ Sb site,text,Section 3.3.4,,600.0,10.33,uW/cm.K2
Wang_2025_Phys._Scr._100_125919.pdf,10.1088/1402-4896/ae26ec,AgSbTe2,Ag16Sb15V1Te32,Ag16Sb15V1Te32,1,No,V,1,Sb,,V (1) @ Sb site,figure,Fig. 9,Visually estimated from Fig. 9,600.0,10.33,uW/cm.K2
ae2c03557.pdf,10.1021/acsaem.2c03557,AgSbSe2,AgSb0.935Pb0.06Se2,AgSb0.935Pb0.06Se2,2,Yes,Pb,0.06,Sb,Sb vacancy (0.005) @ Sb,Pb (0.06) @ Sb site; Sb vacancy (0.005) @ Sb site,text,"Page 1, Abstract",,523.0,7.499999999999999,uW/cm.K2
ae5c01632.pdf,10.1021/acsaem.5c01632,AgSbTe2,AgSbTe1.95Se0.05,AgSbTe1.95Se0.05,1,No,Se,0.05,Te,,Se (0.05) @ Te site,text,body text,,470.0,15.6,uW/cm.K2
ae5c01632.pdf,10.1021/acsaem.5c01632,AgSbTe2,AgSbTe2,AgSbTe2,0,No,,,,,,figure,Fig. 4a,Visually estimated from Fig. 4a,300.0,8.0,uW/cm.K2
ae5c01632.pdf,10.1021/acsaem.5c01632,AgSbTe2,AgSbTe1.95Se0.05,AgSbTe1.95Se0.05,1,No,Se,x=0.05,Te,,Se (x=0.05) @ Te site,figure,Fig. 4a,Visually estimated from Fig. 4a,300.0,9.0,uW/cm.K2
ae5c01632.pdf,10.1021/acsaem.5c01632,AgSbTe2,AgSbTe1.9Se0.1,AgSbTe1.9Se0.1,1,No,Se,x=0.1,Te,,Se (x=0.1) @ Te site,figure,Fig. 4a,Visually estimated from Fig. 4a,300.0,9.499999999999998,uW/cm.K2
ae5c01674.pdf,10.1021/acsaem.5c01674,AgSbTe2,pristine AgSbTe2,AgSbTe2,0,No,,,,,,body text,,,325.0,5.654999999999999,uW/cm.K2
ae5c01674.pdf,10.1021/acsaem.5c01674,AgSbTe2,pristine AgSbTe2,AgSbTe2,0,No,,,,,,body text,,,525.0,7.242,uW/cm.K2
ae5c01674.pdf,10.1021/acsaem.5c01674,AgSbTe2,AgSbTe2/20 wt % HNO3-treated PEDOT:PSS,AgSbTe2/20 wt % HNO3-treated PEDOT:PSS,1,No,PEDOT:PSS,20 wt %,unclear,,PEDOT:PSS (20 wt %) @ unclear site,body text,,,325.0,6.544999999999999,uW/cm.K2
ae5c01674.pdf,10.1021/acsaem.5c01674,AgSbTe2,AgSbTe2/20 wt % HNO3-treated PEDOT:PSS,AgSbTe2/20 wt % HNO3-treated PEDOT:PSS,1,No,PEDOT:PSS,20 wt %,unclear,,PEDOT:PSS (20 wt %) @ unclear site,body text,,,525.0,8.728,uW/cm.K2
ae5c01674.pdf,10.1021/acsaem.5c01674,AgSbTe2,AgSbTe2/40 wt % HNO3-treated PEDOT:PSS,AgSbTe2/40 wt % HNO3-treated PEDOT:PSS,1,No,PEDOT:PSS,40 wt %,unclear,,PEDOT:PSS (40 wt %) @ unclear site,body text,,,325.0,4.803,uW/cm.K2
ae5c01674.pdf,10.1021/acsaem.5c01674,AgSbTe2,AgSbTe2/40 wt % HNO3-treated PEDOT:PSS,AgSbTe2/40 wt % HNO3-treated PEDOT:PSS,1,No,PEDOT:PSS,40 wt %,unclear,,PEDOT:PSS (40 wt %) @ unclear site,body text,,,525.0,7.2059999999999995,uW/cm.K2
ae5c01674.pdf,10.1021/acsaem.5c01674,AgSbTe2,AgSbTe2/60 wt % HNO3-treated PEDOT:PSS,AgSbTe2/60 wt % HNO3-treated PEDOT:PSS,1,No,PEDOT:PSS,60 wt %,unclear,,PEDOT:PSS (60 wt %) @ unclear site,body text,,,325.0,3.6029999999999998,uW/cm.K2
ae5c01674.pdf,10.1021/acsaem.5c01674,AgSbTe2,AgSbTe2/60 wt % HNO3-treated PEDOT:PSS,AgSbTe2/60 wt % HNO3-treated PEDOT:PSS,1,No,PEDOT:PSS,60 wt %,unclear,,PEDOT:PSS (60 wt %) @ unclear site,body text,,,525.0,5.909999999999999,uW/cm.K2
am2c22930.pdf,10.1021/acsami.2c22930,AgSbTe2,AgSb0.98Mg0.02Te2,AgSb0.98Mg0.02Te2,1,No,Mg,0.02,Sb,,Mg (0.02) @ Sb site,body text,,,523.0,14.0,uW/cm.K2
am4c05454.pdf,10.1021/acsami.4c05454,AgSbTe2,AgSb0.96Cu0.04Te2,AgSb0.96Cu0.04Te2,1,No,Cu,0.04,Ag,,Cu (0.04) @ Ag site,body text,"Page 6, Electrical Transport Properties",,498.0,13.500000000000002,uW/cm.K2
am4c05454.pdf,10.1021/acsami.4c05454,AgSbTe2,AgSb0.96Cu0.04Te2,AgSb0.96Cu0.04Te2,1,No,Cu,0.04,Ag,,Cu (0.04) @ Ag site,body text,"Page 6, Electrical Transport Properties",,448.0,14.3,uW/cm.K2
am4c05454.pdf,10.1021/acsami.4c05454,AgSbTe2,AgSb1-xCuxTe2 (x=0),AgSbTe2,1,No,none,0,unclear,,none (0) @ unclear site,figure,,Visually estimated from Fig. 5d,323.0,7.0,uW/cm.K2
am4c05454.pdf,10.1021/acsami.4c05454,AgSbTe2,AgSb1-xCuxTe2 (x=0),AgSbTe2,1,No,none,0,unclear,,none (0) @ unclear site,figure,,Visually estimated from Fig. 5d,423.0,7.0,uW/cm.K2
am4c05454.pdf,10.1021/acsami.4c05454,AgSbTe2,AgSb1-xCuxTe2 (x=0),AgSbTe2,1,No,none,0,unclear,,none (0) @ unclear site,figure,,Visually estimated from Fig. 5d,573.0,10.0,uW/cm.K2
am4c05454.pdf,10.1021/acsami.4c05454,AgSbTe2,AgSb1-xCuxTe2 (x=0.04),Ag0.96Cu0.04Te2,1,No,Cu,0.04,Ag,,Cu (0.04) @ Ag site,figure,,Visually estimated from Fig. 5d,323.0,10.0,uW/cm.K2
am4c05454.pdf,10.1021/acsami.4c05454,AgSbTe2,AgSb1-xCuxTe2 (x=0.04),Ag0.96Cu0.04Te2,1,No,Cu,0.04,Ag,,Cu (0.04) @ Ag site,figure,,Visually estimated from Fig. 5d,423.0,14.0,uW/cm.K2
am4c05454.pdf,10.1021/acsami.4c05454,AgSbTe2,AgSb1-xCuxTe2 (x=0.04),Ag0.96Cu0.04Te2,1,No,Cu,0.04,Ag,,Cu (0.04) @ Ag site,figure,,Visually estimated from Fig. 5d,573.0,11.000000000000002,uW/cm.K2
am4c05873.pdf,10.1021/acsami.4c05873,AgSbTe2,AgSb0.96Mg0.02Ti0.02Te2,AgSb0.96Mg0.02Ti0.02Te2,2,Yes,Mg,0.02,Sb,Ti (0.02) @ Sb,Mg (0.02) @ Sb site; Ti (0.02) @ Sb site,body text,Page 2,,523.0,14.999999999999998,uW/cm.K2
am4c05873.pdf,10.1021/acsami.4c05873,AgSbTe2,Ag0.96Mg0.02Ti0.02Te2,Ag0.96Mg0.02Ti0.02Te2,2,Yes,Mg,0.02,unclear,Ti (0.02) @ unclear,Mg (0.02) @ unclear site; Ti (0.02) @ unclear site,body text,,,523.0,14.999999999999998,uW/cm.K2
am4c06836.pdf,10.1021/acsami.4c06836,AgSbTe2,Ag0.85Sn0.15Sb0.85Ge0.15Te2,Ag0.85Sn0.15Sb0.85Ge0.15Te2,2,Yes,Sn,0.15,Ag,Ge (0.15) @ Sb,Sn (0.15) @ Ag site; Ge (0.15) @ Sb site,body text,Abstract and Section 3,,757.0,10.8,uW/cm.K2
am4c06836.pdf,10.1021/acsami.4c06836,AgSbTe2,"x=0, y=0",AgSbTe2,0,No,,,,,,figure,Fig. 5c,Visually estimated from Fig. 5c,300.0,1.5000000000000002,uW/cm.K2
am4c06836.pdf,10.1021/acsami.4c06836,AgSbTe2,"x=0.15, y=0.15",Ag0.85Sn0.15Sb0.85Ge0.15Te2,2,Yes,Sn,0.15,Ag,Ge (0.15) @ Sb,Sn (0.15) @ Ag site; Ge (0.15) @ Sb site,figure,Fig. 5c,Visually estimated from Fig. 5c,757.0,10.8,uW/cm.K2
c0jm00138d.pdf,10.1039/c0jm00138d,AgSbTe2,x=48,(Ag2Te)0.48(Sb2Te3)0.52,0,No,,,,,,text,page 1 and page 5,,,15.0,uW/cm.K2
c0jm00138d.pdf,10.1039/c0jm00138d,AgSbTe2,x=50,AgSbTe2,0,No,,,,,,text,page 1 and page 5,,,15.0,uW/cm.K2
c0jm00138d.pdf,10.1039/c0jm00138d,AgSbTe2,"(Ag2Te)x(Sb2Te3)100-x, x=44",(Ag2Te)44(Sb2Te3)56,0,No,,,,,,figure,Fig. 7c,Visually estimated from Fig. 7c,300.0,11.999999999999998,uW/cm.K2
c0jm00138d.pdf,10.1039/c0jm00138d,AgSbTe2,"(Ag2Te)x(Sb2Te3)100-x, x=50",(Ag2Te)50(Sb2Te3)50,0,No,,,,,,figure,Fig. 7c,Visually estimated from Fig. 7c,500.0,15.0,uW/cm.K2
d3nr04584f.pdf,10.1039/d3nr04584f,AgSbTe2,Ag0.91Sb1.09Te2.09,Ag0.91Sb1.09Te2.09,1,No,Ag deficiency,0.09,Ag,,Ag deficiency (0.09) @ Ag site,body text,"Page 4, Results and discussion",,,16.0,uW/cm.K2
d3nr04584f.pdf,10.1039/d3nr04584f,AgSbTe2,Ag0.91Sb1.09Te2.09,Ag0.91Sb1.09Te2.09,3,Yes,Ag,0.91,Ag,Sb (1.09) @ Sb; Te (2.09) @ Te,Ag (0.91) @ Ag site; Sb (1.09) @ Sb site; Te (2.09) @ Te site,figure,Fig. 3d,Visually estimated from Fig. 3d,500.0,16.0,uW/cm.K2
d3nr04584f.pdf,10.1039/d3nr04584f,AgSbTe2,AgSbTe2,AgSbTe2,0,No,,,,,,figure,Fig. 3d,Visually estimated from Fig. 3d,500.0,8.0,uW/cm.K2
d4cp01171f.pdf,10.1039/d4cp01171f,AgSbTe2,Ag0.927Sb1.07Te2.005,Ag0.927Sb1.07Te2.005,0,No,,,,,,body text,,Reported as room temperature value.,300.0,7.47,uW/cm.K2
d5dt01185j.pdf,10.1039/d5dt01185j,Ba2.75Pb1.1Sb4.1Se10-deltaTe_delta,Ba2.75Pb1.1Sb4.1Se7Te3,Ba2.75Pb1.1Sb4.1Se7Te3,1,No,Te,δ = 3,Te,,Te (δ = 3) @ Te site,body text,,,300.0,0.04650000000000001,uW/cm.K2
d5dt01185j.pdf,10.1039/d5dt01185j,Ba2.75Pb1.1Sb4.1Se10-deltaTe_delta,Ba2.75Pb1.1Sb4.1Se7Te3,Ba2.75Pb1.1Sb4.1Se7Te3,1,No,Te,δ = 3,Te,,Te (δ = 3) @ Te site,body text,,,773.0,0.32439999999999997,uW/cm.K2
d5dt01185j.pdf,10.1039/d5dt01185j,Ba2.75Pb1.1Sb4.1Se10-deltaTe_delta,Ba2.75Pb1.1Sb4.1Se6Te4,Ba2.75Pb1.1Sb4.1Se6Te4,1,No,Te,δ = 4,Te,,Te (δ = 4) @ Te site,body text,,,300.0,0.04849999999999999,uW/cm.K2
d5dt01185j.pdf,10.1039/d5dt01185j,Ba2.75Pb1.1Sb4.1Se10-deltaTe_delta,Ba2.75Pb1.1Sb4.1Se6Te4,Ba2.75Pb1.1Sb4.1Se6Te4,1,No,Te,δ = 4,Te,,Te (δ = 4) @ Te site,body text,,,773.0,0.34419999999999995,uW/cm.K2
