Repository: Harpriyaminhas/AgSbTe2_data_extraction

# AgSbTe2 Thermoelectric ML Pipeline

Machine-learning pipeline that takes the extracted AgSbTe2-family dataset
from `../AgSbTe2_work/output/AgSbTe2_Thermoelectric_Extracted_Data_long.csv`
and, for five thermoelectric (TE) properties (Seebeck coefficient, electrical
conductivity, thermal conductivity, power factor, ZT), builds composition
descriptors, trains/benchmarks 5 regression models, runs SHAP interpretability
analysis, and screens dopant/site/ratio/temperature combinations to answer:
which dopant, single- or co-doped, what ratio, and whether an unexplored
dopant could do better for AgSbTe2.

**Main deliverable:** `AgSbTe2_ML_Report.docx` -- a full write-up (methods,

File: ML_analysis/outputs/datasets/thermal_conductivity_raw.csv (part 2 of 2)
source_pdf,doi,base_composition,sample_id,full_formula,num_dopants,is_codoped,primary_dopant_element,primary_dopant_pct,primary_dopant_site,codopant_elements,all_dopants_detail,source_type,source_detail,notes,temperature_K,target_value,unit
Nanostructures in high-performance (GeTe)x(AgSbTe2)100−x thermoelectric materials.pdf,10.1088/0957-4484/19/24/245707,AgSbTe2,TAGS-85,(GeTe)85(AgSbTe2)15,1,No,Ge,85 mol%,multiple sites,,Ge (85 mol%) @ multiple sites site,figure,,Visually estimated from Fig. 2(c),720.0,1.4,W/m.K
Nanostructures in high-performance (GeTe)x(AgSbTe2)100−x thermoelectric materials.pdf,10.1088/0957-4484/19/24/245707,AgSbTe2,TAGS-90,(GeTe)90(AgSbTe2)10,1,No,Ge,90 mol%,multiple sites,,Ge (90 mol%) @ multiple sites site,figure,,Visually estimated from Fig. 2(c),300.0,2.4,W/m.K
Nanostructures in high-performance (GeTe)x(AgSbTe2)100−x thermoelectric materials.pdf,10.1088/0957-4484/19/24/245707,AgSbTe2,TAGS-90,(GeTe)90(AgSbTe2)10,1,No,Ge,90 mol%,multiple sites,,Ge (90 mol%) @ multiple sites site,figure,,Visually estimated from Fig. 2(c),720.0,2.5,W/m.K
Optimized Carrier Concentration and Reduced Thermal Conductivity in Cu-Deficient CuGaTe2 Alloyed with AgSbTe2 for Superior Thermoelectric Performance.pdf,10.1021/acsami.6c05111,Cu0.96GaTe2-AgSbTe2,Cu0.96GaTe2,Cu0.96GaTe2,1,No,Cu vacancy,0.04,Ag,,Cu vacancy (0.04) @ Ag site,body text,,,303.0,5.57,W/m.K
Optimized Carrier Concentration and Reduced Thermal Conductivity in Cu-Deficient CuGaTe2 Alloyed with AgSbTe2 for Superior Thermoelectric Performance.pdf,10.1021/acsami.6c05111,Cu0.96GaTe2-AgSbTe2,(Cu0.96GaTe2)0.89(AgSbTe2)0.11,(Cu0.96GaTe2)0.89(AgSbTe2)0.11,1,No,AgSbTe2,0.11,multiple sites,,AgSbTe2 (0.11) @ multiple sites site,body text,,,303.0,3.37,W/m.K
Peng2014.pdf,10.1039/c3ta13729e,Yb0.2Co4Sb12,Matrix,Yb0.2Co4Sb12,0,No,,,,,,Table 1,,,300.0,2.94,W/m.K
Peng2014.pdf,10.1039/c3ta13729e,Yb0.2Co4Sb12,Matrix-2 wt% AgSbTe2,Yb0.2Co4Sb12-2 wt% AgSbTe2,1,No,Te,less than y = 0.02,Sb,,Te (less than y = 0.02) @ Sb site,Table 1,,,300.0,3.25,W/m.K
Peng2014.pdf,10.1039/c3ta13729e,Yb0.2Co4Sb12,Matrix-4 wt% AgSbTe2,Yb0.2Co4Sb12-4 wt% AgSbTe2,1,No,Te,less than y = 0.02,Sb,,Te (less than y = 0.02) @ Sb site,Table 1,,,300.0,2.62,W/m.K
Peng2014.pdf,10.1039/c3ta13729e,Yb0.2Co4Sb12,Matrix-6 wt% AgSbTe2,Yb0.2Co4Sb12-6 wt% AgSbTe2,1,No,Te,less than y = 0.02,Sb,,Te (less than y = 0.02) @ Sb site,Table 1,,,300.0,3.31,W/m.K
Peng2014.pdf,10.1039/c3ta13729e,Yb0.2Co4Sb12,Matrix-8 wt% AgSbTe2,Yb0.2Co4Sb12-8 wt% AgSbTe2,1,No,Te,less than y = 0.02,Sb,,Te (less than y = 0.02) @ Sb site,Table 1,,,300.0,2.41,W/m.K
"Phase compositions, nanoscale microstructures and thermoelectric properties in Ag2−ySbyTe1+y alloys with precipitated Sb2Te3 plates.pdf",10.1016/j.actamat.2010.04.007,Ag2-ySbTe1+y,Ag0.71Sb1.29Te2.29,Ag0.71Sb1.29Te2.29,1,No,Sb,1.29,unclear,,Sb (1.29) @ unclear site,body text,,,,0.6,W/m.K
"Phase compositions, nanoscale microstructures and thermoelectric properties in Ag2−ySbyTe1+y alloys with precipitated Sb2Te3 plates.pdf",10.1016/j.actamat.2010.04.007,Ag2-ySbTe1+y,y=1.26,Ag2-ySbTe1+y (y=1.26),0,No,,,,,,figure,Fig. 6a,Visually estimated from Fig. 6a,300.0,1.25,W/m.K
"Phase compositions, nanoscale microstructures and thermoelectric properties in Ag2−ySbyTe1+y alloys with precipitated Sb2Te3 plates.pdf",10.1016/j.actamat.2010.04.007,Ag2-ySbTe1+y,y=1.26,Ag2-ySbTe1+y (y=1.26),0,No,,,,,,figure,Fig. 6a,Visually estimated from Fig. 6a,675.0,1.0,W/m.K
"Phase compositions, nanoscale microstructures and thermoelectric properties in Ag2−ySbyTe1+y alloys with precipitated Sb2Te3 plates.pdf",10.1016/j.actamat.2010.04.007,Ag2-ySbTe1+y,y=1.29,Ag2-ySbTe1+y (y=1.29),0,No,,,,,,figure,Fig. 6a,Visually estimated from Fig. 6a,350.0,0.65,W/m.K
"Phase compositions, nanoscale microstructures and thermoelectric properties in Ag2−ySbyTe1+y alloys with precipitated Sb2Te3 plates.pdf",10.1016/j.actamat.2010.04.007,Ag2-ySbTe1+y,y=1.29,Ag2-ySbTe1+y (y=1.29),0,No,,,,,,figure,Fig. 6a,Visually estimated from Fig. 6a,675.0,0.75,W/m.K
Physica Status Solidi  a - 2011 - Yusufu - Thermoelectric properties and microstructures of AgSbTe2‐added p‐type Pb0 16Ge0.pdf,10.1002/pssa.201127194,"AgSbTe2-(Pb,Ge)Te",(Ag0.5Sb0.5Te)25(Pb0.16Ge0.84Te)75,(Ag0.5Sb0.5Te)25(Pb0.16Ge0.84Te)75,2,Yes,Pb,x=75,unclear,Ge (x=75) @ unclear,Pb (x=75) @ unclear site; Ge (x=75) @ unclear site,figure,Fig. 5a,Visually estimated from figure,300.0,2.0,W/m.K
Physica Status Solidi  a - 2011 - Yusufu - Thermoelectric properties and microstructures of AgSbTe2‐added p‐type Pb0 16Ge0.pdf,10.1002/pssa.201127194,"AgSbTe2-(Pb,Ge)Te",(Ag0.5Sb0.5Te)25(Pb0.16Ge0.84Te)75,(Ag0.5Sb0.5Te)25(Pb0.16Ge0.84Te)75,2,Yes,Pb,x=75,unclear,Ge (x=75) @ unclear,Pb (x=75) @ unclear site; Ge (x=75) @ unclear site,figure,Fig. 5a,Visually estimated from figure,700.0,1.8,W/m.K
Physica Status Solidi  a - 2011 - Yusufu - Thermoelectric properties and microstructures of AgSbTe2‐added p‐type Pb0 16Ge0.pdf,10.1002/pssa.201127194,"AgSbTe2-(Pb,Ge)Te",(Ag0.5Sb0.5Te)20(Pb0.16Ge0.84Te)80,(Ag0.5Sb0.5Te)20(Pb0.16Ge0.84Te)80,2,Yes,Pb,x=80,unclear,Ge (x=80) @ unclear,Pb (x=80) @ unclear site; Ge (x=80) @ unclear site,figure,Fig. 5a,Visually estimated from figure,300.0,2.1,W/m.K
Physica Status Solidi  a - 2011 - Yusufu - Thermoelectric properties and microstructures of AgSbTe2‐added p‐type Pb0 16Ge0.pdf,10.1002/pssa.201127194,"AgSbTe2-(Pb,Ge)Te",(Ag0.5Sb0.5Te)20(Pb0.16Ge0.84Te)80,(Ag0.5Sb0.5Te)20(Pb0.16Ge0.84Te)80,2,Yes,Pb,x=80,unclear,Ge (x=80) @ unclear,Pb (x=80) @ unclear site; Ge (x=80) @ unclear site,figure,Fig. 5a,Visually estimated from figure,700.0,1.8,W/m.K
Physica Status Solidi  a - 2011 - Yusufu - Thermoelectric properties and microstructures of AgSbTe2‐added p‐type Pb0 16Ge0.pdf,10.1002/pssa.201127194,"AgSbTe2-(Pb,Ge)Te",(Ag0.5Sb0.5Te)15(Pb0.16Ge0.84Te)85,(Ag0.5Sb0.5Te)15(Pb0.16Ge0.84Te)85,2,Yes,Pb,x=85,unclear,Ge (x=85) @ unclear,Pb (x=85) @ unclear site; Ge (x=85) @ unclear site,figure,Fig. 5a,Visually estimated from figure,300.0,2.2,W/m.K
Physica Status Solidi  a - 2011 - Yusufu - Thermoelectric properties and microstructures of AgSbTe2‐added p‐type Pb0 16Ge0.pdf,10.1002/pssa.201127194,"AgSbTe2-(Pb,Ge)Te",(Ag0.5Sb0.5Te)15(Pb0.16Ge0.84Te)85,(Ag0.5Sb0.5Te)15(Pb0.16Ge0.84Te)85,2,Yes,Pb,x=85,unclear,Ge (x=85) @ unclear,Pb (x=85) @ unclear site; Ge (x=85) @ unclear site,figure,Fig. 5a,Visually estimated from figure,700.0,1.9,W/m.K
Physica Status Solidi  a - 2011 - Yusufu - Thermoelectric properties and microstructures of AgSbTe2‐added p‐type Pb0 16Ge0.pdf,10.1002/pssa.201127194,"AgSbTe2-(Pb,Ge)Te",(Ag0.5Sb0.5Te)10(Pb0.16Ge0.84Te)90,(Ag0.5Sb0.5Te)10(Pb0.16Ge0.84Te)90,2,Yes,Pb,x=90,unclear,Ge (x=90) @ unclear,Pb (x=90) @ unclear site; Ge (x=90) @ unclear site,figure,Fig. 5a,Visually estimated from figure,300.0,2.3,W/m.K
Physica Status Solidi  a - 2011 - Yusufu - Thermoelectric properties and microstructures of AgSbTe2‐added p‐type Pb0 16Ge0.pdf,10.1002/pssa.201127194,"AgSbTe2-(Pb,Ge)Te",(Ag0.5Sb0.5Te)10(Pb0.16Ge0.84Te)90,(Ag0.5Sb0.5Te)10(Pb0.16Ge0.84Te)90,2,Yes,Pb,x=90,unclear,Ge (x=90) @ unclear,Pb (x=90) @ unclear site; Ge (x=90) @ unclear site,figure,Fig. 5a,Visually estimated from figure,700.0,2.0,W/m.K
Preparation and characterization of nanostructured (GeTe)75(AgSbTe2)x(AgSbSe2)y thermoelectric materials.pdf,10.1016/j.synthmet.2020.116606,(GeTe)75(AgSbTe2)x(AgSbSe2)y,TAGSS[125],(GeTe)75(AgSbTe2)23.75(AgSbSe2)1.25,1,No,Se,1.25,unclear,,Se (1.25) @ unclear site,body text,,,325.0,0.95,W/m.K
Rational design of entropy-driven AgSnSbTe3 with enhanced thermoelectric efficiency index for sustainable waste heat recovery.pdf,10.1039/d5se00534e,AgSnSbTe3,AgSnSbTe3 (This work),AgSnSbTe3,0,No,,,,,,body text,,,300.0,1.14,W/m.K
Rational design of entropy-driven AgSnSbTe3 with enhanced thermoelectric efficiency index for sustainable waste heat recovery.pdf,10.1039/d5se00534e,AgSnSbTe3,AgSnSbTe3 (This work),AgSnSbTe3,0,No,,,,,,figure,,Visually estimated from Fig. 5a,600.0,1.05,W/m.K
Reinvestigation of the influence of Se impurity on the structural and thermoelectric properties of AgSbTe2.pdf,10.1063/1.4731525,AgSbTe2,AgSbTe2,AgSbTe2,1,No,Se,x=0.0,Te,,Se (x=0.0) @ Te site,body text,"Page 4, Figure 5(a) description",,,0.47000000000000003,W/m.K
Reinvestigation of the influence of Se impurity on the structural and thermoelectric properties of AgSbTe2.pdf,10.1063/1.4731525,AgSbTe2,AgSbTe2,AgSbTe2,0,No,,,,,,figure,Fig. 5a,Visually estimated from Fig. 5a,300.0,0.45,W/m.K
Small - 2024 - Chen - Cation Modulation in AgSbTe2 Realizes Carrier Optimization  Defect Engineering  and a 7  Single‐Leg.pdf,10.1002/smll.202401723,AgSbTe2,Ag0.96Sb1.04Te2,Ag0.96Sb1.04Te2,0,No,,,,,,Table 1,,,303.0,0.58,W/m.K
Small - 2024 - Chen - Cation Modulation in AgSbTe2 Realizes Carrier Optimization  Defect Engineering  and a 7  Single‐Leg.pdf,10.1002/smll.202401723,AgSbTe2,Ag1.00Sb1.00Te2,Ag1.00Sb1.00Te2,0,No,,,,,,Table 1,,,303.0,0.65,W/m.K
Small - 2024 - Chen - Cation Modulation in AgSbTe2 Realizes Carrier Optimization  Defect Engineering  and a 7  Single‐Leg.pdf,10.1002/smll.202401723,AgSbTe2,Ag1.04Sb0.96Te2,Ag1.04Sb0.96Te2,0,No,,,,,,Table 1,,,303.0,0.68,W/m.K
Small - 2024 - Chen - Cation Modulation in AgSbTe2 Realizes Carrier Optimization  Defect Engineering  and a 7  Single‐Leg.pdf,10.1002/smll.202401723,AgSbTe2,Ag1.02Ge0.02Sb0.96Te2,Ag1.02Ge0.02Sb0.96Te2,1,No,Ge,0.02,Ag,,Ge (0.02) @ Ag site,Table 1,,,303.0,0.62,W/m.K
Small - 2025 - Iqbal - Realizing High Wide‐Temperature‐Range Thermoelectric Performance in Ga  I  and S co‐doped AgSbTe2.pdf,10.1002/smll.202506235,AgSbTe2,AgSb0.98Ga0.02Te1.84S0.10I0.06,AgSb0.98Ga0.02Te1.84S0.10I0.06,3,Yes,Ga,0.02,Sb,S (0.10) @ Te; I (0.06) @ Te,Ga (0.02) @ Sb site; S (0.10) @ Te site; I (0.06) @ Te site,body text,"Page 1, abstract",Refers to lattice thermal conductivity,,0.31,W/m.K
Small - 2025 - Iqbal - Realizing High Wide‐Temperature‐Range Thermoelectric Performance in Ga  I  and S co‐doped AgSbTe2.pdf,10.1002/smll.202506235,AgSbTe2,"AgSb1-xGaxTe2-y-3xSyIx (x=0, y=0)",AgSbTe2,0,No,,,,,,figure,Fig. 4A,Visually estimated from Fig. 4A,300.0,0.75,W/m.K
Small - 2025 - Iqbal - Realizing High Wide‐Temperature‐Range Thermoelectric Performance in Ga  I  and S co‐doped AgSbTe2.pdf,10.1002/smll.202506235,AgSbTe2,AgSb0.98Ga0.02Te1.84S0.10I0.06,AgSb0.98Ga0.02Te1.84S0.10I0.06,3,Yes,Ga,0.02,Sb,S (0.10) @ Te; I (0.06) @ Te,Ga (0.02) @ Sb site; S (0.10) @ Te site; I (0.06) @ Te site,figure,Fig. 4A,Visually estimated from Fig. 4A,300.0,0.55,W/m.K
Small - 2026 - Song - Decoupling Electron‐Phonon Transport in AgSbSe2 via Stepwise Cd‐Sb Substitution and Interstitial Se.pdf,10.1002/smll.202514707,AgSbSe2,AgSb0.96Cd0.04Se2.02,AgSb0.96Cd0.04Se2.02,2,Yes,Cd,0.04,Sb,Se (2.02) @ interstitial,Cd (0.04) @ Sb site; Se (2.02) @ interstitial site,body text,,,323.0,0.49,W/m.K
"State of the art Ag50-xSbxSe50-yTey alloys Their high zT values, microstructures and related phase equilibria.pdf",10.1016/j.actamat.2015.04.011,AgSbTe2-family,25Te(S),Ag25Sb25Se25Te25,0,No,,,,,,Table 1,,,300.0,0.37,W/m.K
"State of the art Ag50-xSbxSe50-yTey alloys Their high zT values, microstructures and related phase equilibria.pdf",10.1016/j.actamat.2015.04.011,AgSbTe2-family,30Te(S),Ag25Sb25Se20Te30,0,No,,,,,,Table 1,,,300.0,0.41,W/m.K
"State of the art Ag50-xSbxSe50-yTey alloys Their high zT values, microstructures and related phase equilibria.pdf",10.1016/j.actamat.2015.04.011,AgSbTe2-family,35Te(S),Ag25Sb25Se15Te35,0,No,,,,,,Table 1,,,300.0,0.46,W/m.K
"State of the art Ag50-xSbxSe50-yTey alloys Their high zT values, microstructures and related phase equilibria.pdf",10.1016/j.actamat.2015.04.011,AgSbTe2-family,40Te(S),Ag25Sb25Se10Te40,0,No,,,,,,Table 1,,,300.0,0.53,W/m.K
"State of the art Ag50-xSbxSe50-yTey alloys Their high zT values, microstructures and related phase equilibria.pdf",10.1016/j.actamat.2015.04.011,AgSbTe2-family,45Te(S),Ag25Sb25Se5Te45,0,No,,,,,,Table 1,,,300.0,0.41,W/m.K
"State of the art Ag50-xSbxSe50-yTey alloys Their high zT values, microstructures and related phase equilibria.pdf",10.1016/j.actamat.2015.04.011,AgSbTe2-family,25Te,Ag20Sb30Se25Te25,0,No,,,,,,Table 1,,,300.0,0.68,W/m.K
"State of the art Ag50-xSbxSe50-yTey alloys Their high zT values, microstructures and related phase equilibria.pdf",10.1016/j.actamat.2015.04.011,AgSbTe2-family,30Te,Ag20Sb30Se20Te30,0,No,,,,,,Table 1,,,300.0,0.5,W/m.K
"State of the art Ag50-xSbxSe50-yTey alloys Their high zT values, microstructures and related phase equilibria.pdf",10.1016/j.actamat.2015.04.011,AgSbTe2-family,35Te,Ag20Sb30Se15Te35,0,No,,,,,,Table 1,,,300.0,0.63,W/m.K
"State of the art Ag50-xSbxSe50-yTey alloys Their high zT values, microstructures and related phase equilibria.pdf",10.1016/j.actamat.2015.04.011,AgSbTe2-family,40Te,Ag20Sb30Se10Te40,0,No,,,,,,Table 1,,,300.0,0.68,W/m.K
"State of the art Ag50-xSbxSe50-yTey alloys Their high zT values, microstructures and related phase equilibria.pdf",10.1016/j.actamat.2015.04.011,AgSbTe2-family,45Te,Ag20Sb30Se5Te45,0,No,,,,,,Table 1,,,300.0,0.75,W/m.K
Strong anharmonicity induced low lattice thermal conductivity and high thermoelectric performance in system.pdf,10.1063/5.0095121,(Cu1-yInTe2)0.95(AgSbTe2)0.05,(CuInTe2)0.99(AgSbTe2)0.01,(CuInTe2)0.99(AgSbTe2)0.01,2,Yes,Ag,0.01,unclear,Sb (0.01) @ unclear,Ag (0.01) @ unclear site; Sb (0.01) @ unclear site,figure,,Visually estimated from Fig. 2(a),300.0,4.5,W/m.K
Strong anharmonicity induced low lattice thermal conductivity and high thermoelectric performance in system.pdf,10.1063/5.0095121,(Cu1-yInTe2)0.95(AgSbTe2)0.05,(CuInTe2)0.97(AgSbTe2)0.03,(CuInTe2)0.97(AgSbTe2)0.03,2,Yes,Ag,0.03,unclear,Sb (0.03) @ unclear,Ag (0.03) @ unclear site; Sb (0.03) @ unclear site,figure,,Visually estimated from Fig. 2(a),300.0,4.0,W/m.K
Strong anharmonicity induced low lattice thermal conductivity and high thermoelectric performance in system.pdf,10.1063/5.0095121,(Cu1-yInTe2)0.95(AgSbTe2)0.05,(CuInTe2)0.95(AgSbTe2)0.05,(CuInTe2)0.95(AgSbTe2)0.05,2,Yes,Ag,0.05,unclear,Sb (0.05) @ unclear,Ag (0.05) @ unclear site; Sb (0.05) @ unclear site,figure,,Visually estimated from Fig. 2(a),300.0,3.5,W/m.K
Strong anharmonicity induced low lattice thermal conductivity and high thermoelectric performance in system.pdf,10.1063/5.0095121,(Cu1-yInTe2)0.95(AgSbTe2)0.05,(CuInTe2)0.93(AgSbTe2)0.07,(CuInTe2)0.93(AgSbTe2)0.07,2,Yes,Ag,0.07,unclear,Sb (0.07) @ unclear,Ag (0.07) @ unclear site; Sb (0.07) @ unclear site,figure,,Visually estimated from Fig. 2(a),300.0,3.2,W/m.K
Synergistic Effect of Mg–Se Co-Doping and Post-Annealing on the Thermoelectric Performance of Polycrystalline AgSbTe2.pdf,10.1021/acsaem.6c01258,AgSbTe2,AgSbTe1.85Se0.15,AgSbTe1.85Se0.15,1,No,Se,15 at%,Te,,Se (15 at%) @ Te site,body text,,,507.0,0.36,W/m.K
Synergistic Effect of Mg–Se Co-Doping and Post-Annealing on the Thermoelectric Performance of Polycrystalline AgSbTe2.pdf,10.1021/acsaem.6c01258,AgSbTe2,AgSbTe2,AgSbTe2,0,No,,,,,,figure,Figure 3a,Visually estimated from Figure 3a,300.0,0.6,W/m.K
Synergistic Effect of Mg–Se Co-Doping and Post-Annealing on the Thermoelectric Performance of Polycrystalline AgSbTe2.pdf,10.1021/acsaem.6c01258,AgSbTe2,AgSbTe1.85Se0.15,AgSbTe1.85Se0.15,1,No,Se,0.15,Te,,Se (0.15) @ Te site,figure,Figure 3a,Visually estimated from Figure 3a,300.0,0.5,W/m.K
Synergistic Effect of Mg–Se Co-Doping and Post-Annealing on the Thermoelectric Performance of Polycrystalline AgSbTe2.pdf,10.1021/acsaem.6c01258,AgSbTe2,Ag0.96Mg0.04SbTe1.85Se0.15,Ag0.96Mg0.04SbTe1.85Se0.15,2,Yes,Mg,0.04,Ag,Se (0.15) @ Te,Mg (0.04) @ Ag site; Se (0.15) @ Te site,figure,Figure 3a,Visually estimated from Figure 3a,300.0,0.45,W/m.K
Synergistic Effect of Mg–Se Co-Doping and Post-Annealing on the Thermoelectric Performance of Polycrystalline AgSbTe2.pdf,10.1021/acsaem.6c01258,AgSbTe2,Ag0.95Mg0.05SbTe1.85Se0.15,Ag0.95Mg0.05SbTe1.85Se0.15,2,Yes,Mg,0.05,Ag,Se (0.15) @ Te,Mg (0.05) @ Ag site; Se (0.15) @ Te site,figure,Figure 3a,Visually estimated from Figure 3a,300.0,0.5,W/m.K
Synergistic Effect of Mg–Se Co-Doping and Post-Annealing on the Thermoelectric Performance of Polycrystalline AgSbTe2.pdf,10.1021/acsaem.6c01258,AgSbTe2,Ag0.94Mg0.06SbTe1.85Se0.15,Ag0.94Mg0.06SbTe1.85Se0.15,2,Yes,Mg,0.06,Ag,Se (0.15) @ Te,Mg (0.06) @ Ag site; Se (0.15) @ Te site,figure,Figure 3a,Visually estimated from Figure 3a,300.0,0.4,W/m.K
Synergistic Effect of Mg–Se Co-Doping and Post-Annealing on the Thermoelectric Performance of Polycrystalline AgSbTe2.pdf,10.1021/acsaem.6c01258,AgSbTe2,AgSb0.95Mg0.05Te1.85Se0.15 (without annealing),AgSb0.95Mg0.05Te1.85Se0.15,2,Yes,Mg,0.05,Sb,Se (0.15) @ Te,Mg (0.05) @ Sb site; Se (0.15) @ Te site,figure,,Visually estimated from Fig 7d,300.0,0.6,W/m.K
Synergistic Effect of Mg–Se Co-Doping and Post-Annealing on the Thermoelectric Performance of Polycrystalline AgSbTe2.pdf,10.1021/acsaem.6c01258,AgSbTe2,AgSb0.95Mg0.05Te1.85Se0.15 (annealed),AgSb0.95Mg0.05Te1.85Se0.15,2,Yes,Mg,0.05,Sb,Se (0.15) @ Te,Mg (0.05) @ Sb site; Se (0.15) @ Te site,figure,,Visually estimated from Fig 7d,300.0,0.65,W/m.K
Synergistic Suppression of Bipolar Effect and Lattice Thermal Conductivity Leading to High Average Figure of Merit in Bi0.4Sb1.6Te3 Materials through Alloying with AgSbTe2.pdf,10.1021/acsami.4c12307,Bi0.4Sb1.6Te3 alloyed with AgSbTe2,commercial,Bi0.4Sb1.6Te3,0,No,,,,,,figure,Fig. 1 (right),Visually estimated from Fig. 1 (right),480.0,0.6,W/m.K
Synthesis and thermoelectric properties of Mn-doped AgSbTe2 compounds.pdf,10.1088/1674-1056/21/10/106101,Ag0.9Sb1-xMnxTe2.05,x=0.05,Ag0.9Sb0.95Mn0.05Te2.05,1,No,Mn,x=0.05,Sb,,Mn (x=0.05) @ Sb site,figure,Fig. 5a,Visually estimated from Fig. 5a,300.0,0.88,W/m.K
Synthesis and thermoelectric properties of Mn-doped AgSbTe2 compounds.pdf,10.1088/1674-1056/21/10/106101,Ag0.9Sb1-xMnxTe2.05,x=0.05,Ag0.9Sb0.95Mn0.05Te2.05,1,No,Mn,x=0.05,Sb,,Mn (x=0.05) @ Sb site,figure,Fig. 5a,Visually estimated from Fig. 5a,375.0,0.98,W/m.K
Synthesis and thermoelectric properties of Mn-doped AgSbTe2 compounds.pdf,10.1088/1674-1056/21/10/106101,Ag0.9Sb1-xMnxTe2.05,x=0.05,Ag0.9Sb0.95Mn0.05Te2.05,1,No,Mn,x=0.05,Sb,,Mn (x=0.05) @ Sb site,figure,Fig. 5a,Visually estimated from Fig. 5a,475.0,0.88,W/m.K
Synthesis and thermoelectric properties of Mn-doped AgSbTe2 compounds.pdf,10.1088/1674-1056/21/10/106101,Ag0.9Sb1-xMnxTe2.05,x=0.05,Ag0.9Sb0.95Mn0.05Te2.05,1,No,Mn,x=0.05,Sb,,Mn (x=0.05) @ Sb site,figure,Fig. 5a,Visually estimated from Fig. 5a,575.0,0.72,W/m.K
Synthesis and thermoelectric properties of Mn-doped AgSbTe2 compounds.pdf,10.1088/1674-1056/21/10/106101,Ag0.9Sb1-xMnxTe2.05,x=0.10,Ag0.9Sb0.90Mn0.10Te2.05,1,No,Mn,x=0.10,Sb,,Mn (x=0.10) @ Sb site,figure,Fig. 5a,Visually estimated from Fig. 5a,300.0,0.78,W/m.K
Synthesis and thermoelectric properties of Mn-doped AgSbTe2 compounds.pdf,10.1088/1674-1056/21/10/106101,Ag0.9Sb1-xMnxTe2.05,x=0.10,Ag0.9Sb0.90Mn0.10Te2.05,1,No,Mn,x=0.10,Sb,,Mn (x=0.10) @ Sb site,figure,Fig. 5a,Visually estimated from Fig. 5a,375.0,0.85,W/m.K
Synthesis and thermoelectric properties of Mn-doped AgSbTe2 compounds.pdf,10.1088/1674-1056/21/10/106101,Ag0.9Sb1-xMnxTe2.05,x=0.10,Ag0.9Sb0.90Mn0.10Te2.05,1,No,Mn,x=0.10,Sb,,Mn (x=0.10) @ Sb site,figure,Fig. 5a,Visually estimated from Fig. 5a,475.0,0.75,W/m.K
Synthesis and thermoelectric properties of Mn-doped AgSbTe2 compounds.pdf,10.1088/1674-1056/21/10/106101,Ag0.9Sb1-xMnxTe2.05,x=0.10,Ag0.9Sb0.90Mn0.10Te2.05,1,No,Mn,x=0.10,Sb,,Mn (x=0.10) @ Sb site,figure,Fig. 5a,Visually estimated from Fig. 5a,575.0,0.52,W/m.K
Synthesis and thermoelectric properties of Mn-doped AgSbTe2 compounds.pdf,10.1088/1674-1056/21/10/106101,Ag0.9Sb1-xMnxTe2.05,x=0.20,Ag0.9Sb0.80Mn0.20Te2.05,1,No,Mn,x=0.20,Sb,,Mn (x=0.20) @ Sb site,figure,Fig. 5a,Visually estimated from Fig. 5a,300.0,1.05,W/m.K
Synthesis and thermoelectric properties of Mn-doped AgSbTe2 compounds.pdf,10.1088/1674-1056/21/10/106101,Ag0.9Sb1-xMnxTe2.05,x=0.20,Ag0.9Sb0.80Mn0.20Te2.05,1,No,Mn,x=0.20,Sb,,Mn (x=0.20) @ Sb site,figure,Fig. 5a,Visually estimated from Fig. 5a,375.0,1.08,W/m.K
Synthesis and thermoelectric properties of Mn-doped AgSbTe2 compounds.pdf,10.1088/1674-1056/21/10/106101,Ag0.9Sb1-xMnxTe2.05,x=0.20,Ag0.9Sb0.80Mn0.20Te2.05,1,No,Mn,x=0.20,Sb,,Mn (x=0.20) @ Sb site,figure,Fig. 5a,Visually estimated from Fig. 5a,475.0,0.82,W/m.K
Synthesis and thermoelectric properties of Mn-doped AgSbTe2 compounds.pdf,10.1088/1674-1056/21/10/106101,Ag0.9Sb1-xMnxTe2.05,x=0.20,Ag0.9Sb0.80Mn0.20Te2.05,1,No,Mn,x=0.20,Sb,,Mn (x=0.20) @ Sb site,figure,Fig. 5a,Visually estimated from Fig. 5a,575.0,0.68,W/m.K
Thermoelectric Properties of the Pseudobinary Alloy (Ag0.365Sb0.558Te)0.975(GeTe)0.025 Prepared by Spark Plasma Sintering.pdf,10.1007/s11664-010-1278-1,AgSbTe2,(Ag0.365Sb0.558Te)0.975(GeTe)0.025,(Ag0.365Sb0.558Te)0.975(GeTe)0.025,2,Yes,Ge,1.3 at.%,Sb,Ge (remaining Ge atoms) @ interstitial,Ge (1.3 at.%) @ Sb site; Ge (remaining Ge atoms) @ interstitial site,text,body text,,,0.8200000000000001,W/m.K
Thermoelectric properties of (GeTe)1-x[(Ag2Te)0.4(Sb2Te3)0.6]x alloys.pdf,10.1007/s12598-,AgSbTe2-family (GeTe-Ag2Te-Sb2Te3 alloys),x = 0,(GeTe)1-x[(Ag2Te)0.4(Sb2Te3)0.6]x where x=0,0,No,,,,,,figure,Fig. 5d,,,5.0,W/m.K
"Thermoelectric properties of p-type (AgSbTe2)x(Pb0.5Sn0.5Te)1 − x (x = 0.05, 0.09, 0.2).pdf",10.1016/j.jallcom.2005.08.033,AgSbTe2-PbTe-SnTe,x=0.2,(AgSbTe2)0.2(Pb0.5Sn0.5Te)0.8,1,No,Sn,0.5 in Pb0.5Sn0.5Te,multiple sites,,Sn (0.5 in Pb0.5Sn0.5Te) @ multiple sites site,text,Section 3 Results and discussion,,,0.8,W/m.K
"Thermoelectric properties of p-type (AgSbTe2)x(Pb0.5Sn0.5Te)1 − x (x = 0.05, 0.09, 0.2).pdf",10.1016/j.jallcom.2005.08.033,AgSbTe2-PbTe-SnTe,x=0.05,(AgSbTe2)0.05(Pb0.5Sn0.5Te)0.95,2,Yes,Pb,0.95 * 0.5,unclear,Sn (0.95 * 0.5) @ unclear,Pb (0.95 * 0.5) @ unclear site; Sn (0.95 * 0.5) @ unclear site,figure,,Visually estimated from Fig 5,300.0,1.35,W/m.K
"Thermoelectric properties of p-type (AgSbTe2)x(Pb0.5Sn0.5Te)1 − x (x = 0.05, 0.09, 0.2).pdf",10.1016/j.jallcom.2005.08.033,AgSbTe2-PbTe-SnTe,x=0.09,(AgSbTe2)0.09(Pb0.5Sn0.5Te)0.91,2,Yes,Pb,0.91 * 0.5,unclear,Sn (0.91 * 0.5) @ unclear,Pb (0.91 * 0.5) @ unclear site; Sn (0.91 * 0.5) @ unclear site,figure,,Visually estimated from Fig 5,300.0,0.95,W/m.K
"Thermoelectric properties of p-type (AgSbTe2)x(Pb0.5Sn0.5Te)1 − x (x = 0.05, 0.09, 0.2).pdf",10.1016/j.jallcom.2005.08.033,AgSbTe2-PbTe-SnTe,x=0.2,(AgSbTe2)0.2(Pb0.5Sn0.5Te)0.8,2,Yes,Pb,0.8 * 0.5,unclear,Sn (0.8 * 0.5) @ unclear,Pb (0.8 * 0.5) @ unclear site; Sn (0.8 * 0.5) @ unclear site,figure,,Visually estimated from Fig 5,300.0,0.85,W/m.K
"Transport and mechanical property evaluation of (AgSbTe)1 x(GeTe)x (x ¼ 0.80, 0.82, 0.85, 0.87, 0.90).pdf",10.1016/j.jssc.2009.05.024,AgSbTe2-GeTe,(AgSbTe2)0.20(GeTe)0.80,(Ag0.80SbTe1.90)0.20(GeTe)0.80,0,No,,,,,,Table 1,,,325.0,1.7,W/m.K
"Transport and mechanical property evaluation of (AgSbTe)1 x(GeTe)x (x ¼ 0.80, 0.82, 0.85, 0.87, 0.90).pdf",10.1016/j.jssc.2009.05.024,AgSbTe2-GeTe,(AgSbTe2)0.17(GeTe)0.83,(Ag0.84Sb0.99Te2.01)0.17(GeTe)0.83,0,No,,,,,,Table 1,,,325.0,1.8,W/m.K
"Transport and mechanical property evaluation of (AgSbTe)1 x(GeTe)x (x ¼ 0.80, 0.82, 0.85, 0.87, 0.90).pdf",10.1016/j.jssc.2009.05.024,AgSbTe2-GeTe,(AgSbTe2)0.15(GeTe)0.85,(Ag0.85Sb1.01Te1.95)0.15(GeTe)0.85,0,No,,,,,,Table 1,,,325.0,1.6,W/m.K
"Transport and mechanical property evaluation of (AgSbTe)1 x(GeTe)x (x ¼ 0.80, 0.82, 0.85, 0.87, 0.90).pdf",10.1016/j.jssc.2009.05.024,AgSbTe2-GeTe,(AgSbTe2)0.13(GeTe)0.87,(Ag0.75SbTe2.20)0.13(GeTe)0.88,0,No,,,,,,Table 1,,,325.0,2.0,W/m.K
"Transport and mechanical property evaluation of (AgSbTe)1 x(GeTe)x (x ¼ 0.80, 0.82, 0.85, 0.87, 0.90).pdf",10.1016/j.jssc.2009.05.024,AgSbTe2-GeTe,(AgSbTe2)0.10(GeTe)0.90,(AgSb1.04Te2.32)0.10(GeTe)0.90,0,No,,,,,,Table 1,,,325.0,2.2,W/m.K
Transport properties of (AgSbТe2 )0.7 (PbTe)0.3 thermoelectric compound.pdf,10.1063/10.0014020,AgSbTe2,(AgSbTe2)0.7(PbTe)0.3,(AgSbTe2)0.7(PbTe)0.3,1,No,Pb,0.3,multiple sites,,Pb (0.3) @ multiple sites site,figure,,Visually estimated from Fig. 5,100.0,0.8,W/m.K
Transport properties of (AgSbТe2 )0.7 (PbTe)0.3 thermoelectric compound.pdf,10.1063/10.0014020,AgSbTe2,(AgSbTe2)0.7(PbTe)0.3,(AgSbTe2)0.7(PbTe)0.3,1,No,Pb,0.3,multiple sites,,Pb (0.3) @ multiple sites site,figure,,Visually estimated from Fig. 5,200.0,0.8199999999999998,W/m.K
Transport properties of (AgSbТe2 )0.7 (PbTe)0.3 thermoelectric compound.pdf,10.1063/10.0014020,AgSbTe2,(AgSbTe2)0.7(PbTe)0.3,(AgSbTe2)0.7(PbTe)0.3,1,No,Pb,0.3,multiple sites,,Pb (0.3) @ multiple sites site,figure,,Visually estimated from Fig. 5,300.0,0.8400000000000001,W/m.K
Transport properties of (AgSbТe2 )0.7 (PbTe)0.3 thermoelectric compound.pdf,10.1063/10.0014020,AgSbTe2,(AgSbTe2)0.7(PbTe)0.3,(AgSbTe2)0.7(PbTe)0.3,1,No,Pb,0.3,multiple sites,,Pb (0.3) @ multiple sites site,figure,,Visually estimated from Fig. 5,400.0,0.86,W/m.K
Transport properties of (AgSbТe2 )0.7 (PbTe)0.3 thermoelectric compound.pdf,10.1063/10.0014020,AgSbTe2,(AgSbTe2)0.7(PbTe)0.3,(AgSbTe2)0.7(PbTe)0.3,1,No,Pb,0.3,multiple sites,,Pb (0.3) @ multiple sites site,figure,,Visually estimated from Fig. 5,500.0,0.88,W/m.K
ae5c01632.pdf,10.1021/acsaem.5c01632,AgSbTe2,AgSbTe2,AgSbTe2,0,No,,,,,,text,body text,,300.0,0.778,W/m.K
ae5c01632.pdf,10.1021/acsaem.5c01632,AgSbTe2,AgSbTe1.95Se0.05,AgSbTe1.95Se0.05,1,No,Se,0.05,Te,,Se (0.05) @ Te site,text,body text,,300.0,0.49,W/m.K
ae5c01632.pdf,10.1021/acsaem.5c01632,AgSbTe2,AgSbTe1.9Se0.1,AgSbTe1.9Se0.1,1,No,Se,0.1,Te,,Se (0.1) @ Te site,text,body text,,525.0,0.48,W/m.K
ae5c01632.pdf,10.1021/acsaem.5c01632,AgSbTe2,AgSbTe1.9Se0.1,AgSbTe1.9Se0.1,1,No,Se,0.1,Te,,Se (0.1) @ Te site,text,body text,,300.0,0.44,W/m.K
ae5c01632.pdf,10.1021/acsaem.5c01632,AgSbTe2,AgSbTe1.85Se0.15,AgSbTe1.85Se0.15,1,No,Se,0.15,Te,,Se (0.15) @ Te site,text,body text,,300.0,0.5,W/m.K
ae5c01632.pdf,10.1021/acsaem.5c01632,AgSbTe2,AgSbTe1.8Se0.2,AgSbTe1.8Se0.2,1,No,Se,0.2,Te,,Se (0.2) @ Te site,text,body text,,300.0,0.51,W/m.K
ae5c01632.pdf,10.1021/acsaem.5c01632,AgSbTe2,AgSbTe2,AgSbTe2,0,No,,,,,,figure,Fig. 6a,Visually estimated from Fig. 6a,300.0,0.8,W/m.K
ae5c01632.pdf,10.1021/acsaem.5c01632,AgSbTe2,AgSbTe1.95Se0.05,AgSbTe1.95Se0.05,1,No,Se,x=0.05,Te,,Se (x=0.05) @ Te site,figure,Fig. 6a,Visually estimated from Fig. 6a,300.0,0.5,W/m.K
ae5c01632.pdf,10.1021/acsaem.5c01632,AgSbTe2,AgSbTe1.9Se0.1,AgSbTe1.9Se0.1,1,No,Se,x=0.1,Te,,Se (x=0.1) @ Te site,figure,Fig. 6a,Visually estimated from Fig. 6a,300.0,0.45,W/m.K
ae5c01674.pdf,10.1021/acsaem.5c01674,AgSbTe2,AgSbTe2/20 wt % HNO3-treated PEDOT:PSS,AgSbTe2/20 wt % HNO3-treated PEDOT:PSS,1,No,PEDOT:PSS,20 wt %,unclear,,PEDOT:PSS (20 wt %) @ unclear site,body text,,,525.0,0.52,W/m.K
am1c21252.pdf,10.1021/acsami.1c21252,AgSbTe2,SC41,(Ag2Te)x(Sb2Te3)1-x,0,No,,,,,,figure,Fig. 5a,Visually estimated from Fig. 5a,300.0,0.6,W/m.K
am1c21252.pdf,10.1021/acsami.1c21252,AgSbTe2,SC41,(Ag2Te)x(Sb2Te3)1-x,0,No,,,,,,figure,Fig. 5a,Visually estimated from Fig. 5a,500.0,0.45,W/m.K
am1c21252.pdf,10.1021/acsami.1c21252,AgSbTe2,SC42,(Ag2Te)x(Sb2Te3)1-x,0,No,,,,,,figure,Fig. 5a,Visually estimated from Fig. 5a,300.0,0.58,W/m.K
am1c21252.pdf,10.1021/acsami.1c21252,AgSbTe2,SC42,(Ag2Te)x(Sb2Te3)1-x,0,No,,,,,,figure,Fig. 5a,Visually estimated from Fig. 5a,500.0,0.44,W/m.K
am1c21252.pdf,10.1021/acsami.1c21252,AgSbTe2,SC43,(Ag2Te)x(Sb2Te3)1-x,0,No,,,,,,figure,Fig. 5a,Visually estimated from Fig. 5a,300.0,0.55,W/m.K
am1c21252.pdf,10.1021/acsami.1c21252,AgSbTe2,SC43,(Ag2Te)x(Sb2Te3)1-x,0,No,,,,,,figure,Fig. 5a,Visually estimated from Fig. 5a,500.0,0.43,W/m.K
am2c22930.pdf,10.1021/acsami.2c22930,AgSbTe2,AgSb0.98Mg0.02Te2,AgSb0.98Mg0.02Te2,1,No,Mg,0.02,Sb,,Mg (0.02) @ Sb site,body text,,,300.0,0.55,W/m.K
am2c22930.pdf,10.1021/acsami.2c22930,AgSbTe2,AgSb0.98Mg0.02Te2,AgSb0.98Mg0.02Te2,1,No,Mg,0.02,Sb,,Mg (0.02) @ Sb site,body text,,,573.0,0.69,W/m.K
am4c05873.pdf,10.1021/acsami.4c05873,AgSbTe2,AgSb0.96Mg0.02Ti0.02Te2,AgSb0.96Mg0.02Ti0.02Te2,2,Yes,Mg,0.02,Sb,Ti (0.02) @ Sb,Mg (0.02) @ Sb site; Ti (0.02) @ Sb site,body text,Page 6,,,0.58,W/m.K
am4c05873.pdf,10.1021/acsami.4c05873,AgSbTe2,AgSb0.96Mg0.02Ti0.02Te2,AgSb0.96Mg0.02Ti0.02Te2,2,Yes,Mg,0.02,Sb,Ti (0.02) @ Sb,Mg (0.02) @ Sb site; Ti (0.02) @ Sb site,body text,Page 6,,573.0,0.76,W/m.K
am4c05873.pdf,10.1021/acsami.4c05873,AgSbTe2,Ag0.96Mg0.02Ti0.02Te2,Ag0.96Mg0.02Ti0.02Te2,2,Yes,Mg,0.02,unclear,Ti (0.02) @ unclear,Mg (0.02) @ unclear site; Ti (0.02) @ unclear site,body text,,,523.0,0.33,W/m.K
am7b00689.pdf,10.1021/acsami.7b00689,Ag16.7Sb30Te53.3,AQ,Ag16.7Sb30Te53.3,0,No,,,,,,text,Section 3.1,,,0.5,W/m.K
am7b00689.pdf,10.1021/acsami.7b00689,Ag16.7Sb30Te53.3,380 °C/8 h,Ag16.7Sb30Te53.3,0,No,,,,,,text,Section 3.1,,,0.7,W/m.K
am7b00689.pdf,10.1021/acsami.7b00689,Ag16.7Sb30Te53.3,380 °C/192 h,Ag16.7Sb30Te53.3,0,No,,,,,,text,Section 3.1,,,0.6,W/m.K
am7b00689.pdf,10.1021/acsami.7b00689,Ag16.7Sb30Te53.3,AQ,Ag16.7Sb30Te53.3,0,No,,,,,,figure,Figure 1a,Visually estimated from Figure 1a,298.15,0.5,W/m.K
am7b00689.pdf,10.1021/acsami.7b00689,Ag16.7Sb30Te53.3,380 C/8 h,Ag16.7Sb30Te53.3,0,No,,,,,,figure,Figure 1a,Visually estimated from Figure 1a,298.15,0.7,W/m.K
am7b00689.pdf,10.1021/acsami.7b00689,Ag16.7Sb30Te53.3,380 C/192 h,Ag16.7Sb30Te53.3,0,No,,,,,,figure,Figure 1a,Visually estimated from Figure 1a,298.15,0.6,W/m.K
applsci-08-00052-v2.pdf,10.3390/app8010052,Ag1-xSb1+xTe2+x,x=0.19,Ag0.81Sb1.19Te2.19,0,No,,,,,,body text,Section 3.4,,,0.6000000000000001,W/m.K
applsci-08-00052-v2.pdf,10.3390/app8010052,Ag1-xSb1+xTe2+x,"x=0.4, slowly cooled",Ag0.6Sb1.4Te2.4,1,No,Sb,x=0.4,Ag,,Sb (x=0.4) @ Ag site,figure,Fig. 7a,Visually estimated from Fig. 7a,300.0,1.2,W/m.K
applsci-08-00052-v2.pdf,10.3390/app8010052,Ag1-xSb1+xTe2+x,"x=0.1, slowly cooled",Ag0.9Sb1.1Te2.1,1,No,Sb,x=0.1,Ag,,Sb (x=0.1) @ Ag site,figure,Fig. 7a,Visually estimated from Fig. 7a,300.0,0.6,W/m.K
applsci-08-00052-v2.pdf,10.3390/app8010052,Ag1-xSb1+xTe2+x,"Ag1-xSb1+xTe2+x, x=0.19 (quenched)",Ag0.81Sb1.19Te2.19,0,No,,,,,,figure,Figure 10b,Visually estimated from Figure 10b,300.0,0.55,W/m.K
applsci-08-00052-v2.pdf,10.3390/app8010052,Ag1-xSb1+xTe2+x,"Ag1-xSb1+xTe2+x, x=0.19 (quenched)",Ag0.81Sb1.19Te2.19,0,No,,,,,,figure,Figure 10b,Visually estimated from Figure 10b,600.0,0.65,W/m.K
c0jm00138d.pdf,10.1039/c0jm00138d,AgSbTe2,x=50,AgSbTe2,0,No,,,,,,text,page 1,,,0.6,W/m.K
c0jm00138d.pdf,10.1039/c0jm00138d,AgSbTe2,x=50,AgSbTe2,0,No,,,,,,text,page 5,,,0.61,W/m.K
c0jm00138d.pdf,10.1039/c0jm00138d,AgSbTe2,"(Ag2Te)x(Sb2Te3)100-x, x=44",(Ag2Te)44(Sb2Te3)56,0,No,,,,,,figure,Fig. 8a,Visually estimated from Fig. 8a,300.0,0.65,W/m.K
c0jm00138d.pdf,10.1039/c0jm00138d,AgSbTe2,"(Ag2Te)x(Sb2Te3)100-x, x=50",(Ag2Te)50(Sb2Te3)50,0,No,,,,,,figure,Fig. 8a,Visually estimated from Fig. 8a,300.0,0.6,W/m.K
c2ee23391f.pdf,10.1039/c2ee23391f,AgSbTe2,Ag0.73Sb1.12Te2,Ag0.73Sb1.12Te2,2,Yes,Ag,0.73,Ag,Sb (1.12) @ Sb,Ag (0.73) @ Ag site; Sb (1.12) @ Sb site,Table 1,,,100.0,0.54,W/m.K
c2ee23391f.pdf,10.1039/c2ee23391f,AgSbTe2,Ag0.73Sb1.12Te2,Ag0.73Sb1.12Te2,2,Yes,Ag,0.73,Ag,Sb (1.12) @ Sb,Ag (0.73) @ Ag site; Sb (1.12) @ Sb site,figure,Fig. 6a,Visually estimated from Fig. 6a,300.0,0.45,W/m.K
c2ee23391f.pdf,10.1039/c2ee23391f,AgSbTe2,Ag0.73Sb1.12Te2,Ag0.73Sb1.12Te2,2,Yes,Ag,0.73,Ag,Sb (1.12) @ Sb,Ag (0.73) @ Ag site; Sb (1.12) @ Sb site,figure,Fig. 6a,Visually estimated from Fig. 6a,570.0,0.65,W/m.K
c2ee23391f.pdf,10.1039/c2ee23391f,AgSbTe2,Ag1-xNaxSbTe2,Ag1-xNaxSbTe2,1,No,Na,"x = 0.5, 0.8, 1",Ag,,"Na (x = 0.5, 0.8, 1) @ Ag site",figure,Fig. 6b,Visually estimated from Fig. 6b,377.0,0.5,W/m.K
c8ta01393d.pdf,10.1039/c8ta01393d,GeSe-AgSbTe2,x=0.05,GeSeAg0.05Sb0.05Te0.1,3,Yes,Ag,5%,unclear,Sb (5%) @ unclear; Te (10%) @ unclear,Ag (5%) @ unclear site; Sb (5%) @ unclear site; Te (10%) @ unclear site,body text,,,301.0,1.39,W/m.K
cm5c01646.pdf,10.1021/acs.chemmater.5c01646,AgSbTe2,NS-AST + 0.025,Ag0.91Sb1.09Te2.09 + 0.025 wt % B,1,No,B,0.025 wt %,unclear,,B (0.025 wt %) @ unclear site,body text,,,300.0,0.58,W/m.K
d4cp01171f.pdf,10.1039/d4cp01171f,AgSbTe2,Ag0.927Sb1.07Te2.005,Ag0.927Sb1.07Te2.005,2,Yes,Ag,0.927,Ag,Sb (1.07) @ Sb,Ag (0.927) @ Ag site; Sb (1.07) @ Sb site,body text,,,300.0,0.2,W/m.K
el3c01653.pdf,10.1021/acsaelm.3c01653,AgSbTe2,Ag0.7Sb1.12Te2,Ag0.7Sb1.12Te2,2,Yes,Ag vacancy,0.3,Ag,Sb (0.12) @ Ag,Ag vacancy (0.3) @ Ag site; Sb (0.12) @ Ag site,body text,,,773.0,0.5,W/m.K
el3c01653.pdf,10.1021/acsaelm.3c01653,AgSbTe2,Ag0.7Sb1.12Te1.95Se0.05,Ag0.7Sb1.12Te1.95Se0.05,3,Yes,Ag vacancy,0.3,Ag,Sb (0.12) @ Ag; Se (0.05) @ Te,Ag vacancy (0.3) @ Ag site; Sb (0.12) @ Ag site; Se (0.05) @ Te site,body text,,,773.0,0.64,W/m.K
el3c01653.pdf,10.1021/acsaelm.3c01653,AgSbTe2,AgSbTe2,AgSbTe2,0,No,,,,,,figure,Fig. 7b,Visually estimated from Fig. 7b,300.0,0.45,W/m.K
el3c01653.pdf,10.1021/acsaelm.3c01653,AgSbTe2,AgSbTe2,AgSbTe2,0,No,,,,,,figure,Fig. 7b,Visually estimated from Fig. 7b,500.0,0.4,W/m.K
el3c01653.pdf,10.1021/acsaelm.3c01653,AgSbTe2,AgSbTe2,AgSbTe2,0,No,,,,,,figure,Fig. 7b,Visually estimated from Fig. 7b,773.0,0.45,W/m.K
el3c01653.pdf,10.1021/acsaelm.3c01653,AgSbTe2,Ag0.7Sb1.12Te2,Ag0.7Sb1.12Te2,1,No,Ag,0.7,Ag,,Ag (0.7) @ Ag site,figure,Fig. 7b,Visually estimated from Fig. 7b,300.0,0.8,W/m.K
el3c01653.pdf,10.1021/acsaelm.3c01653,AgSbTe2,Ag0.7Sb1.12Te2,Ag0.7Sb1.12Te2,1,No,Ag,0.7,Ag,,Ag (0.7) @ Ag site,figure,Fig. 7b,Visually estimated from Fig. 7b,500.0,0.55,W/m.K
el3c01653.pdf,10.1021/acsaelm.3c01653,AgSbTe2,Ag0.7Sb1.12Te1.95Se0.05,Ag0.7Sb1.12Te1.95Se0.05,2,Yes,Ag,0.7,Ag,Se (0.05) @ Te,Ag (0.7) @ Ag site; Se (0.05) @ Te site,figure,Fig. 7b,Visually estimated from Fig. 7b,300.0,0.95,W/m.K
el3c01653.pdf,10.1021/acsaelm.3c01653,AgSbTe2,Ag0.7Sb1.12Te1.95Se0.05,Ag0.7Sb1.12Te1.95Se0.05,2,Yes,Ag,0.7,Ag,Se (0.05) @ Te,Ag (0.7) @ Ag site; Se (0.05) @ Te site,figure,Fig. 7b,Visually estimated from Fig. 7b,500.0,0.8,W/m.K
el3c01653.pdf,10.1021/acsaelm.3c01653,AgSbTe2,Ag0.7Sb1.12Te1.95Se0.05,Ag0.7Sb1.12Te1.95Se0.05,2,Yes,Ag,0.7,Ag,Se (0.05) @ Te,Ag (0.7) @ Ag site; Se (0.05) @ Te site,figure,Fig. 7b,Visually estimated from Fig. 7b,773.0,0.65,W/m.K
ja1c07522.pdf,10.1021/jacs.1c07522,AgSbTe2,ATMS,AgMnSbTe3,1,No,Mn,equimolar ratio,multiple sites,,Mn (equimolar ratio) @ multiple sites site,text,"Results and Discussion, Section 3",,300.0,0.7,W/m.K
ja1c07522.pdf,10.1021/jacs.1c07522,AgSbTe2,ATMS,AgMnSbTe3,1,No,Mn,equimolar ratio,multiple sites,,Mn (equimolar ratio) @ multiple sites site,text,"Results and Discussion, Section 3",,623.0,0.57,W/m.K
ja1c07522.pdf,10.1021/jacs.1c07522,AgSbTe2,AgMnSbTe3 (m=1),AgMnSbTe3,1,No,Mn,equimolar ratio,multiple sites,,Mn (equimolar ratio) @ multiple sites site,figure,Figure 4D,Visually estimated from Figure 4D,823.0,0.7,W/m.K
ja1c07522.pdf,10.1021/jacs.1c07522,AgSbTe2,AgMnSbTe2 (m=1),AgMnSbTe2,1,No,Mn,equimolar,multiple sites,,Mn (equimolar) @ multiple sites site,body text,,,300.0,0.7,W/m.K
ja1c07522.pdf,10.1021/jacs.1c07522,AgSbTe2,AgMnSbTe2 (m=1),AgMnSbTe2,1,No,Mn,equimolar,multiple sites,,Mn (equimolar) @ multiple sites site,body text,,,623.0,0.57,W/m.K
ja1c08931.pdf,10.1021/jacs.1c08931,(SnSe)0.5(AgSbTe2)0.5,pristine (SnSe)0.5(AgSbSe2)0.5,(SnSe)0.5(AgSbSe2)0.5,0,No,,,,,,body text,,,295.0,0.52,W/m.K
ja1c08931.pdf,10.1021/jacs.1c08931,(SnSe)0.5(AgSbTe2)0.5,pristine (SnSe)0.5(AgSbSe2)0.5,(SnSe)0.5(AgSbSe2)0.5,0,No,,,,,,body text,,,579.0,0.45,W/m.K
ja1c08931.pdf,10.1021/jacs.1c08931,(SnSe)0.5(AgSbTe2)0.5,(SnSe)0.5(AgSb1-xGexSe2)0.5 (x = 0.10),(SnSe)0.5(AgSb0.9Ge0.1Se2)0.5,1,No,Ge,x = 0.10,Sb,,Ge (x = 0.10) @ Sb site,body text,,,,0.8,W/m.K
ja1c08931.pdf,10.1021/jacs.1c08931,(SnSe)0.5(AgSbTe2)0.5,(SnSe)0.5(AgSbSe2)0.5,(SnSe)0.5(AgSbSe2)0.5,0,No,,,,,,figure,Figure 1c,Visually estimated from Figure 1c,295.0,0.52,W/m.K
ja1c08931.pdf,10.1021/jacs.1c08931,(SnSe)0.5(AgSbTe2)0.5,(SnSe)0.5(AgSbSe2)0.5,(SnSe)0.5(AgSbSe2)0.5,0,No,,,,,,figure,Figure 1c,Visually estimated from Figure 1c,579.0,0.45,W/m.K
jp4c04467.pdf,10.1021/acs.jpcc.4c04467,AgSbTe2,AgSbTe1.92S0.08,AgSbTe1.92S0.08,1,No,S,x = 0.08,Te,,S (x = 0.08) @ Te site,body text,,,523.0,0.45,W/m.K
nanomaterials-12-03910.pdf,10.3390/nano12213910,AgSbTe2,AgSbTe2 (arc-melted),AgSbTe2,0,No,,,,,,body text,,Almost constant value,,0.4,W/m.K
nnano.2013.95.pdf,10.1038/NNANO.2013.95,AgSbTe2,AgSbTe2 (x=0),AgSbTe2,0,No,,,,,,body text,,Value stated as approximately 0.7 W m^-1 K^-1 for AgSbTe2.,,0.7,W/m.K
s10854-025-15118-x.pdf,10.1007/s10854-025-15118-x,AgSbTe2,MQ-450,AgSbTe2,0,No,,,,,,body text,Page 1,,500.0,0.4,W/m.K
s10854-025-15118-x.pdf,10.1007/s10854-025-15118-x,AgSbTe2,MQ-450,AgSbTe2,0,No,,,,,,body text,Page 7,,300.0,0.54,W/m.K
s11664-014-3145-y.pdf,10.1007/s11664-014-3145-y,AgSbTe2,La0.125Ag0.875SbTe2,La0.125Ag0.875SbTe2,1,No,La,0.125,Ag,,La (0.125) @ Ag site,body text,"Page 1, Results section",Ternary alloy (pure AgSbTe2) Series A,573.0,0.92,W/m.K
s11664-014-3145-y.pdf,10.1007/s11664-014-3145-y,AgSbTe2,La0.125Ag0.875SbTe2,La0.125Ag0.875SbTe2,1,No,La,0.125,Ag,,La (0.125) @ Ag site,body text,"Page 1, Results section",Quaternary alloy (La-doped) Series A,573.0,0.71,W/m.K
s11664-014-3145-y.pdf,10.1007/s11664-014-3145-y,AgSbTe2,Series A pure AST,AgSbTe2,0,No,,,,,,figure,Fig. 6a,Visually estimated from Fig. 6a,300.0,0.7,W/m.K
s11664-014-3145-y.pdf,10.1007/s11664-014-3145-y,AgSbTe2,Series A pure AST,AgSbTe2,0,No,,,,,,figure,Fig. 6a,Visually estimated from Fig. 6a,400.0,0.75,W/m.K
s11664-014-3145-y.pdf,10.1007/s11664-014-3145-y,AgSbTe2,Series A pure AST,AgSbTe2,0,No,,,,,,figure,Fig. 6a,Visually estimated from Fig. 6a,500.0,0.85,W/m.K
s11664-014-3145-y.pdf,10.1007/s11664-014-3145-y,AgSbTe2,Series A pure AST,AgSbTe2,0,No,,,,,,figure,Fig. 6a,Visually estimated from Fig. 6a,600.0,0.95,W/m.K
s11664-014-3145-y.pdf,10.1007/s11664-014-3145-y,AgSbTe2,Series A pure AST,AgSbTe2,0,No,,,,,,figure,Fig. 6a,Visually estimated from Fig. 6a,650.0,0.75,W/m.K
s11664-014-3145-y.pdf,10.1007/s11664-014-3145-y,AgSbTe2,Series A pure AST,AgSbTe2,0,No,,,,,,figure,Fig. 6a,Visually estimated from Fig. 6a,700.0,0.85,W/m.K
s11664-014-3145-y.pdf,10.1007/s11664-014-3145-y,AgSbTe2,Series A La-doped AST,La-doped AgSbTe2,1,No,La,unspecified,Ag,,La (unspecified) @ Ag site,figure,Fig. 6a,Visually estimated from Fig. 6a,300.0,0.85,W/m.K
s11664-014-3145-y.pdf,10.1007/s11664-014-3145-y,AgSbTe2,Series A La-doped AST,La-doped AgSbTe2,1,No,La,unspecified,Ag,,La (unspecified) @ Ag site,figure,Fig. 6a,Visually estimated from Fig. 6a,400.0,0.85,W/m.K
s11664-014-3145-y.pdf,10.1007/s11664-014-3145-y,AgSbTe2,Series A La-doped AST,La-doped AgSbTe2,1,No,La,unspecified,Ag,,La (unspecified) @ Ag site,figure,Fig. 6a,Visually estimated from Fig. 6a,500.0,0.9,W/m.K
s11664-014-3145-y.pdf,10.1007/s11664-014-3145-y,AgSbTe2,Series A La-doped AST,La-doped AgSbTe2,1,No,La,unspecified,Ag,,La (unspecified) @ Ag site,figure,Fig. 6a,Visually estimated from Fig. 6a,600.0,1.0,W/m.K
s11664-014-3145-y.pdf,10.1007/s11664-014-3145-y,AgSbTe2,Series A La-doped AST,La-doped AgSbTe2,1,No,La,unspecified,Ag,,La (unspecified) @ Ag site,figure,Fig. 6a,Visually estimated from Fig. 6a,650.0,0.85,W/m.K
s11664-014-3145-y.pdf,10.1007/s11664-014-3145-y,AgSbTe2,Series A La-doped AST,La-doped AgSbTe2,1,No,La,unspecified,Ag,,La (unspecified) @ Ag site,figure,Fig. 6a,Visually estimated from Fig. 6a,700.0,0.95,W/m.K
s11664-014-3145-y.pdf,10.1007/s11664-014-3145-y,AgSbTe2,Series B pure AST,AgSbTe2,0,No,,,,,,figure,Fig. 6b,Visually estimated from Fig. 6b,300.0,0.85,W/m.K
s11664-014-3145-y.pdf,10.1007/s11664-014-3145-y,AgSbTe2,Series B pure AST,AgSbTe2,0,No,,,,,,figure,Fig. 6b,Visually estimated from Fig. 6b,400.0,0.75,W/m.K
s11664-014-3145-y.pdf,10.1007/s11664-014-3145-y,AgSbTe2,Series B pure AST,AgSbTe2,0,No,,,,,,figure,Fig. 6b,Visually estimated from Fig. 6b,500.0,0.75,W/m.K
s11664-014-3145-y.pdf,10.1007/s11664-014-3145-y,AgSbTe2,Series B pure AST,AgSbTe2,0,No,,,,,,figure,Fig. 6b,Visually estimated from Fig. 6b,600.0,0.85,W/m.K
s11664-014-3145-y.pdf,10.1007/s11664-014-3145-y,AgSbTe2,Series B pure AST,AgSbTe2,0,No,,,,,,figure,Fig. 6b,Visually estimated from Fig. 6b,700.0,0.85,W/m.K
s11664-014-3145-y.pdf,10.1007/s11664-014-3145-y,AgSbTe2,Series B La-doped AST,La-doped AgSbTe2,1,No,La,unspecified,Ag,,La (unspecified) @ Ag site,figure,Fig. 6b,Visually estimated from Fig. 6b,300.0,0.7,W/m.K
s11664-014-3145-y.pdf,10.1007/s11664-014-3145-y,AgSbTe2,Series B La-doped AST,La-doped AgSbTe2,1,No,La,unspecified,Ag,,La (unspecified) @ Ag site,figure,Fig. 6b,Visually estimated from Fig. 6b,400.0,0.6,W/m.K
s11664-014-3145-y.pdf,10.1007/s11664-014-3145-y,AgSbTe2,Series B La-doped AST,La-doped AgSbTe2,1,No,La,unspecified,Ag,,La (unspecified) @ Ag site,figure,Fig. 6b,Visually estimated from Fig. 6b,500.0,0.6,W/m.K
s11664-014-3145-y.pdf,10.1007/s11664-014-3145-y,AgSbTe2,Series B La-doped AST,La-doped AgSbTe2,1,No,La,unspecified,Ag,,La (unspecified) @ Ag site,figure,Fig. 6b,Visually estimated from Fig. 6b,600.0,0.7,W/m.K
s11664-014-3145-y.pdf,10.1007/s11664-014-3145-y,AgSbTe2,Series B La-doped AST,La-doped AgSbTe2,1,No,La,unspecified,Ag,,La (unspecified) @ Ag site,figure,Fig. 6b,Visually estimated from Fig. 6b,700.0,0.9,W/m.K
s11664-015-4102-0.pdf,10.1007/s11664-015-4102-0,AgSbTe2,AgSbTe2,AgSbTe2,0,No,,,,,,body text,page 4,,,0.7,W/m.K
s11664-015-4102-0.pdf,10.1007/s11664-015-4102-0,AgSbTe2,AgSbTe1.98Se0.02,AgSbTe1.98Se0.02,1,No,Se,0.02,Te,,Se (0.02) @ Te site,body text,page 7,,424.0,0.55,W/m.K
s11664-015-4102-0.pdf,10.1007/s11664-015-4102-0,AgSbTe2,AgSbTe2,AgSbTe2,0,No,,,,,,figure,Fig. 8,"Visually estimated from Fig. 8, total thermal conductivity",300.0,0.7,W/m.K
s11664-015-4102-0.pdf,10.1007/s11664-015-4102-0,AgSbTe2,AgSbTe2,AgSbTe2,0,No,,,,,,figure,Fig. 8,"Visually estimated from Fig. 8, total thermal conductivity",600.0,0.7,W/m.K
s11664-024-11310-7.pdf,10.1007/s11664-024-11310-7,AgSbTe2,Cu2-yAgxTe0.6S0.2Se0.2,Cu2-yAgxTe0.6S0.2Se0.2,2,Yes,Ag,y,unclear,Ag (x) @ unclear,Ag (y) @ unclear site; Ag (x) @ unclear site,figure,,"Visually estimated from Fig. 8d, showing temperature dependence for Cu2-yAgxTe0.6S0.2Se0.2 samples.",,8.0,W/m.K
s12613-011-0446-5.pdf,10.1007/s12613-011-0446-5,Ag0.84Sb1.15Te2.16,AgSbTe2,Ag0.84Sb1.15Te2.16,0,No,,,,,,figure,,Visually estimated from Fig. 3(a),300.0,0.7,W/m.K
s12613-011-0446-5.pdf,10.1007/s12613-011-0446-5,Ag0.84Sb1.15Te2.16,AgSbTe2-Ce,Ag0.84Sb1.15Ce0.01Te2.16,1,No,Ce,0.01,Sb,,Ce (0.01) @ Sb site,figure,,Visually estimated from Fig. 3(a),300.0,0.85,W/m.K
s12613-011-0446-5.pdf,10.1007/s12613-011-0446-5,Ag0.84Sb1.15Te2.16,AgSbTe2-Yb,Ag0.84Sb1.15Yb0.01Te2.16,1,No,Yb,0.01,Sb,,Yb (0.01) @ Sb site,figure,,Visually estimated from Fig. 3(a),300.0,0.8,W/m.K
s12613-011-0446-5.pdf,10.1007/s12613-011-0446-5,Ag0.84Sb1.15Te2.16,AgSbTe2-Cu,Ag0.84Sb1.15Cu0.01Te2.16,1,No,Cu,0.01,Sb,,Cu (0.01) @ Sb site,figure,,Visually estimated from Fig. 3(a),300.0,0.75,W/m.K
s41467-024-55280-0.pdf,10.1038/s41467-024-55280-0,AgSbTe2,AgSbTe2,AgSbTe2,0,No,,,,,,body text,,,300.0,0.55,W/m.K
s41467-024-55280-0.pdf,10.1038/s41467-024-55280-0,AgSbTe2,AgSbTe2,AgSbTe2,0,No,,,,,,body text,,,450.0,0.48,W/m.K
science.1092963.pdf,,AgPb_mSbTe_2+m,AgPb10SbTe12,AgPb10SbTe12,2,Yes,Ag,nominal,Ag,Sb (nominal) @ Sb,Ag (nominal) @ Ag site; Sb (nominal) @ Sb site,body text,,,300.0,1.3,W/m.K
science.1092963.pdf,,AgPb_mSbTe_2+m,Ag1-xPb18SbTe20,Ag1-xPb18SbTe20,1,No,Ag,1-x,Ag,,Ag (1-x) @ Ag site,body text,,,300.0,2.3,W/m.K
science.1092963.pdf,,AgPb_mSbTe_2+m,AgPb10SbTe12,AgPb10SbTe12,1,No,Pb,m=10,multiple sites,,Pb (m=10) @ multiple sites site,figure,Fig. 2B,Visually estimated from Fig. 2B,300.0,2.0,W/m.K
science.1092963.pdf,,AgPb_mSbTe_2+m,AgPb10SbTe12,AgPb10SbTe12,1,No,Pb,m=10,multiple sites,,Pb (m=10) @ multiple sites site,figure,Fig. 2B,Visually estimated from Fig. 2B,700.0,1.0,W/m.K
science.1092963.pdf,,AgPb_mSbTe_2+m,AgPb18SbTe20,AgPb18SbTe20,1,No,Pb,m=18,multiple sites,,Pb (m=18) @ multiple sites site,figure,Fig. 3B,Visually estimated from Fig. 3B,300.0,2.2,W/m.K
science.1092963.pdf,,AgPb_mSbTe_2+m,AgPb18SbTe20,AgPb18SbTe20,1,No,Pb,m=18,multiple sites,,Pb (m=18) @ multiple sites site,figure,Fig. 3B,Visually estimated from Fig. 3B,800.0,0.9,W/m.K
science.abb3517.pdf,,AgSbTe2,Pristine AgSbTe2,AgSbTe2,0,No,,,,,,body text,,,300.0,0.5,W/m.K
science.abb3517.pdf,,AgSbTe2,Pristine AgSbTe2,AgSbTe2,0,No,,,,,,body text,,,300.0,0.55,W/m.K
science.abb3517.pdf,,AgSbTe2,6 mol % Cd-doped AgSbTe2,AgSb0.94Cd0.06Te2,1,No,Cd,6 mol %,Sb,,Cd (6 mol %) @ Sb site,body text,,,300.0,0.28,W/m.K
science.abb3517.pdf,,AgSbTe2,AgSbTe2,AgSbTe2,0,No,,,,,,figure,Fig. 4D,Visually estimated from Fig. 4D,300.0,0.55,W/m.K
science.abb3517.pdf,,AgSbTe2,AgSb0.98Cd0.02Te2,AgSb0.98Cd0.02Te2,1,No,Cd,2 mol %,Sb,,Cd (2 mol %) @ Sb site,figure,Fig. 4D,Visually estimated from Fig. 4D,300.0,0.4,W/m.K
science.abb3517.pdf,,AgSbTe2,AgSb0.94Cd0.06Te2,AgSb0.94Cd0.06Te2,1,No,Cd,6 mol %,Sb,,Cd (6 mol %) @ Sb site,figure,Fig. 4D,Visually estimated from Fig. 4D,300.0,0.35,W/m.K
sectional-analysis-of-thermoelectric-performance-in-agsbte2-ingots-processed-by-horizontal-zone-melting.pdf,10.1142/S0217979226502358,AgSbTe2,Part I,AgSbTe2,0,No,,,,,,figure,Fig. 2,Visually estimated from Fig. 2,80.0,0.6,W/m.K
sectional-analysis-of-thermoelectric-performance-in-agsbte2-ingots-processed-by-horizontal-zone-melting.pdf,10.1142/S0217979226502358,AgSbTe2,Part I,AgSbTe2,0,No,,,,,,figure,Fig. 2,Visually estimated from Fig. 2,300.0,0.65,W/m.K
sectional-analysis-of-thermoelectric-performance-in-agsbte2-ingots-processed-by-horizontal-zone-melting.pdf,10.1142/S0217979226502358,AgSbTe2,Part II,AgSbTe2,0,No,,,,,,figure,Fig. 2,Visually estimated from Fig. 2,80.0,0.68,W/m.K
sectional-analysis-of-thermoelectric-performance-in-agsbte2-ingots-processed-by-horizontal-zone-melting.pdf,10.1142/S0217979226502358,AgSbTe2,Part II,AgSbTe2,0,No,,,,,,figure,Fig. 2,Visually estimated from Fig. 2,300.0,0.8,W/m.K
sectional-analysis-of-thermoelectric-performance-in-agsbte2-ingots-processed-by-horizontal-zone-melting.pdf,10.1142/S0217979226502358,AgSbTe2,Part III,AgSbTe2,0,No,,,,,,figure,Fig. 2,Visually estimated from Fig. 2,80.0,0.58,W/m.K
sectional-analysis-of-thermoelectric-performance-in-agsbte2-ingots-processed-by-horizontal-zone-melting.pdf,10.1142/S0217979226502358,AgSbTe2,Part III,AgSbTe2,0,No,,,,,,figure,Fig. 2,Visually estimated from Fig. 2,300.0,0.62,W/m.K
ssrn-4526442.pdf,,AgSbTe2,AgSbTe2 (pristine),AgSbTe2,0,No,,,,,,text,"Page 2, Introduction",,300.0,0.6,W/m.K
ssrn-4526442.pdf,,AgSbTe2,AgSb0.95Ti0.05Te2,AgSb0.95Ti0.05Te2,1,No,Ti,0.05,Sb,,Ti (0.05) @ Sb site,text,body text,Explicitly stated in text,300.0,0.52,W/m.K
ssrn-6617408.pdf,,SnTe-AgSbTe2 (s-AST),s-AST,AgSbTe2,2,Yes,Ag,1,multiple sites,Sb (1) @ multiple sites,Ag (1) @ multiple sites site; Sb (1) @ multiple sites site,body text,,,537.0,0.45,W/m.K
ssrn-6617408.pdf,,SnTe-AgSbTe2 (s-AST),SnTe-8% s-AST,SnTe-8% AgSbTe2,2,Yes,Ag,8%,Ag,Sb (8%) @ Sb,Ag (8%) @ Ag site; Sb (8%) @ Sb site,body text,,,823.0,1.79,W/m.K
ssrn-6617408.pdf,,SnTe-AgSbTe2 (s-AST),s-AST,AgSbTe2 containing Sb2O3 impurities,1,No,Sb2O3,minor,unclear,,Sb2O3 (minor) @ unclear site,body text,,,,0.51,W/m.K
ssrn-6617408.pdf,,SnTe-AgSbTe2 (s-AST),s-AST,AgSbTe2 containing Sb2O3 impurities,1,No,Sb2O3,minor,unclear,,Sb2O3 (minor) @ unclear site,body text,,,537.0,0.45,W/m.K
ssrn-6617408.pdf,,SnTe-AgSbTe2 (s-AST),s-AST pellet,AgSbTe2,0,No,,,,,,figure,Figure 2c,Visually estimated from Figure 2c (K_tot),300.0,0.5,W/m.K
ssrn-6617408.pdf,,SnTe-AgSbTe2 (s-AST),s-AST pellet,AgSbTe2,0,No,,,,,,figure,Figure 2c,Visually estimated from Figure 2c (K_tot),600.0,0.48,W/m.K
ssrn-6617408.pdf,,SnTe-AgSbTe2 (s-AST),SnTe-3% s-AST,SnTe-3% AgSbTe2,1,No,AgSbTe2,3%,unclear,,AgSbTe2 (3%) @ unclear site,figure,,Visually estimated from Fig. 6a,300.0,3.6,W/m.K
