Repository: Harpriyaminhas/AgSbTe2_data_extraction

# AgSbTe2 Thermoelectric ML Pipeline

Machine-learning pipeline that takes the extracted AgSbTe2-family dataset
from `../AgSbTe2_work/output/AgSbTe2_Thermoelectric_Extracted_Data_long.csv`
and, for five thermoelectric (TE) properties (Seebeck coefficient, electrical
conductivity, thermal conductivity, power factor, ZT), builds composition
descriptors, trains/benchmarks 5 regression models, runs SHAP interpretability
analysis, and screens dopant/site/ratio/temperature combinations to answer:
which dopant, single- or co-doped, what ratio, and whether an unexplored
dopant could do better for AgSbTe2.

**Main deliverable:** `AgSbTe2_ML_Report.docx` -- a full write-up (methods,

File: ML_analysis/outputs/datasets/ZT_raw.csv (part 3 of 6)
source_pdf,doi,base_composition,sample_id,full_formula,num_dopants,is_codoped,primary_dopant_element,primary_dopant_pct,primary_dopant_site,codopant_elements,all_dopants_detail,source_type,source_detail,notes,temperature_K,target_value,unit
Enhanced thermoelectric performance in Bi-doped p-type AgSbTe2 compounds.pdf,10.1063/1.4828478,AgSbTe2,"Ag(Sb1-xBix)Te2, x=0.03",AgBi0.03Sb0.97Te2,1,No,Bi,0.03,Sb,,Bi (0.03) @ Sb site,figure,Fig. 5,Visually estimated from Fig. 5,570.0,0.6,dimensionless
Enhanced thermoelectric performance in Bi-doped p-type AgSbTe2 compounds.pdf,10.1063/1.4828478,AgSbTe2,"Ag(Sb1-xBix)Te2, x=0.05",AgBi0.05Sb0.95Te2,1,No,Bi,0.05,Sb,,Bi (0.05) @ Sb site,body text,"Page 163712-1, 163712-4",Value reported as 1.04 +/- 0.08 at 570 K,570.0,1.04,dimensionless
Enhanced thermoelectric performance in Bi-doped p-type AgSbTe2 compounds.pdf,10.1063/1.4828478,AgSbTe2,"Ag(Sb1-xBix)Te2, x=0.07",AgBi0.07Sb0.93Te2,1,No,Bi,0.07,Sb,,Bi (0.07) @ Sb site,figure,Fig. 5,Visually estimated from Fig. 5,570.0,0.75,dimensionless
Enhanced thermoelectric performance in Bi-doped p-type AgSbTe2 compounds.pdf,10.1063/1.4828478,AgSbTe2,"Ag(Sb1-xBix)Te2, x=0.1",AgBi0.1Sb0.9Te2,1,No,Bi,0.1,Sb,,Bi (0.1) @ Sb site,figure,Fig. 5,Visually estimated from Fig. 5,570.0,0.5,dimensionless
Enhanced thermoelectric performance in Na-doped p-type nonstoichiometric AgSbTe2 compound.pdf,10.1016/j.jallcom.2010.10.131,AgSbTe2,AgSbTe2,AgSbTe2,0,No,,,,,,body text,,"Inferred from the statement that the ZT of Ag0.99Na0.01SbTe2.02 is 35% higher than the maximum of ZT for AgSbTe2.02 specimen, and 1.50/1.35 = 1.11. Wait, the text says 1.50 is 30% higher than undoped AgSbTe2 at 650K. 1.50/1.3 = 1.15.",650.0,1.15,dimensionless
Enhanced thermoelectric performance in Na-doped p-type nonstoichiometric AgSbTe2 compound.pdf,10.1016/j.jallcom.2010.10.131,AgSbTe2,Ag0.99Na0.01SbTe2.02,Ag0.99Na0.01SbTe2.02,1,No,Na,0.01,Ag,,Na (0.01) @ Ag site,body text,,,650.0,1.5,dimensionless
Enhanced thermoelectric performance in Na-doped p-type nonstoichiometric AgSbTe2 compound.pdf,10.1016/j.jallcom.2010.10.131,AgSbTe2,AgSbTe2,AgSbTe2,0,No,,,,,,figure,Fig. 8,Visually estimated from Fig. 8,300.0,0.45,dimensionless
Enhanced thermoelectric performance in Na-doped p-type nonstoichiometric AgSbTe2 compound.pdf,10.1016/j.jallcom.2010.10.131,AgSbTe2,Na0.01Ag0.99SbTe2,Na0.01Ag0.99SbTe2,1,No,Na,0.01,Ag,,Na (0.01) @ Ag site,figure,Fig. 8,Visually estimated from Fig. 8,300.0,0.4,dimensionless
Enhanced thermoelectric performance in Na-doped p-type nonstoichiometric AgSbTe2 compound.pdf,10.1016/j.jallcom.2010.10.131,AgSbTe2,Na0.02Ag0.98SbTe2,Na0.02Ag0.98SbTe2,1,No,Na,0.02,Ag,,Na (0.02) @ Ag site,figure,Fig. 8,Visually estimated from Fig. 8,300.0,0.35,dimensionless
Enhanced thermoelectric performance in Na-doped p-type nonstoichiometric AgSbTe2 compound.pdf,10.1016/j.jallcom.2010.10.131,AgSbTe2,Na0.01Ag0.99SbTe2.02,Na0.01Ag0.99SbTe2.02,2,Yes,Na,0.01,Ag,Te (0.02) @ interstitial,Na (0.01) @ Ag site; Te (0.02) @ interstitial site,figure,Fig. 8,Visually estimated from Fig. 8,300.0,0.5,dimensionless
Enhanced thermoelectric performance in Na-doped p-type nonstoichiometric AgSbTe2 compound.pdf,10.1016/j.jallcom.2010.10.131,AgSbTe2,Na0.02Ag0.98SbTe2.02,Na0.02Ag0.98SbTe2.02,2,Yes,Na,0.02,Ag,Te (0.02) @ interstitial,Na (0.02) @ Ag site; Te (0.02) @ interstitial site,figure,Fig. 8,Visually estimated from Fig. 8,300.0,0.55,dimensionless
Enhanced thermoelectric performance of p-type sintered BiSbTe-based composites with AgSbTe2 addition.pdf,10.1016/j.ceramint.2020.08.182,BST (Bi0.5Sb1.5Te3) with AgSbTe2 addition,BST-0 wt% AgSbTe2,Bi0.48Sb1.52Te3,1,No,AgSbTe2,0 wt%,unclear,,AgSbTe2 (0 wt%) @ unclear site,body text,,,325.0,0.8,dimensionless
Enhanced thermoelectric performance of p-type sintered BiSbTe-based composites with AgSbTe2 addition.pdf,10.1016/j.ceramint.2020.08.182,BST (Bi0.5Sb1.5Te3) with AgSbTe2 addition,BST-0.1 wt% AgSbTe2,Bi0.48Sb1.52Te3-0.1 wt% AgSbTe2,1,No,AgSbTe2,0.1 wt%,multiple sites,,AgSbTe2 (0.1 wt%) @ multiple sites site,body text,,,325.0,1.15,dimensionless
Enhanced thermoelectric performance of p-type sintered BiSbTe-based composites with AgSbTe2 addition.pdf,10.1016/j.ceramint.2020.08.182,BST (Bi0.5Sb1.5Te3) with AgSbTe2 addition,BST-0 wt% AgSbTe2,Bi0.48Sb1.52Te3,1,No,Ag,0 wt%,unclear,,Ag (0 wt%) @ unclear site,body text,,Peak ZT value,,0.8,dimensionless
Enhanced thermoelectric performance of p-type sintered BiSbTe-based composites with AgSbTe2 addition.pdf,10.1016/j.ceramint.2020.08.182,BST (Bi0.5Sb1.5Te3) with AgSbTe2 addition,BST-0.1 wt% AgSbTe2,Bi0.48Sb1.52Te3 + 0.1 wt% AgSbTe2,1,No,Ag,0.1 wt%,multiple sites,,Ag (0.1 wt%) @ multiple sites site,body text,,At 325 K,,1.15,dimensionless
Enhanced thermoelectric performance of p-type sintered BiSbTe-based composites with AgSbTe2 addition.pdf,10.1016/j.ceramint.2020.08.182,BST (Bi0.5Sb1.5Te3) with AgSbTe2 addition,BST-0.1 wt% AgSbTe2,Bi0.5Sb1.5Te3 + 0.1 wt% AgSbTe2,1,No,AgSbTe2,0.1 wt%,unclear,,AgSbTe2 (0.1 wt%) @ unclear site,figure,Fig. 6d,Visually estimated from Fig. 6d,300.0,0.9,dimensionless
Enhanced thermoelectric performance of p-type sintered BiSbTe-based composites with AgSbTe2 addition.pdf,10.1016/j.ceramint.2020.08.182,BST (Bi0.5Sb1.5Te3) with AgSbTe2 addition,BST-0.1 wt% AgSbTe2,Bi0.5Sb1.5Te3 + 0.1 wt% AgSbTe2,1,No,AgSbTe2,0.1 wt%,unclear,,AgSbTe2 (0.1 wt%) @ unclear site,body text,"Page 730, paragraph 1",Explicitly stated in text,325.0,1.15,dimensionless
Enhanced thermoelectric performance of.pdf,10.1063/1.3106102,AgSbTe2,HPHT synthesized AgSbTe2,AgSbTe2,0,No,,,,,,body text,"Page 4, Section III",,300.0,0.48,dimensionless
Enhanced thermoelectric performance of.pdf,10.1063/1.3106102,AgSbTe2,HPHT synthesized AgSbTe2,AgSbTe2,0,No,,,,,,body text,"Page 4, Section III",,513.0,1.07,dimensionless
Enhanced thermoelectric performance of.pdf,10.1063/1.3106102,AgSbTe2,AgSbTe2 synthesized by HPHT,AgSbTe2,0,No,,,,,,figure,Fig. 6,Visually estimated from Fig. 6,300.0,0.35,dimensionless
Enhanced thermoelectric performance of.pdf,10.1063/1.3106102,AgSbTe2,AgSbTe2 synthesized by HPHT,AgSbTe2,0,No,,,,,,figure,Fig. 6,Visually estimated from Fig. 6,513.0,1.07,dimensionless
Enhanced thermoelectric properties of AgSbTe2 obtained by controlling heterophases with Ce doping.pdf,10.1038/s41598-017-04885-1,AgSbTe2,AgSbTe2,AgSbTe2,0,No,,,,,,body text,Page 7,,673.0,0.92,dimensionless
Enhanced thermoelectric properties of AgSbTe2 obtained by controlling heterophases with Ce doping.pdf,10.1038/s41598-017-04885-1,AgSbTe2,x = 0.002,AgSb0.998Ce0.002Te2,1,No,Ce,x = 0.002,Sb,,Ce (x = 0.002) @ Sb site,body text,Page 7,,673.0,1.5,dimensionless
Enhanced thermoelectric properties of AgSbTe2 obtained by controlling heterophases with Ce doping.pdf,10.1038/s41598-017-04885-1,AgSbTe2,AgSbTe2,AgSbTe2,0,No,,,,,,figure,Fig. 4d,Visually estimated from Fig. 4d,300.0,0.4,dimensionless
Enhanced thermoelectric properties of AgSbTe2 obtained by controlling heterophases with Ce doping.pdf,10.1038/s41598-017-04885-1,AgSbTe2,AgSbTe2,AgSbTe2,0,No,,,,,,figure,Fig. 4d,Visually estimated from Fig. 4d,673.0,1.0,dimensionless
Enhanced thermoelectric properties of AgSbTe2 obtained by controlling heterophases with Ce doping.pdf,10.1038/s41598-017-04885-1,AgSbTe2,x=0.001,Ag0.999Ce0.001SbTe2,1,No,Ce,x=0.001,unclear,,Ce (x=0.001) @ unclear site,figure,Fig. 4d,Visually estimated from Fig. 4d,300.0,0.5,dimensionless
Enhanced thermoelectric properties of AgSbTe2 obtained by controlling heterophases with Ce doping.pdf,10.1038/s41598-017-04885-1,AgSbTe2,x=0.001,Ag0.999Ce0.001SbTe2,1,No,Ce,x=0.001,unclear,,Ce (x=0.001) @ unclear site,figure,Fig. 4d,Visually estimated from Fig. 4d,673.0,1.2,dimensionless
Enhanced thermoelectric properties of AgSbTe2 obtained by controlling heterophases with Ce doping.pdf,10.1038/s41598-017-04885-1,AgSbTe2,x=0.002,Ag0.998Ce0.002SbTe2,1,No,Ce,x=0.002,unclear,,Ce (x=0.002) @ unclear site,figure,Fig. 4d,Visually estimated from Fig. 4d,300.0,0.6,dimensionless
Enhanced thermoelectric properties of AgSbTe2 obtained by controlling heterophases with Ce doping.pdf,10.1038/s41598-017-04885-1,AgSbTe2,x=0.002,Ag0.998Ce0.002SbTe2,1,No,Ce,x=0.002,unclear,,Ce (x=0.002) @ unclear site,figure,Fig. 4d,Visually estimated from Fig. 4d,673.0,1.5,dimensionless
Enhanced thermoelectric properties of AgSbTe2 obtained by controlling heterophases with Ce doping.pdf,10.1038/s41598-017-04885-1,AgSbTe2,x=0.003,Ag0.997Ce0.003SbTe2,1,No,Ce,x=0.003,unclear,,Ce (x=0.003) @ unclear site,figure,Fig. 4d,Visually estimated from Fig. 4d,300.0,0.55,dimensionless
Enhanced thermoelectric properties of AgSbTe2 obtained by controlling heterophases with Ce doping.pdf,10.1038/s41598-017-04885-1,AgSbTe2,x=0.003,Ag0.997Ce0.003SbTe2,1,No,Ce,x=0.003,unclear,,Ce (x=0.003) @ unclear site,figure,Fig. 4d,Visually estimated from Fig. 4d,673.0,1.3,dimensionless
Enhanced thermoelectric properties of AgSbTe2 obtained by controlling heterophases with Ce doping.pdf,10.1038/s41598-017-04885-1,AgSbTe2,x=0.004,Ag0.996Ce0.004SbTe2,1,No,Ce,x=0.004,unclear,,Ce (x=0.004) @ unclear site,figure,Fig. 4d,Visually estimated from Fig. 4d,300.0,0.5,dimensionless
Enhanced thermoelectric properties of AgSbTe2 obtained by controlling heterophases with Ce doping.pdf,10.1038/s41598-017-04885-1,AgSbTe2,x=0.004,Ag0.996Ce0.004SbTe2,1,No,Ce,x=0.004,unclear,,Ce (x=0.004) @ unclear site,figure,Fig. 4d,Visually estimated from Fig. 4d,673.0,1.2,dimensionless
Enhanced thermoelectric properties of AgSbTe2 obtained by controlling heterophases with Ce doping.pdf,10.1038/s41598-017-04885-1,AgSbTe2,Ag1-xCexTe2 (x=0.002),Ag0.998Ce0.002SbTe2,1,No,Ce,x=0.002,Ag,,Ce (x=0.002) @ Ag site,body text,The value of ZT = 1.5 at 673 K was obtained using the x = 0.002 sample.,,673.0,1.5,dimensionless
Entropy engineering enhances the thermoelectric performance and microhardness of (GeTe)1−x(AgSb0.5Bi0.5Te2)x.pdf,10.1007/s40843-022-2211-8,GeTe-AgSbTe2-AgBiTe2 system,(GeTe)0.80(AgSb0.5Bi0.5Te2)0.20,(GeTe)0.80(AgSb0.5Bi0.5Te2)0.20,1,No,Bi,50% of Sb,Sb,,Bi (50% of Sb) @ Sb site,body text,,Maximum zT,723.0,1.6,dimensionless
Entropy engineering enhances the thermoelectric performance and microhardness of (GeTe)1−x(AgSb0.5Bi0.5Te2)x.pdf,10.1007/s40843-022-2211-8,GeTe-AgSbTe2-AgBiTe2 system,(GeTe)0.80(AgSb0.5Bi0.5Te2)0.20,(GeTe)0.80(AgSb0.5Bi0.5Te2)0.20,1,No,Bi,50% of Sb,Sb,,Bi (50% of Sb) @ Sb site,body text,,Average zTave,,1.23,dimensionless
Excellent thermoelectric performance achieved over broad temperature plateau in indium-doped SnTe-AgSbTe2 alloys.pdf,10.1063/1.5018477,SnTe-AgSbTe2,Sn0.995In0.005Te,Sn0.995In0.005Te,1,No,In,0.5%,Sn,,In (0.5%) @ Sn site,body text,page 3,,873.0,0.89,dimensionless
Excellent thermoelectric performance achieved over broad temperature plateau in indium-doped SnTe-AgSbTe2 alloys.pdf,10.1063/1.5018477,SnTe-AgSbTe2,(Sn0.995In0.005Te)0.8(Ag0.366Sb0.558Te)0.2,(Sn0.995In0.005Te)0.8(Ag0.366Sb0.558Te)0.2,3,Yes,In,0.5%,Sn,Ag (alloyed) @ Sn; Sb (alloyed) @ Sn,In (0.5%) @ Sn site; Ag (alloyed) @ Sn site; Sb (alloyed) @ Sn site,body text,page 4,,873.0,1.3,dimensionless
Excellent thermoelectric performance achieved over broad temperature plateau in indium-doped SnTe-AgSbTe2 alloys.pdf,10.1063/1.5018477,SnTe-AgSbTe2,"(Sn0.995In0.005Te)1-x(Ag0.366Sb0.558Te)x, x=0.05",(Sn0.995In0.005Te)0.95(Ag0.366Sb0.558Te)0.05,3,Yes,In,0.005,Sn,Ag (0.05 * 0.366) @ multiple sites; Sb (0.05 * 0.558) @ multiple sites,In (0.005) @ Sn site; Ag (0.05 * 0.366) @ multiple sites site; Sb (0.05 * 0.558) @ multiple sites site,figure,,Visually estimated from Fig. 4f,873.0,0.9,dimensionless
Excellent thermoelectric performance achieved over broad temperature plateau in indium-doped SnTe-AgSbTe2 alloys.pdf,10.1063/1.5018477,SnTe-AgSbTe2,"(Sn0.995In0.005Te)1-x(Ag0.366Sb0.558Te)x, x=0.20",(Sn0.995In0.005Te)0.8(Ag0.366Sb0.558Te)0.2,3,Yes,In,0.005,Sn,Ag (0.2 * 0.366) @ multiple sites; Sb (0.2 * 0.558) @ multiple sites,In (0.005) @ Sn site; Ag (0.2 * 0.366) @ multiple sites site; Sb (0.2 * 0.558) @ multiple sites site,figure,,Visually estimated from Fig. 4f,873.0,1.3,dimensionless
Ge-induced cation ordering for enhanced thermoelectric performance in AgSbTe2.pdf,10.1039/d5ta10429g,AgSbTe2,AgSb0.94Ge0.06Te2,AgSb0.94Ge0.06Te2,1,No,Ge,0.06,Sb,,Ge (0.06) @ Sb site,text,Introduction section,,673.0,1.31,dimensionless
Ge-induced cation ordering for enhanced thermoelectric performance in AgSbTe2.pdf,10.1039/d5ta10429g,AgSbTe2,AgSbTe2 (x=0.00),AgSbTe2,0,No,,,,,,figure,,Visually estimated from Fig. 8(d),300.0,0.6,dimensionless
Ge-induced cation ordering for enhanced thermoelectric performance in AgSbTe2.pdf,10.1039/d5ta10429g,AgSbTe2,AgSbTe2 (x=0.00),AgSbTe2,0,No,,,,,,figure,,Visually estimated from Fig. 8(d),675.0,1.0,dimensionless
Ge-induced cation ordering for enhanced thermoelectric performance in AgSbTe2.pdf,10.1039/d5ta10429g,AgSbTe2,AgSb0.96Ge0.04Te2 (x=0.04),AgSb0.96Ge0.04Te2,1,No,Ge,x=0.04,Sb,,Ge (x=0.04) @ Sb site,figure,,Visually estimated from Fig. 8(d),300.0,0.7,dimensionless
Ge-induced cation ordering for enhanced thermoelectric performance in AgSbTe2.pdf,10.1039/d5ta10429g,AgSbTe2,AgSb0.96Ge0.04Te2 (x=0.04),AgSb0.96Ge0.04Te2,1,No,Ge,x=0.04,Sb,,Ge (x=0.04) @ Sb site,figure,,Visually estimated from Fig. 8(d),675.0,1.15,dimensionless
Ge-induced cation ordering for enhanced thermoelectric performance in AgSbTe2.pdf,10.1039/d5ta10429g,AgSbTe2,AgSb0.94Ge0.06Te2 (x=0.06),AgSb0.94Ge0.06Te2,1,No,Ge,x=0.06,Sb,,Ge (x=0.06) @ Sb site,figure,,Visually estimated from Fig. 8(d),300.0,0.8,dimensionless
Ge-induced cation ordering for enhanced thermoelectric performance in AgSbTe2.pdf,10.1039/d5ta10429g,AgSbTe2,AgSb0.94Ge0.06Te2 (x=0.06),AgSb0.94Ge0.06Te2,1,No,Ge,x=0.06,Sb,,Ge (x=0.06) @ Sb site,figure,,Visually estimated from Fig. 8(d),675.0,1.3,dimensionless
Ge-induced cation ordering for enhanced thermoelectric performance in AgSbTe2.pdf,10.1039/d5ta10429g,AgSbTe2,AgSb0.92Ge0.08Te2 (x=0.08),AgSb0.92Ge0.08Te2,1,No,Ge,x=0.08,Sb,,Ge (x=0.08) @ Sb site,figure,,Visually estimated from Fig. 8(d),300.0,0.75,dimensionless
Ge-induced cation ordering for enhanced thermoelectric performance in AgSbTe2.pdf,10.1039/d5ta10429g,AgSbTe2,AgSb0.92Ge0.08Te2 (x=0.08),AgSb0.92Ge0.08Te2,1,No,Ge,x=0.08,Sb,,Ge (x=0.08) @ Sb site,figure,,Visually estimated from Fig. 8(d),675.0,1.1,dimensionless
Impact of In Situ Generated Ag2Te Nanoparticles on the Microstructure and Thermoelectric Properties of AgSbTe2 Compounds.pdf,10.1007/s11664-011-1620-2,AgSbTe2,x=50,(Ag2Te)0.50(Sb2Te3)0.50,1,No,Ag2Te,x=50,unclear,,Ag2Te (x=50) @ unclear site,body text,,,593.0,1.22,dimensionless
Impact of In Situ Generated Ag2Te Nanoparticles on the Microstructure and Thermoelectric Properties of AgSbTe2 Compounds.pdf,10.1007/s11664-011-1620-2,AgSbTe2,x=44,(Ag2Te)44(Sb2Te3)56,1,No,Ag2Te,x=44,unclear,,Ag2Te (x=44) @ unclear site,figure,,Visually estimated from Fig. 6,593.0,0.6,dimensionless
Impact of In Situ Generated Ag2Te Nanoparticles on the Microstructure and Thermoelectric Properties of AgSbTe2 Compounds.pdf,10.1007/s11664-011-1620-2,AgSbTe2,x=50,(Ag2Te)50(Sb2Te3)50,1,No,Ag2Te,x=50,unclear,,Ag2Te (x=50) @ unclear site,figure,,Visually estimated from Fig. 6,593.0,1.22,dimensionless
Improved Thermoelectric Properties in Structure Controlled Ag-Sb-Te System.pdf,,AgSbTe2,Ag0.208Sb0.275Te0.517 (A),Ag0.208Sb0.275Te0.517,0,No,,,,,,Table 1,,,,0.65,dimensionless
Improved Thermoelectric Properties in Structure Controlled Ag-Sb-Te System.pdf,,AgSbTe2,Ag0.208Sb0.275Te0.517 (A),Ag0.208Sb0.275Te0.517,0,No,,,,,,body text,,Reported as Zmax,620.0,2.0,dimensionless
Improved Thermoelectric Properties in Structure Controlled Ag-Sb-Te System.pdf,,AgSbTe2,Ag0.208Sb0.275Te0.517 (B),Ag0.208Sb0.275Te0.517,0,No,,,,,,Table 1,,,,0.71,dimensionless
Improved Thermoelectric Properties in Structure Controlled Ag-Sb-Te System.pdf,,AgSbTe2,Ag0.208Sb0.275Te0.517 (B),Ag0.208Sb0.275Te0.517,0,No,,,,,,body text,,Reported as Zmax,585.0,1.7,dimensionless
Impurity band engineering and hierarchical defect scattering enable high zT in Co-doped AgSbTe2.pdf,10.1039/d5ta09240j,AgSbTe2,AgSbTe2 (pristine),AgSbTe2,0,No,,,,,,body text,,,648.0,1.2,dimensionless
Impurity band engineering and hierarchical defect scattering enable high zT in Co-doped AgSbTe2.pdf,10.1039/d5ta09240j,AgSbTe2,AgSb0.97Co0.03Te2,AgSb0.97Co0.03Te2,1,No,Co,x=0.03,Sb,,Co (x=0.03) @ Sb site,body text,,,648.0,1.6,dimensionless
Impurity band engineering and hierarchical defect scattering enable high zT in Co-doped AgSbTe2.pdf,10.1039/d5ta09240j,AgSbTe2,AgSb1-xCoxTe2 (x=0),AgSbTe2,0,No,,,,,,figure,Fig. 6f,Visually estimated from Fig. 6f,298.0,0.2,dimensionless
Impurity band engineering and hierarchical defect scattering enable high zT in Co-doped AgSbTe2.pdf,10.1039/d5ta09240j,AgSbTe2,AgSb1-xCoxTe2 (x=0.03),AgSb0.97Co0.03Te2,1,No,Co,x=0.03,Sb,,Co (x=0.03) @ Sb site,figure,Fig. 6f,Visually estimated from Fig. 6f,648.0,1.6,dimensionless
Impurity phase elimination enabled high thermoelectric and mechanical performance in GeTe alloyed with AgSbSe2.pdf,10.1016/j.tramat.2025.100062,GeTe-AgSbTe2,(GeTe)80(AgSbSe2)20,(GeTe)80(AgSbSe2)20,3,Yes,Ag,AgSbSe2 alloying,Ag,Sb (AgSbSe2 alloying) @ Sb; Se (AgSbSe2 alloying) @ Te,Ag (AgSbSe2 alloying) @ Ag site; Sb (AgSbSe2 alloying) @ Sb site; Se (AgSbSe2 alloying) @ Te site,body text,,,300.0,0.35,dimensionless
Impurity phase elimination enabled high thermoelectric and mechanical performance in GeTe alloyed with AgSbSe2.pdf,10.1016/j.tramat.2025.100062,GeTe-AgSbTe2,(GeTe)80(AgSbSe2)20,(GeTe)80(AgSbSe2)20,3,Yes,Ag,AgSbSe2 alloying,Ag,Sb (AgSbSe2 alloying) @ Sb; Se (AgSbSe2 alloying) @ Te,Ag (AgSbSe2 alloying) @ Ag site; Sb (AgSbSe2 alloying) @ Sb site; Se (AgSbSe2 alloying) @ Te site,body text,,,698.0,1.52,dimensionless
Impurity phase elimination enabled high thermoelectric and mechanical performance in GeTe alloyed with AgSbSe2.pdf,10.1016/j.tramat.2025.100062,GeTe-AgSbTe2,(GeTe)80(Ag0.8Sb1.2Se2)20,(GeTe)80(Ag0.8Sb1.2Se2)20,2,Yes,Ag,0.8,Ag,Sb (1.2) @ Sb,Ag (0.8) @ Ag site; Sb (1.2) @ Sb site,body text,,,300.0,0.39,dimensionless
Impurity phase elimination enabled high thermoelectric and mechanical performance in GeTe alloyed with AgSbSe2.pdf,10.1016/j.tramat.2025.100062,GeTe-AgSbTe2,(GeTe)80(Ag0.8Sb1.2Se2)20,(GeTe)80(Ag0.8Sb1.2Se2)20,2,Yes,Ag,0.8,Ag,Sb (1.2) @ Sb,Ag (0.8) @ Ag site; Sb (1.2) @ Sb site,body text,,,698.0,1.41,dimensionless
Impurity phase elimination enabled high thermoelectric and mechanical performance in GeTe alloyed with AgSbSe2.pdf,10.1016/j.tramat.2025.100062,GeTe-AgSbTe2,(GeTe)80(AgSbTe2)20,(GeTe)80(AgSbTe2)20,2,Yes,Ag,20 mol%,unclear,Sb (20 mol%) @ unclear,Ag (20 mol%) @ unclear site; Sb (20 mol%) @ unclear site,body text,page 7,,698.0,1.41,dimensionless
Influence of In doping on the thermoelectric properties of an AgSbTe2 compound with enhanced figure of merit.pdf,10.1039/c3ta14547f,AgSbTe2,Ag(Sb0.93In0.07)Te2,Ag(Sb0.93In0.07)Te2,1,No,In,0.07,Sb,,In (0.07) @ Sb site,body text,,,650.0,1.35,dimensionless
Influence of In doping on the thermoelectric properties of an AgSbTe2 compound with enhanced figure of merit.pdf,10.1039/c3ta14547f,AgSbTe2,AgSbTe2 (x=0),AgSbTe2,0,No,,,,,,figure,Fig. 5,Visually estimated from Fig. 5,300.0,0.45,dimensionless
Influence of In doping on the thermoelectric properties of an AgSbTe2 compound with enhanced figure of merit.pdf,10.1039/c3ta14547f,AgSbTe2,Ag(Sb0.97In0.03)Te2 (x=0.03),Ag(Sb0.97In0.03)Te2,1,No,In,x=0.03,Sb,,In (x=0.03) @ Sb site,figure,Fig. 5,Visually estimated from Fig. 5,300.0,0.5,dimensionless
Influence of In doping on the thermoelectric properties of an AgSbTe2 compound with enhanced figure of merit.pdf,10.1039/c3ta14547f,AgSbTe2,Ag(Sb0.95In0.05)Te2 (x=0.05),Ag(Sb0.95In0.05)Te2,1,No,In,x=0.05,Sb,,In (x=0.05) @ Sb site,figure,Fig. 5,Visually estimated from Fig. 5,300.0,0.52,dimensionless
Influence of In doping on the thermoelectric properties of an AgSbTe2 compound with enhanced figure of merit.pdf,10.1039/c3ta14547f,AgSbTe2,Ag(Sb0.93In0.07)Te2 (x=0.07),Ag(Sb0.93In0.07)Te2,1,No,In,x=0.07,Sb,,In (x=0.07) @ Sb site,figure,Fig. 5,Visually estimated from Fig. 5,300.0,0.55,dimensionless
Influence of mechanochemical syntheses and compacting methods on the thermoelectric properties of nanostructured AgSnmSbTe2+m (TAST-m).pdf,10.1088/0268-1242/29/12/124009,AgSbTe2-doped SnTe,TAST-10,SnTe doped with AgSbTe2,2,Yes,Ag,10 mol%,unclear,Sb (10 mol%) @ unclear,Ag (10 mol%) @ unclear site; Sb (10 mol%) @ unclear site,figure,,"Visually estimated from Fig 14, TAST-10, CPA",300.0,0.1,dimensionless
Influence of mechanochemical syntheses and compacting methods on the thermoelectric properties of nanostructured AgSnmSbTe2+m (TAST-m).pdf,10.1088/0268-1242/29/12/124009,AgSbTe2-doped SnTe,TAST-20,SnTe doped with AgSbTe2,2,Yes,Ag,20 mol%,unclear,Sb (20 mol%) @ unclear,Ag (20 mol%) @ unclear site; Sb (20 mol%) @ unclear site,figure,,"Visually estimated from Fig 14, TAST-20, STS",700.0,0.6,dimensionless
Influence of nanoscale Ag2 Te precipitates on the thermoelectric properties of the Sn doped P-type AgSbTe2 compound.pdf,10.1063/1.4896435,AgSbTe2,Ag(Sb0.97Sn0.03)Te2,Ag0.99Sb0.98Sn0.027Te2,1,No,Sn,x = 0.03,Sb,,Sn (x = 0.03) @ Sb site,body text,,,600.0,1.1,dimensionless
Influence of nanoscale Ag2 Te precipitates on the thermoelectric properties of the Sn doped P-type AgSbTe2 compound.pdf,10.1063/1.4896435,AgSbTe2,"Ag(Sb1-xSnx)Te2, x=0.01",AgSb0.99Sn0.01Te2,1,No,Sn,x=0.01,Sb,,Sn (x=0.01) @ Sb site,figure,,Visually estimated from Fig. 5a,300.0,0.2,dimensionless
Influence of nanoscale Ag2 Te precipitates on the thermoelectric properties of the Sn doped P-type AgSbTe2 compound.pdf,10.1063/1.4896435,AgSbTe2,"Ag(Sb1-xSnx)Te2, x=0.03",AgSb0.97Sn0.03Te2,1,No,Sn,x=0.03,Sb,,Sn (x=0.03) @ Sb site,figure,,Visually estimated from Fig. 5a,300.0,0.35,dimensionless
Influence of nanoscale Ag2 Te precipitates on the thermoelectric properties of the Sn doped P-type AgSbTe2 compound.pdf,10.1063/1.4896435,AgSbTe2,"Ag(Sb1-xSnx)Te2, x=0.05",AgSb0.95Sn0.05Te2,1,No,Sn,x=0.05,Sb,,Sn (x=0.05) @ Sb site,figure,,Visually estimated from Fig. 5a,300.0,0.2,dimensionless
Influence of nanoscale Ag2 Te precipitates on the thermoelectric properties of the Sn doped P-type AgSbTe2 compound.pdf,10.1063/1.4896435,AgSbTe2,"Ag(Sb1-xSnx)Te2, x=0.07",AgSb0.93Sn0.07Te2,1,No,Sn,x=0.07,Sb,,Sn (x=0.07) @ Sb site,figure,,Visually estimated from Fig. 5a,300.0,0.2,dimensionless
Ioffe–Regel limit and lattice thermal conductivity reduction of high performance (AgSbTe2)15(GeTe)85 thermoelectric materials.pdf,10.1039/c3ta15147f,(AgSbTe2)15(GeTe)85,0.4 AQ,(Ag0.4SbTe2/2+1.5)15(GeTe)85,1,No,Ag,0.4,unclear,,Ag (0.4) @ unclear site,figure,Fig. 5a,Visually estimated from Fig. 5a,300.0,0.3,dimensionless
Ioffe–Regel limit and lattice thermal conductivity reduction of high performance (AgSbTe2)15(GeTe)85 thermoelectric materials.pdf,10.1039/c3ta15147f,(AgSbTe2)15(GeTe)85,0.4 MS,(Ag0.4SbTe2/2+1.5)15(GeTe)85,1,No,Ag,0.4,unclear,,Ag (0.4) @ unclear site,figure,Fig. 5b,Visually estimated from Fig. 5b,300.0,0.3,dimensionless
Large Mobility Enables Higher Thermoelectric Cooling and Power Generation Performance in n‑type AgPb18+xSbTe20 Crystals.pdf,10.1021/jacs.3c09655,AgPb18+xSbTe20,AgPb18.4SbTe20,AgPb18.4SbTe20,1,No,Pb,18.4,unclear,,Pb (18.4) @ unclear site,body text,,,303.0,0.6,dimensionless
Large Mobility Enables Higher Thermoelectric Cooling and Power Generation Performance in n‑type AgPb18+xSbTe20 Crystals.pdf,10.1021/jacs.3c09655,AgPb18+xSbTe20,AgPb18.4SbTe20,AgPb18.4SbTe20,1,No,Pb,18.4,unclear,,Pb (18.4) @ unclear site,body text,,,623.0,1.2,dimensionless
Large Mobility Enables Higher Thermoelectric Cooling and Power Generation Performance in n‑type AgPb18+xSbTe20 Crystals.pdf,10.1021/jacs.3c09655,AgPb18+xSbTe20,Polycrystalline AgPb18.4SbTe20,AgPb18.4SbTe20,1,No,Pb,18.4,unclear,,Pb (18.4) @ unclear site,body text,,,303.0,0.2,dimensionless
Large Mobility Enables Higher Thermoelectric Cooling and Power Generation Performance in n‑type AgPb18+xSbTe20 Crystals.pdf,10.1021/jacs.3c09655,AgPb18+xSbTe20,AgPb18+xSbTe20,AgPb18+xSbTe20,1,No,Pb,18+x,unclear,,Pb (18+x) @ unclear site,body text,,Reported for AgPb18.4SbTe20 crystal,303.0,0.6,dimensionless
Large Mobility Enables Higher Thermoelectric Cooling and Power Generation Performance in n‑type AgPb18+xSbTe20 Crystals.pdf,10.1021/jacs.3c09655,AgPb18+xSbTe20,AgPb18+xSbTe20,AgPb18+xSbTe20,1,No,Pb,18+x,unclear,,Pb (18+x) @ unclear site,figure,Figure 3d,Visually estimated from Figure 3d for AgPb18.4SbTe20 crystal,623.0,1.2,dimensionless
Large Mobility Enables Higher Thermoelectric Cooling and Power Generation Performance in n‑type AgPb18+xSbTe20 Crystals.pdf,10.1021/jacs.3c09655,AgPb18+xSbTe20,AgPb18.4SbTe20 crystal,AgPb18.4SbTe20,1,No,Pb,18.4,unclear,,Pb (18.4) @ unclear site,body text,,,303.0,0.6,dimensionless
Large Mobility Enables Higher Thermoelectric Cooling and Power Generation Performance in n‑type AgPb18+xSbTe20 Crystals.pdf,10.1021/jacs.3c09655,AgPb18+xSbTe20,AgPb18.4SbTe20 crystal,AgPb18.4SbTe20,1,No,Pb,18.4,unclear,,Pb (18.4) @ unclear site,body text,,,623.0,1.2,dimensionless
Large Mobility Enables Higher Thermoelectric Cooling and Power Generation Performance in n‑type AgPb18+xSbTe20 Crystals.pdf,10.1021/jacs.3c09655,AgPb18+xSbTe20,polycrystalline AgPb18.4SbTe20,AgPb18.4SbTe20,1,No,Pb,18.4,unclear,,Pb (18.4) @ unclear site,body text,,,303.0,0.2,dimensionless
"Large-scale production of (GeTe)x(AgSbTe2)100−x (x=75, 80, 85, 90) with enhanced thermoelectric properties via gas-atomization and spark plasma sintering.pdf",10.1016/j.actamat.2017.01.053,(GeTe)x(AgSbTe2)100-x,TAGS-75,(GeTe)75(AgSbTe2)25,0,No,,,,,,text,Section 3.2,,,0.93,dimensionless
"Large-scale production of (GeTe)x(AgSbTe2)100−x (x=75, 80, 85, 90) with enhanced thermoelectric properties via gas-atomization and spark plasma sintering.pdf",10.1016/j.actamat.2017.01.053,(GeTe)x(AgSbTe2)100-x,TAGS-80,(GeTe)80(AgSbTe2)20,0,No,,,,,,text,Section 3.2,,,1.48,dimensionless
"Large-scale production of (GeTe)x(AgSbTe2)100−x (x=75, 80, 85, 90) with enhanced thermoelectric properties via gas-atomization and spark plasma sintering.pdf",10.1016/j.actamat.2017.01.053,(GeTe)x(AgSbTe2)100-x,TAGS-85,(GeTe)85(AgSbTe2)15,0,No,,,,,,text,Section 3.2,,,0.86,dimensionless
"Large-scale production of (GeTe)x(AgSbTe2)100−x (x=75, 80, 85, 90) with enhanced thermoelectric properties via gas-atomization and spark plasma sintering.pdf",10.1016/j.actamat.2017.01.053,(GeTe)x(AgSbTe2)100-x,TAGS-90,(GeTe)90(AgSbTe2)10,0,No,,,,,,text,Abstract and Section 3.2,,623.0,1.56,dimensionless
"Large-scale production of (GeTe)x(AgSbTe2)100−x (x=75, 80, 85, 90) with enhanced thermoelectric properties via gas-atomization and spark plasma sintering.pdf",10.1016/j.actamat.2017.01.053,(GeTe)x(AgSbTe2)100-x,TAGS-75,(GeTe)75(AgSbTe2)25,1,No,Ge,75 mol%,multiple sites,,Ge (75 mol%) @ multiple sites site,figure,Fig. 8a,visually estimated from figure,300.0,0.3,dimensionless
"Large-scale production of (GeTe)x(AgSbTe2)100−x (x=75, 80, 85, 90) with enhanced thermoelectric properties via gas-atomization and spark plasma sintering.pdf",10.1016/j.actamat.2017.01.053,(GeTe)x(AgSbTe2)100-x,TAGS-85,(GeTe)85(AgSbTe2)15,1,No,Ge,85 mol%,multiple sites,,Ge (85 mol%) @ multiple sites site,body text,page 51,,,0.93,dimensionless
"Large-scale production of (GeTe)x(AgSbTe2)100−x (x=75, 80, 85, 90) with enhanced thermoelectric properties via gas-atomization and spark plasma sintering.pdf",10.1016/j.actamat.2017.01.053,(GeTe)x(AgSbTe2)100-x,TAGS-90,(GeTe)90(AgSbTe2)10,1,No,Ge,90 mol%,multiple sites,,Ge (90 mol%) @ multiple sites site,body text,page 51,,,1.56,dimensionless
Low lattice thermal conductivity by alloying SnTe with AgSbTe2 and CaTe-MnTe.pdf,10.1063/1.5109465,SnTe-AgSbTe2,(Sn0.95Ca0.05)0.75(AgSbTe2)0.125,(Sn0.95Ca0.05)0.75(AgSbTe2)0.125,1,No,Ca,0.05,unclear,,Ca (0.05) @ unclear site,figure,,Visually estimated from Fig. 3d,800.0,0.7,dimensionless
Low lattice thermal conductivity by alloying SnTe with AgSbTe2 and CaTe-MnTe.pdf,10.1063/1.5109465,SnTe-AgSbTe2,(Sn0.85Mn0.15)0.85(AgSbTe2)0.075,(Sn0.85Mn0.15)0.85(AgSbTe2)0.075,1,No,Mn,0.15,unclear,,Mn (0.15) @ unclear site,figure,,Visually estimated from Fig. 3d,800.0,0.8,dimensionless
Low solubility and transport consequences of Eu addition in AgSbTe2 thermoelectrics.pdf,10.1016/j.physb.2026.418712,AgSbTe2,0 wt% Eu,AgSbTe2,0,No,,,,,,figure,Fig. 3f,Visually estimated from Fig. 3f,300.0,0.6,dimensionless
Low solubility and transport consequences of Eu addition in AgSbTe2 thermoelectrics.pdf,10.1016/j.physb.2026.418712,AgSbTe2,0 wt% Eu,AgSbTe2,0,No,,,,,,figure,Fig. 3f,Visually estimated from Fig. 3f,600.0,1.2,dimensionless
Low solubility and transport consequences of Eu addition in AgSbTe2 thermoelectrics.pdf,10.1016/j.physb.2026.418712,AgSbTe2,4 wt% Eu,AgSbTe2:Eu,1,No,Eu,4 wt%,unclear,,Eu (4 wt%) @ unclear site,figure,Fig. 3f,Visually estimated from Fig. 3f,300.0,0.1,dimensionless
Low solubility and transport consequences of Eu addition in AgSbTe2 thermoelectrics.pdf,10.1016/j.physb.2026.418712,AgSbTe2,4 wt% Eu,AgSbTe2:Eu,1,No,Eu,4 wt%,unclear,,Eu (4 wt%) @ unclear site,figure,Fig. 3f,Visually estimated from Fig. 3f,600.0,0.2,dimensionless
Nanostructures in high-performance (GeTe)x(AgSbTe2)100−x thermoelectric materials.pdf,10.1088/0957-4484/19/24/245707,AgSbTe2,TAGS-75,(GeTe)0.75(AgSbTe2)0.25,0,No,,,,,,body text,,,720.0,1.53,dimensionless
Nanostructures in high-performance (GeTe)x(AgSbTe2)100−x thermoelectric materials.pdf,10.1088/0957-4484/19/24/245707,AgSbTe2,TAGS-80,(GeTe)0.80(AgSbTe2)0.20,0,No,,,,,,body text,,,720.0,1.5,dimensionless
Nanostructures in high-performance (GeTe)x(AgSbTe2)100−x thermoelectric materials.pdf,10.1088/0957-4484/19/24/245707,AgSbTe2,TAGS-85,(GeTe)0.85(AgSbTe2)0.15,0,No,,,,,,body text,,,720.0,1.5,dimensionless
Nanostructures in high-performance (GeTe)x(AgSbTe2)100−x thermoelectric materials.pdf,10.1088/0957-4484/19/24/245707,AgSbTe2,TAGS-90,(GeTe)0.90(AgSbTe2)0.10,0,No,,,,,,body text,,,720.0,0.5,dimensionless
Nanostructures in high-performance (GeTe)x(AgSbTe2)100−x thermoelectric materials.pdf,10.1088/0957-4484/19/24/245707,AgSbTe2,TAGS-90,(GeTe)0.90(AgSbTe2)0.10,0,No,,,,,,body text,,The text mentions 0.50 in the abstract and 0.55 in the results section for the same sample at 720 K.,720.0,0.55,dimensionless
Nanostructures in high-performance (GeTe)x(AgSbTe2)100−x thermoelectric materials.pdf,10.1088/0957-4484/19/24/245707,AgSbTe2,TAGS-75,(GeTe)75(AgSbTe2)25,1,No,Ge,75 mol%,multiple sites,,Ge (75 mol%) @ multiple sites site,figure,,Visually estimated from Fig. 3(a),300.0,0.3,dimensionless
Nanostructures in high-performance (GeTe)x(AgSbTe2)100−x thermoelectric materials.pdf,10.1088/0957-4484/19/24/245707,AgSbTe2,TAGS-75,(GeTe)75(AgSbTe2)25,1,No,Ge,75 mol%,multiple sites,,Ge (75 mol%) @ multiple sites site,figure,,"Value stated in text, Fig. 3(a)",720.0,1.53,dimensionless
Nanostructures in high-performance (GeTe)x(AgSbTe2)100−x thermoelectric materials.pdf,10.1088/0957-4484/19/24/245707,AgSbTe2,TAGS-80,(GeTe)80(AgSbTe2)20,1,No,Ge,80 mol%,multiple sites,,Ge (80 mol%) @ multiple sites site,figure,,Visually estimated from Fig. 3(a),300.0,0.3,dimensionless
Nanostructures in high-performance (GeTe)x(AgSbTe2)100−x thermoelectric materials.pdf,10.1088/0957-4484/19/24/245707,AgSbTe2,TAGS-80,(GeTe)80(AgSbTe2)20,1,No,Ge,80 mol%,multiple sites,,Ge (80 mol%) @ multiple sites site,figure,,"Value stated in text, Fig. 3(a)",720.0,1.5,dimensionless
Nanostructures in high-performance (GeTe)x(AgSbTe2)100−x thermoelectric materials.pdf,10.1088/0957-4484/19/24/245707,AgSbTe2,TAGS-85,(GeTe)85(AgSbTe2)15,1,No,Ge,85 mol%,multiple sites,,Ge (85 mol%) @ multiple sites site,figure,,Visually estimated from Fig. 3(a),300.0,0.2,dimensionless
Nanostructures in high-performance (GeTe)x(AgSbTe2)100−x thermoelectric materials.pdf,10.1088/0957-4484/19/24/245707,AgSbTe2,TAGS-85,(GeTe)85(AgSbTe2)15,1,No,Ge,85 mol%,multiple sites,,Ge (85 mol%) @ multiple sites site,figure,,"Value stated in text, Fig. 3(a)",720.0,1.5,dimensionless
Nanostructures in high-performance (GeTe)x(AgSbTe2)100−x thermoelectric materials.pdf,10.1088/0957-4484/19/24/245707,AgSbTe2,TAGS-90,(GeTe)90(AgSbTe2)10,1,No,Ge,90 mol%,multiple sites,,Ge (90 mol%) @ multiple sites site,figure,,Visually estimated from Fig. 3(a),300.0,0.3,dimensionless
Nanostructures in high-performance (GeTe)x(AgSbTe2)100−x thermoelectric materials.pdf,10.1088/0957-4484/19/24/245707,AgSbTe2,TAGS-90,(GeTe)90(AgSbTe2)10,1,No,Ge,90 mol%,multiple sites,,Ge (90 mol%) @ multiple sites site,figure,,"Value stated in text, Fig. 3(a)",720.0,0.55,dimensionless
Optimized Carrier Concentration and Reduced Thermal Conductivity in Cu-Deficient CuGaTe2 Alloyed with AgSbTe2 for Superior Thermoelectric Performance.pdf,10.1021/acsami.6c05111,Cu0.96GaTe2-AgSbTe2,(Cu0.96GaTe2)0.9(AgSbTe2)0.1,(Cu0.96GaTe2)0.9(AgSbTe2)0.1,1,No,AgSbTe2,0.1,multiple sites,,AgSbTe2 (0.1) @ multiple sites site,body text,,,743.0,1.39,dimensionless
Optimized Carrier Concentration and Reduced Thermal Conductivity in Cu-Deficient CuGaTe2 Alloyed with AgSbTe2 for Superior Thermoelectric Performance.pdf,10.1021/acsami.6c05111,Cu0.96GaTe2-AgSbTe2,(Cu0.96GaTe2)0.98(AgSbTe2)0.02,(Cu0.96GaTe2)0.98(AgSbTe2)0.02,2,Yes,Ag,x=0.02,unclear,Sb (x=0.02) @ unclear,Ag (x=0.02) @ unclear site; Sb (x=0.02) @ unclear site,figure,,Visually estimated from Fig. 10a,723.0,0.82,dimensionless
Optimized Carrier Concentration and Reduced Thermal Conductivity in Cu-Deficient CuGaTe2 Alloyed with AgSbTe2 for Superior Thermoelectric Performance.pdf,10.1021/acsami.6c05111,Cu0.96GaTe2-AgSbTe2,(Cu0.96GaTe2)0.96(AgSbTe2)0.04,(Cu0.96GaTe2)0.96(AgSbTe2)0.04,2,Yes,Ag,x=0.04,unclear,Sb (x=0.04) @ unclear,Ag (x=0.04) @ unclear site; Sb (x=0.04) @ unclear site,figure,,Visually estimated from Fig. 10a,723.0,0.99,dimensionless
Optimized Carrier Concentration and Reduced Thermal Conductivity in Cu-Deficient CuGaTe2 Alloyed with AgSbTe2 for Superior Thermoelectric Performance.pdf,10.1021/acsami.6c05111,Cu0.96GaTe2-AgSbTe2,(Cu0.96GaTe2)0.94(AgSbTe2)0.06,(Cu0.96GaTe2)0.94(AgSbTe2)0.06,2,Yes,Ag,x=0.06,unclear,Sb (x=0.06) @ unclear,Ag (x=0.06) @ unclear site; Sb (x=0.06) @ unclear site,figure,,Visually estimated from Fig. 10a,723.0,1.12,dimensionless
Optimized Carrier Concentration and Reduced Thermal Conductivity in Cu-Deficient CuGaTe2 Alloyed with AgSbTe2 for Superior Thermoelectric Performance.pdf,10.1021/acsami.6c05111,Cu0.96GaTe2-AgSbTe2,(Cu0.96GaTe2)0.92(AgSbTe2)0.08,(Cu0.96GaTe2)0.92(AgSbTe2)0.08,2,Yes,Ag,x=0.08,unclear,Sb (x=0.08) @ unclear,Ag (x=0.08) @ unclear site; Sb (x=0.08) @ unclear site,figure,,Visually estimated from Fig. 10a,723.0,1.18,dimensionless
Optimized Carrier Concentration and Reduced Thermal Conductivity in Cu-Deficient CuGaTe2 Alloyed with AgSbTe2 for Superior Thermoelectric Performance.pdf,10.1021/acsami.6c05111,Cu0.96GaTe2-AgSbTe2,(Cu0.96GaTe2)0.90(AgSbTe2)0.10,(Cu0.96GaTe2)0.90(AgSbTe2)0.10,2,Yes,Ag,x=0.10,unclear,Sb (x=0.10) @ unclear,Ag (x=0.10) @ unclear site; Sb (x=0.10) @ unclear site,figure,,Visually estimated from Fig. 10a,743.0,1.39,dimensionless
Optimized Carrier Concentration and Reduced Thermal Conductivity in Cu-Deficient CuGaTe2 Alloyed with AgSbTe2 for Superior Thermoelectric Performance.pdf,10.1021/acsami.6c05111,Cu0.96GaTe2-AgSbTe2,(Cu0.96GaTe2)0.89(AgSbTe2)0.11,(Cu0.96GaTe2)0.89(AgSbTe2)0.11,2,Yes,Ag,x=0.11,unclear,Sb (x=0.11) @ unclear,Ag (x=0.11) @ unclear site; Sb (x=0.11) @ unclear site,figure,,Visually estimated from Fig. 10a,723.0,1.26,dimensionless
Optimized Thermoelectric Properties of AgSbTe2 through Adjustment of.pdf,10.1007/s13391-014-4152-0,AgSbTe2,AST-423-150,AgSbTe2,0,No,,,,,,body text,,,300.0,0.31,dimensionless
Optimized Thermoelectric Properties of AgSbTe2 through Adjustment of.pdf,10.1007/s13391-014-4152-0,AgSbTe2,AST-423-500,AgSbTe2,0,No,,,,,,body text,,,475.0,0.86,dimensionless
Optimized Thermoelectric Properties of AgSbTe2 through Adjustment of.pdf,10.1007/s13391-014-4152-0,AgSbTe2,AST-423-150,AgSbTe2,0,No,,,,,,figure,,Visually estimated from Fig. 1,300.0,0.2,dimensionless
Optimized Thermoelectric Properties of AgSbTe2 through Adjustment of.pdf,10.1007/s13391-014-4152-0,AgSbTe2,AST-423-150,AgSbTe2,0,No,,,,,,figure,,Visually estimated from Fig. 1,450.0,0.8,dimensionless
Optimized Thermoelectric Properties of AgSbTe2 through Adjustment of.pdf,10.1007/s13391-014-4152-0,AgSbTe2,AST-423-300,AgSbTe2,0,No,,,,,,figure,,Visually estimated from Fig. 1,300.0,0.25,dimensionless
Optimized Thermoelectric Properties of AgSbTe2 through Adjustment of.pdf,10.1007/s13391-014-4152-0,AgSbTe2,AST-423-300,AgSbTe2,0,No,,,,,,figure,,Visually estimated from Fig. 1,450.0,0.75,dimensionless
Optimized Thermoelectric Properties of AgSbTe2 through Adjustment of.pdf,10.1007/s13391-014-4152-0,AgSbTe2,AST-423-500,AgSbTe2,0,No,,,,,,figure,,Visually estimated from Fig. 1,300.0,0.3,dimensionless
Optimized Thermoelectric Properties of AgSbTe2 through Adjustment of.pdf,10.1007/s13391-014-4152-0,AgSbTe2,AST-423-500,AgSbTe2,0,No,,,,,,figure,,Visually estimated from Fig. 1,475.0,0.85,dimensionless
Optimized Thermoelectric Properties of AgSbTe2 through Adjustment of.pdf,10.1007/s13391-014-4152-0,AgSbTe2,AST-473-150,AgSbTe2,0,No,,,,,,figure,,Visually estimated from Fig. 1,300.0,0.2,dimensionless
Optimized Thermoelectric Properties of AgSbTe2 through Adjustment of.pdf,10.1007/s13391-014-4152-0,AgSbTe2,AST-473-150,AgSbTe2,0,No,,,,,,figure,,Visually estimated from Fig. 1,450.0,0.7,dimensionless
Optimized Thermoelectric Properties of AgSbTe2 through Adjustment of.pdf,10.1007/s13391-014-4152-0,AgSbTe2,AST-473-300,AgSbTe2,0,No,,,,,,figure,,Visually estimated from Fig. 1,300.0,0.25,dimensionless
Optimized Thermoelectric Properties of AgSbTe2 through Adjustment of.pdf,10.1007/s13391-014-4152-0,AgSbTe2,AST-473-300,AgSbTe2,0,No,,,,,,figure,,Visually estimated from Fig. 1,450.0,0.75,dimensionless
Optimized Thermoelectric Properties of AgSbTe2 through Adjustment of.pdf,10.1007/s13391-014-4152-0,AgSbTe2,AST-473-500,AgSbTe2,0,No,,,,,,figure,,Visually estimated from Fig. 1,300.0,0.3,dimensionless
Optimized Thermoelectric Properties of AgSbTe2 through Adjustment of.pdf,10.1007/s13391-014-4152-0,AgSbTe2,AST-473-500,AgSbTe2,0,No,,,,,,figure,,Visually estimated from Fig. 1,450.0,0.7,dimensionless
Peng2014.pdf,10.1039/c3ta13729e,Yb0.2Co4Sb12,Matrix,Yb0.2Co4Sb12,0,No,,,,,,Table 1,,,300.0,0.08,dimensionless
Peng2014.pdf,10.1039/c3ta13729e,Yb0.2Co4Sb12,Matrix-2 wt% AgSbTe2,Yb0.2Co4Sb12-2 wt% AgSbTe2,1,No,Te,less than y = 0.02,Sb,,Te (less than y = 0.02) @ Sb site,Table 1,,,300.0,0.23,dimensionless
Peng2014.pdf,10.1039/c3ta13729e,Yb0.2Co4Sb12,Matrix-4 wt% AgSbTe2,Yb0.2Co4Sb12-4 wt% AgSbTe2,1,No,Te,less than y = 0.02,Sb,,Te (less than y = 0.02) @ Sb site,Table 1,,,300.0,0.49,dimensionless
Peng2014.pdf,10.1039/c3ta13729e,Yb0.2Co4Sb12,Matrix-6 wt% AgSbTe2,Yb0.2Co4Sb12-6 wt% AgSbTe2,1,No,Te,less than y = 0.02,Sb,,Te (less than y = 0.02) @ Sb site,Table 1,,,300.0,0.51,dimensionless
Peng2014.pdf,10.1039/c3ta13729e,Yb0.2Co4Sb12,Matrix-8 wt% AgSbTe2,Yb0.2Co4Sb12-8 wt% AgSbTe2,1,No,Te,less than y = 0.02,Sb,,Te (less than y = 0.02) @ Sb site,Table 1,,,300.0,0.31,dimensionless
"Phase compositions, nanoscale microstructures and thermoelectric properties in Ag2−ySbyTe1+y alloys with precipitated Sb2Te3 plates.pdf",10.1016/j.actamat.2010.04.007,Ag2-ySbTe1+y,Ag0.71Sb1.29Te2.29,Ag0.71Sb1.29Te2.29,1,No,Sb,1.29,unclear,,Sb (1.29) @ unclear site,body text,,,600.0,1.37,dimensionless
"Phase compositions, nanoscale microstructures and thermoelectric properties in Ag2−ySbyTe1+y alloys with precipitated Sb2Te3 plates.pdf",10.1016/j.actamat.2010.04.007,Ag2-ySbTe1+y,y=1.26,Ag2-ySbTe1+y (y=1.26),0,No,,,,,,figure,Fig. 7,Visually estimated from Fig. 7,300.0,0.4,dimensionless
"Phase compositions, nanoscale microstructures and thermoelectric properties in Ag2−ySbyTe1+y alloys with precipitated Sb2Te3 plates.pdf",10.1016/j.actamat.2010.04.007,Ag2-ySbTe1+y,y=1.26,Ag2-ySbTe1+y (y=1.26),0,No,,,,,,figure,Fig. 7,Visually estimated from Fig. 7,675.0,1.2,dimensionless
"Phase compositions, nanoscale microstructures and thermoelectric properties in Ag2−ySbyTe1+y alloys with precipitated Sb2Te3 plates.pdf",10.1016/j.actamat.2010.04.007,Ag2-ySbTe1+y,y=1.29,Ag2-ySbTe1+y (y=1.29),0,No,,,,,,figure,Fig. 7,Visually estimated from Fig. 7,300.0,0.3,dimensionless
