Repository: Harpriyaminhas/AgSbTe2_data_extraction

# AgSbTe2 Thermoelectric ML Pipeline

Machine-learning pipeline that takes the extracted AgSbTe2-family dataset
from `../AgSbTe2_work/output/AgSbTe2_Thermoelectric_Extracted_Data_long.csv`
and, for five thermoelectric (TE) properties (Seebeck coefficient, electrical
conductivity, thermal conductivity, power factor, ZT), builds composition
descriptors, trains/benchmarks 5 regression models, runs SHAP interpretability
analysis, and screens dopant/site/ratio/temperature combinations to answer:
which dopant, single- or co-doped, what ratio, and whether an unexplored
dopant could do better for AgSbTe2.

**Main deliverable:** `AgSbTe2_ML_Report.docx` -- a full write-up (methods,

File: ML_analysis/outputs/datasets/electrical_conductivity_raw.csv (part 3 of 4)
source_pdf,doi,base_composition,sample_id,full_formula,num_dopants,is_codoped,primary_dopant_element,primary_dopant_pct,primary_dopant_site,codopant_elements,all_dopants_detail,source_type,source_detail,notes,temperature_K,target_value,unit
Rational design of entropy-driven AgSnSbTe3 with enhanced thermoelectric efficiency index for sustainable waste heat recovery.pdf,10.1039/d5se00534e,AgSnSbTe3,AgSnSbTe3 (This work),AgSnSbTe3,0,No,,,,,,body text,,,673.0,5.983,S/cm
Rational design of entropy-driven AgSnSbTe3 with enhanced thermoelectric efficiency index for sustainable waste heat recovery.pdf,10.1039/d5se00534e,AgSnSbTe3,AgSnSbTe3,AgSnSbTe3,0,No,,,,,,body text,,,,8.717,S/cm
Rational design of entropy-driven AgSnSbTe3 with enhanced thermoelectric efficiency index for sustainable waste heat recovery.pdf,10.1039/d5se00534e,AgSnSbTe3,AgSnSbTe3,AgSnSbTe3,0,No,,,,,,body text,,,323.0,5.72,S/cm
Rational design of entropy-driven AgSnSbTe3 with enhanced thermoelectric efficiency index for sustainable waste heat recovery.pdf,10.1039/d5se00534e,AgSnSbTe3,AgSnSbTe3,AgSnSbTe3,0,No,,,,,,body text,,,673.0,5.983,S/cm
Rational design of entropy-driven AgSnSbTe3 with enhanced thermoelectric efficiency index for sustainable waste heat recovery.pdf,10.1039/d5se00534e,AgSnSbTe3,AgSnSbTe3 (This work),AgSnSbTe3,0,No,,,,,,figure,,Visually estimated from Fig. 3a,300.0,850.0,S/cm
Rational design of entropy-driven AgSnSbTe3 with enhanced thermoelectric efficiency index for sustainable waste heat recovery.pdf,10.1039/d5se00534e,AgSnSbTe3,AgSnSbTe3 (This work),AgSnSbTe3,0,No,,,,,,figure,,Visually estimated from Fig. 3a,600.0,580.0,S/cm
Reduced cation disorder and rational design of Ag2Te formation via stepwise optimization strategy to achieve high thermoelectric performance in AgSbTe2.pdf,10.1016/j.jmst.2025.08.053,AgSbTe2,AgSbTe2,AgSbTe2,0,No,,,,,,body text,,,300.0,140.0,S/cm
Reduced cation disorder and rational design of Ag2Te formation via stepwise optimization strategy to achieve high thermoelectric performance in AgSbTe2.pdf,10.1016/j.jmst.2025.08.053,AgSbTe2,Ag0.97SbTe2,Ag0.97SbTe2,1,No,Ag vacancy,0.03,Ag,,Ag vacancy (0.03) @ Ag site,body text,,,300.0,220.0,S/cm
Reduced cation disorder and rational design of Ag2Te formation via stepwise optimization strategy to achieve high thermoelectric performance in AgSbTe2.pdf,10.1016/j.jmst.2025.08.053,AgSbTe2,(Ag0.97SbTe2)0.994(Sb2Te3)0.006,(Ag0.97SbTe2)0.994(Sb2Te3)0.006,2,Yes,Ag vacancy,0.03,Ag,Sb2Te3 (0.006) @ unclear,Ag vacancy (0.03) @ Ag site; Sb2Te3 (0.006) @ unclear site,body text,,,300.0,240.0,S/cm
Reinvestigation of the influence of Se impurity on the structural and thermoelectric properties of AgSbTe2.pdf,10.1063/1.4731525,AgSbTe2,AgSbTe2,AgSbTe2,0,No,,,,,,figure,Fig. 4a,Visually estimated from Fig. 4a,300.0,60.0,S/cm
Small - 2024 - Chen - Cation Modulation in AgSbTe2 Realizes Carrier Optimization  Defect Engineering  and a 7  Single‐Leg.pdf,10.1002/smll.202401723,AgSbTe2,Ag0.96Sb1.04Te2,Ag0.96Sb1.04Te2,0,No,,,,,,Table 1,,,303.0,71.0,S/cm
Small - 2024 - Chen - Cation Modulation in AgSbTe2 Realizes Carrier Optimization  Defect Engineering  and a 7  Single‐Leg.pdf,10.1002/smll.202401723,AgSbTe2,Ag1.00Sb1.00Te2,Ag1.00Sb1.00Te2,0,No,,,,,,Table 1,,,303.0,219.2,S/cm
Small - 2024 - Chen - Cation Modulation in AgSbTe2 Realizes Carrier Optimization  Defect Engineering  and a 7  Single‐Leg.pdf,10.1002/smll.202401723,AgSbTe2,Ag1.04Sb0.96Te2,Ag1.04Sb0.96Te2,0,No,,,,,,Table 1,,,303.0,245.4,S/cm
Small - 2024 - Chen - Cation Modulation in AgSbTe2 Realizes Carrier Optimization  Defect Engineering  and a 7  Single‐Leg.pdf,10.1002/smll.202401723,AgSbTe2,Ag1.02Ge0.02Sb0.96Te2,Ag1.02Ge0.02Sb0.96Te2,1,No,Ge,0.02,Ag,,Ge (0.02) @ Ag site,Table 1,,,303.0,270.7,S/cm
Small - 2025 - Iqbal - Realizing High Wide‐Temperature‐Range Thermoelectric Performance in Ga  I  and S co‐doped AgSbTe2.pdf,10.1002/smll.202506235,AgSbTe2,AgSbTe2 (pristine),AgSbTe2,0,No,,,,,,figure,Fig. 2A,Visually estimated from Fig. 2A,300.0,160.0,S/cm
Small - 2026 - Song - Decoupling Electron‐Phonon Transport in AgSbSe2 via Stepwise Cd‐Sb Substitution and Interstitial Se.pdf,10.1002/smll.202514707,AgSbSe2,AgSb0.96Cd0.04Se2.02,AgSb0.96Cd0.04Se2.02,2,Yes,Cd,0.04,Sb,Se (0.02) @ interstitial,Cd (0.04) @ Sb site; Se (0.02) @ interstitial site,body text,,,323.0,90.0,S/cm
"State of the art Ag50-xSbxSe50-yTey alloys Their high zT values, microstructures and related phase equilibria.pdf",10.1016/j.actamat.2015.04.011,AgSbTe2-family,25Te(S),Ag25Sb25Se25Te25,0,No,,,,,,Table 1,,Calculated from resistivity 64 mOhm cm,300.0,15.625,S/cm
"State of the art Ag50-xSbxSe50-yTey alloys Their high zT values, microstructures and related phase equilibria.pdf",10.1016/j.actamat.2015.04.011,AgSbTe2-family,30Te(S),Ag25Sb25Se20Te30,0,No,,,,,,Table 1,,Calculated from resistivity 28 mOhm cm,300.0,35.714,S/cm
"State of the art Ag50-xSbxSe50-yTey alloys Their high zT values, microstructures and related phase equilibria.pdf",10.1016/j.actamat.2015.04.011,AgSbTe2-family,35Te(S),Ag25Sb25Se15Te35,0,No,,,,,,Table 1,,Calculated from resistivity 20 mOhm cm,300.0,50.0,S/cm
"State of the art Ag50-xSbxSe50-yTey alloys Their high zT values, microstructures and related phase equilibria.pdf",10.1016/j.actamat.2015.04.011,AgSbTe2-family,40Te(S),Ag25Sb25Se10Te40,0,No,,,,,,Table 1,,Calculated from resistivity 13 mOhm cm,300.0,76.923,S/cm
"State of the art Ag50-xSbxSe50-yTey alloys Their high zT values, microstructures and related phase equilibria.pdf",10.1016/j.actamat.2015.04.011,AgSbTe2-family,45Te(S),Ag25Sb25Se5Te45,0,No,,,,,,Table 1,,Calculated from resistivity 11 mOhm cm,300.0,90.909,S/cm
"State of the art Ag50-xSbxSe50-yTey alloys Their high zT values, microstructures and related phase equilibria.pdf",10.1016/j.actamat.2015.04.011,AgSbTe2-family,25Te,Ag20Sb30Se25Te25,0,No,,,,,,Table 1,,Calculated from resistivity 25 mOhm cm,300.0,40.0,S/cm
"State of the art Ag50-xSbxSe50-yTey alloys Their high zT values, microstructures and related phase equilibria.pdf",10.1016/j.actamat.2015.04.011,AgSbTe2-family,30Te,Ag20Sb30Se20Te30,0,No,,,,,,Table 1,,Calculated from resistivity 17 mOhm cm,300.0,58.824,S/cm
"State of the art Ag50-xSbxSe50-yTey alloys Their high zT values, microstructures and related phase equilibria.pdf",10.1016/j.actamat.2015.04.011,AgSbTe2-family,35Te,Ag20Sb30Se15Te35,0,No,,,,,,Table 1,,Calculated from resistivity 12 mOhm cm,300.0,83.333,S/cm
"State of the art Ag50-xSbxSe50-yTey alloys Their high zT values, microstructures and related phase equilibria.pdf",10.1016/j.actamat.2015.04.011,AgSbTe2-family,40Te,Ag20Sb30Se10Te40,0,No,,,,,,Table 1,,Calculated from resistivity 10 mOhm cm,300.0,100.0,S/cm
"State of the art Ag50-xSbxSe50-yTey alloys Their high zT values, microstructures and related phase equilibria.pdf",10.1016/j.actamat.2015.04.011,AgSbTe2-family,45Te,Ag20Sb30Se5Te45,0,No,,,,,,Table 1,,Calculated from resistivity 6 mOhm cm,300.0,166.667,S/cm
"State of the art Ag50-xSbxSe50-yTey alloys Their high zT values, microstructures and related phase equilibria.pdf",10.1016/j.actamat.2015.04.011,AgSbTe2-family,25Te(S),Ag0.25SbTe2,1,No,Ag,0.25,Ag,,Ag (0.25) @ Ag site,figure,Fig. 4a,Visually estimated from Fig. 4a,300.0,15.384615384615383,S/cm
"State of the art Ag50-xSbxSe50-yTey alloys Their high zT values, microstructures and related phase equilibria.pdf",10.1016/j.actamat.2015.04.011,AgSbTe2-family,30Te(S),Ag0.30SbTe2,1,No,Ag,0.30,Ag,,Ag (0.30) @ Ag site,figure,Fig. 4a,Visually estimated from Fig. 4a,300.0,45.45454545454546,S/cm
"State of the art Ag50-xSbxSe50-yTey alloys Their high zT values, microstructures and related phase equilibria.pdf",10.1016/j.actamat.2015.04.011,AgSbTe2-family,35Te(S),Ag0.35SbTe2,1,No,Ag,0.35,Ag,,Ag (0.35) @ Ag site,figure,Fig. 4a,Visually estimated from Fig. 4a,300.0,55.55555555555555,S/cm
"State of the art Ag50-xSbxSe50-yTey alloys Their high zT values, microstructures and related phase equilibria.pdf",10.1016/j.actamat.2015.04.011,AgSbTe2-family,40Te(S),Ag0.40SbTe2,1,No,Ag,0.40,Ag,,Ag (0.40) @ Ag site,figure,Fig. 4a,Visually estimated from Fig. 4a,300.0,83.33333333333333,S/cm
"State of the art Ag50-xSbxSe50-yTey alloys Their high zT values, microstructures and related phase equilibria.pdf",10.1016/j.actamat.2015.04.011,AgSbTe2-family,45Te(S),Ag0.45SbTe2,1,No,Ag,0.45,Ag,,Ag (0.45) @ Ag site,figure,Fig. 4a,Visually estimated from Fig. 4a,300.0,100.0,S/cm
Strong anharmonicity induced low lattice thermal conductivity and high thermoelectric performance in system.pdf,10.1063/5.0095121,(Cu1-yInTe2)0.95(AgSbTe2)0.05,(Cu0.95InTe2)0.95(AgSbTe2)0.05,(Cu0.95InTe2)0.95(AgSbTe2)0.05,1,No,Cu vacancy,y=0.05,Ag,,Cu vacancy (y=0.05) @ Ag site,body text,,,300.0,100.0,S/cm
Strong anharmonicity induced low lattice thermal conductivity and high thermoelectric performance in system.pdf,10.1063/5.0095121,(Cu1-yInTe2)0.95(AgSbTe2)0.05,(CuInTe2)0.99(AgSbTe2)0.01,(CuInTe2)0.99(AgSbTe2)0.01,2,Yes,Ag,0.01,unclear,Sb (0.01) @ unclear,Ag (0.01) @ unclear site; Sb (0.01) @ unclear site,figure,,Visually estimated from Fig. 1(a),300.0,25.0,S/cm
Strong anharmonicity induced low lattice thermal conductivity and high thermoelectric performance in system.pdf,10.1063/5.0095121,(Cu1-yInTe2)0.95(AgSbTe2)0.05,(CuInTe2)0.97(AgSbTe2)0.03,(CuInTe2)0.97(AgSbTe2)0.03,2,Yes,Ag,0.03,unclear,Sb (0.03) @ unclear,Ag (0.03) @ unclear site; Sb (0.03) @ unclear site,figure,,Visually estimated from Fig. 1(a),300.0,35.0,S/cm
Strong anharmonicity induced low lattice thermal conductivity and high thermoelectric performance in system.pdf,10.1063/5.0095121,(Cu1-yInTe2)0.95(AgSbTe2)0.05,(CuInTe2)0.95(AgSbTe2)0.05,(CuInTe2)0.95(AgSbTe2)0.05,2,Yes,Ag,0.05,unclear,Sb (0.05) @ unclear,Ag (0.05) @ unclear site; Sb (0.05) @ unclear site,figure,,Visually estimated from Fig. 1(a),300.0,45.0,S/cm
Strong anharmonicity induced low lattice thermal conductivity and high thermoelectric performance in system.pdf,10.1063/5.0095121,(Cu1-yInTe2)0.95(AgSbTe2)0.05,(CuInTe2)0.93(AgSbTe2)0.07,(CuInTe2)0.93(AgSbTe2)0.07,2,Yes,Ag,0.07,unclear,Sb (0.07) @ unclear,Ag (0.07) @ unclear site; Sb (0.07) @ unclear site,figure,,Visually estimated from Fig. 1(a),300.0,55.0,S/cm
Strong anharmonicity induced low lattice thermal conductivity and high thermoelectric performance in system.pdf,10.1063/5.0095121,(Cu1-yInTe2)0.95(AgSbTe2)0.05,y=0,"(Cu1-yInTe2)0.95(AgSbTe2)0.05, y=0",1,No,AgSbTe2,0.05,unclear,,AgSbTe2 (0.05) @ unclear site,table,Table II,Room temperature value,,13.200000000000001,S/cm
Strong anharmonicity induced low lattice thermal conductivity and high thermoelectric performance in system.pdf,10.1063/5.0095121,(Cu1-yInTe2)0.95(AgSbTe2)0.05,y=0.01,"(Cu1-yInTe2)0.95(AgSbTe2)0.05, y=0.01",1,No,AgSbTe2,0.05,unclear,,AgSbTe2 (0.05) @ unclear site,table,Table II,Room temperature value,,9.3,S/cm
Strong anharmonicity induced low lattice thermal conductivity and high thermoelectric performance in system.pdf,10.1063/5.0095121,(Cu1-yInTe2)0.95(AgSbTe2)0.05,y=0.02,"(Cu1-yInTe2)0.95(AgSbTe2)0.05, y=0.02",1,No,AgSbTe2,0.05,unclear,,AgSbTe2 (0.05) @ unclear site,table,Table II,Room temperature value,,5.2,S/cm
Strong anharmonicity induced low lattice thermal conductivity and high thermoelectric performance in system.pdf,10.1063/5.0095121,(Cu1-yInTe2)0.95(AgSbTe2)0.05,y=0.03,"(Cu1-yInTe2)0.95(AgSbTe2)0.05, y=0.03",1,No,AgSbTe2,0.05,unclear,,AgSbTe2 (0.05) @ unclear site,table,Table II,Room temperature value,,5.3,S/cm
Strong anharmonicity induced low lattice thermal conductivity and high thermoelectric performance in system.pdf,10.1063/5.0095121,(Cu1-yInTe2)0.95(AgSbTe2)0.05,y=0.04,"(Cu1-yInTe2)0.95(AgSbTe2)0.05, y=0.04",1,No,AgSbTe2,0.05,unclear,,AgSbTe2 (0.05) @ unclear site,table,Table II,Room temperature value,,44.1,S/cm
Strong anharmonicity induced low lattice thermal conductivity and high thermoelectric performance in system.pdf,10.1063/5.0095121,(Cu1-yInTe2)0.95(AgSbTe2)0.05,y=0.05,"(Cu1-yInTe2)0.95(AgSbTe2)0.05, y=0.05",1,No,AgSbTe2,0.05,unclear,,AgSbTe2 (0.05) @ unclear site,table,Table II,Room temperature value,,102.9,S/cm
Strong anharmonicity induced low lattice thermal conductivity and high thermoelectric performance in system.pdf,10.1063/5.0095121,(Cu1-yInTe2)0.95(AgSbTe2)0.05,y=0.06,"(Cu1-yInTe2)0.95(AgSbTe2)0.05, y=0.06",1,No,AgSbTe2,0.05,unclear,,AgSbTe2 (0.05) @ unclear site,table,Table II,Room temperature value,,84.3,S/cm
Structural Characterization and Thermoelectric Properties of Br-Doped AgSnm[Sb0.8Bi0.2]Te2+m Systems.pdf,10.3390/ma16155213,AgSnm[Sb0.8Bi0.2]Te2+m,AgSn4[Sb0.8Bi0.2]Te6,AgSn4[Sb0.8Bi0.2]Te6,0,No,,,,,,Table 2,,,300.0,1429.0,S/cm
Structural Characterization and Thermoelectric Properties of Br-Doped AgSnm[Sb0.8Bi0.2]Te2+m Systems.pdf,10.3390/ma16155213,AgSnm[Sb0.8Bi0.2]Te2+m,AgSn4[Sb0.8Bi0.2]Te5.97Br0.03,AgSn4[Sb0.8Bi0.2]Te5.97Br0.03,1,No,Br,0.03,Te,,Br (0.03) @ Te site,Table 2,,,300.0,1443.0,S/cm
Structural Characterization and Thermoelectric Properties of Br-Doped AgSnm[Sb0.8Bi0.2]Te2+m Systems.pdf,10.3390/ma16155213,AgSnm[Sb0.8Bi0.2]Te2+m,AgSn2[Sb0.8Bi0.2]Te3.97Br0.03,AgSn2[Sb0.8Bi0.2]Te3.97Br0.03,1,No,Br,0.03,Te,,Br (0.03) @ Te site,Table 2,,,300.0,685.0,S/cm
"Structural, characterization and electrical properties of AgPbmSbTem+2 compounds synthesized through a solid-state microwave technique.pdf",10.1016/j.ijhydene.2015.12.205,AgSbTe2,AgSbTe2,AgSbTe2,0,No,,,,,,Table 4,,,300.0,482.96,S/cm
"Structural, characterization and electrical properties of AgPbmSbTem+2 compounds synthesized through a solid-state microwave technique.pdf",10.1016/j.ijhydene.2015.12.205,AgSbTe2,AgPb2SbTe4,AgPb2SbTe4,1,No,Pb,m=2,Ag,,Pb (m=2) @ Ag site,Table 4,,,300.0,81.36,S/cm
"Structural, characterization and electrical properties of AgPbmSbTem+2 compounds synthesized through a solid-state microwave technique.pdf",10.1016/j.ijhydene.2015.12.205,AgSbTe2,AgPb4SbTe6,AgPb4SbTe6,1,No,Pb,m=4,Ag,,Pb (m=4) @ Ag site,Table 4,,,300.0,145.58,S/cm
"Structural, characterization and electrical properties of AgPbmSbTem+2 compounds synthesized through a solid-state microwave technique.pdf",10.1016/j.ijhydene.2015.12.205,AgSbTe2,AgPb6SbTe8,AgPb6SbTe8,1,No,Pb,m=6,Ag,,Pb (m=6) @ Ag site,Table 4,,,300.0,66.17,S/cm
"Structural, characterization and electrical properties of AgPbmSbTem+2 compounds synthesized through a solid-state microwave technique.pdf",10.1016/j.ijhydene.2015.12.205,AgSbTe2,AgPb8SbTe10,AgPb8SbTe10,1,No,Pb,m=8,Ag,,Pb (m=8) @ Ag site,Table 4,,,300.0,205.94,S/cm
"Structural, characterization and electrical properties of AgPbmSbTem+2 compounds synthesized through a solid-state microwave technique.pdf",10.1016/j.ijhydene.2015.12.205,AgSbTe2,AgPb10SbTe12,AgPb10SbTe12,1,No,Pb,m=10,Ag,,Pb (m=10) @ Ag site,Table 4,,,300.0,156.06,S/cm
"Structural, characterization and electrical properties of AgPbmSbTem+2 compounds synthesized through a solid-state microwave technique.pdf",10.1016/j.ijhydene.2015.12.205,AgSbTe2,AgSbTe2 (m=0),AgSbTe2,1,No,none,0,unclear,,none (0) @ unclear site,table,Table 4,,,482.96,S/cm
"Structural, characterization and electrical properties of AgPbmSbTem+2 compounds synthesized through a solid-state microwave technique.pdf",10.1016/j.ijhydene.2015.12.205,AgSbTe2,AgPb2SbTe4 (m=2),AgPb2SbTe4,1,No,Pb,m=2,Ag,,Pb (m=2) @ Ag site,table,Table 4,,,81.36,S/cm
"Structural, characterization and electrical properties of AgPbmSbTem+2 compounds synthesized through a solid-state microwave technique.pdf",10.1016/j.ijhydene.2015.12.205,AgSbTe2,AgPb4SbTe6 (m=4),AgPb4SbTe6,1,No,Pb,m=4,Ag,,Pb (m=4) @ Ag site,table,Table 4,,,145.58,S/cm
"Structural, characterization and electrical properties of AgPbmSbTem+2 compounds synthesized through a solid-state microwave technique.pdf",10.1016/j.ijhydene.2015.12.205,AgSbTe2,AgPb6SbTe8 (m=6),AgPb6SbTe8,1,No,Pb,m=6,Ag,,Pb (m=6) @ Ag site,table,Table 4,,,66.17,S/cm
"Structural, characterization and electrical properties of AgPbmSbTem+2 compounds synthesized through a solid-state microwave technique.pdf",10.1016/j.ijhydene.2015.12.205,AgSbTe2,AgPb8SbTe10 (m=8),AgPb8SbTe10,1,No,Pb,m=8,Ag,,Pb (m=8) @ Ag site,table,Table 4,,,205.94,S/cm
"Structural, characterization and electrical properties of AgPbmSbTem+2 compounds synthesized through a solid-state microwave technique.pdf",10.1016/j.ijhydene.2015.12.205,AgSbTe2,AgPb10SbTe12 (m=10),AgPb10SbTe12,1,No,Pb,m=10,Ag,,Pb (m=10) @ Ag site,table,Table 4,,,156.06,S/cm
Synergistic Effect of Mg–Se Co-Doping and Post-Annealing on the Thermoelectric Performance of Polycrystalline AgSbTe2.pdf,10.1021/acsaem.6c01258,AgSbTe2,AgSbTe1.85Se0.15,AgSbTe1.85Se0.15,1,No,Se,15 at%,Te,,Se (15 at%) @ Te site,body text,,,300.0,340.0,S/cm
Synergistic Effect of Mg–Se Co-Doping and Post-Annealing on the Thermoelectric Performance of Polycrystalline AgSbTe2.pdf,10.1021/acsaem.6c01258,AgSbTe2,AgSb0.95Mg0.05Te1.85Se0.15,AgSb0.95Mg0.05Te1.85Se0.15,2,Yes,Mg,5 at%,Sb,Se (15 at%) @ Te,Mg (5 at%) @ Sb site; Se (15 at%) @ Te site,body text,,,300.0,293.0,S/cm
Synergistic Effect of Mg–Se Co-Doping and Post-Annealing on the Thermoelectric Performance of Polycrystalline AgSbTe2.pdf,10.1021/acsaem.6c01258,AgSbTe2,AgSbTe2,AgSbTe2,0,No,,,,,,figure,Figure 2a,Visually estimated from Figure 2a,300.0,80.0,S/cm
Synergistic Effect of Mg–Se Co-Doping and Post-Annealing on the Thermoelectric Performance of Polycrystalline AgSbTe2.pdf,10.1021/acsaem.6c01258,AgSbTe2,AgSbTe1.85Se0.15,AgSbTe1.85Se0.15,1,No,Se,0.15,Te,,Se (0.15) @ Te site,figure,Figure 2a,Visually estimated from Figure 2a,300.0,220.0,S/cm
Synergistic Effect of Mg–Se Co-Doping and Post-Annealing on the Thermoelectric Performance of Polycrystalline AgSbTe2.pdf,10.1021/acsaem.6c01258,AgSbTe2,Ag0.96Mg0.04SbTe1.85Se0.15,Ag0.96Mg0.04SbTe1.85Se0.15,2,Yes,Mg,0.04,Ag,Se (0.15) @ Te,Mg (0.04) @ Ag site; Se (0.15) @ Te site,figure,Figure 2a,Visually estimated from Figure 2a,300.0,200.0,S/cm
Synergistic Effect of Mg–Se Co-Doping and Post-Annealing on the Thermoelectric Performance of Polycrystalline AgSbTe2.pdf,10.1021/acsaem.6c01258,AgSbTe2,Ag0.95Mg0.05SbTe1.85Se0.15,Ag0.95Mg0.05SbTe1.85Se0.15,2,Yes,Mg,0.05,Ag,Se (0.15) @ Te,Mg (0.05) @ Ag site; Se (0.15) @ Te site,figure,Figure 2a,Visually estimated from Figure 2a,300.0,280.0,S/cm
Synergistic Effect of Mg–Se Co-Doping and Post-Annealing on the Thermoelectric Performance of Polycrystalline AgSbTe2.pdf,10.1021/acsaem.6c01258,AgSbTe2,Ag0.94Mg0.06SbTe1.85Se0.15,Ag0.94Mg0.06SbTe1.85Se0.15,2,Yes,Mg,0.06,Ag,Se (0.15) @ Te,Mg (0.06) @ Ag site; Se (0.15) @ Te site,figure,Figure 2a,Visually estimated from Figure 2a,300.0,180.0,S/cm
Synergistic Effect of Mg–Se Co-Doping and Post-Annealing on the Thermoelectric Performance of Polycrystalline AgSbTe2.pdf,10.1021/acsaem.6c01258,AgSbTe2,AgSb0.95Mg0.05Te1.85Se0.15 (without annealing),AgSb0.95Mg0.05Te1.85Se0.15,2,Yes,Mg,0.05,Sb,Se (0.15) @ Te,Mg (0.05) @ Sb site; Se (0.15) @ Te site,figure,,Visually estimated from Fig 7a,300.0,250.0,S/cm
Synergistic Effect of Mg–Se Co-Doping and Post-Annealing on the Thermoelectric Performance of Polycrystalline AgSbTe2.pdf,10.1021/acsaem.6c01258,AgSbTe2,AgSb0.95Mg0.05Te1.85Se0.15 (without annealing),AgSb0.95Mg0.05Te1.85Se0.15,2,Yes,Mg,0.05,Sb,Se (0.15) @ Te,Mg (0.05) @ Sb site; Se (0.15) @ Te site,figure,,Visually estimated from Fig 7a,500.0,280.0,S/cm
Synergistic Effect of Mg–Se Co-Doping and Post-Annealing on the Thermoelectric Performance of Polycrystalline AgSbTe2.pdf,10.1021/acsaem.6c01258,AgSbTe2,AgSb0.95Mg0.05Te1.85Se0.15 (annealed),AgSb0.95Mg0.05Te1.85Se0.15,2,Yes,Mg,0.05,Sb,Se (0.15) @ Te,Mg (0.05) @ Sb site; Se (0.15) @ Te site,figure,,Visually estimated from Fig 7a,300.0,300.0,S/cm
Synergistic Effect of Mg–Se Co-Doping and Post-Annealing on the Thermoelectric Performance of Polycrystalline AgSbTe2.pdf,10.1021/acsaem.6c01258,AgSbTe2,AgSb0.95Mg0.05Te1.85Se0.15 (annealed),AgSb0.95Mg0.05Te1.85Se0.15,2,Yes,Mg,0.05,Sb,Se (0.15) @ Te,Mg (0.05) @ Sb site; Se (0.15) @ Te site,figure,,Visually estimated from Fig 7a,500.0,380.0,S/cm
Synergistic Optimization of Thermoelectric Performance in AgSbTe2 via Ag Vacancy and In Doping.pdf,10.1021/acsaem.6c00054,AgSbTe2,Ag0.97SbTe2,Ag0.97SbTe2,1,No,Ag vacancy,x = 0.03,Ag,,Ag vacancy (x = 0.03) @ Ag site,text,Section 3.2,,303.0,304.38,S/cm
Synergistic Suppression of Bipolar Effect and Lattice Thermal Conductivity Leading to High Average Figure of Merit in Bi0.4Sb1.6Te3 Materials through Alloying with AgSbTe2.pdf,10.1021/acsami.4c12307,Bi0.4Sb1.6Te3 alloyed with AgSbTe2,Bi0.4Sb1.6Te3 - 0.15 wt % AgSbTe2,Bi0.4Sb1.6Te3 - 0.15 wt % AgSbTe2,1,No,Ag,0.15 wt %,multiple sites,,Ag (0.15 wt %) @ multiple sites site,body text,page 5,,303.0,1410.0,S/cm
Synergistic Suppression of Bipolar Effect and Lattice Thermal Conductivity Leading to High Average Figure of Merit in Bi0.4Sb1.6Te3 Materials through Alloying with AgSbTe2.pdf,10.1021/acsami.4c12307,Bi0.4Sb1.6Te3 alloyed with AgSbTe2,x=0,Bi0.4Sb1.6Te3,0,No,,,,,,body text,page 62351,,303.0,930.0,S/cm
Synergistic Suppression of Bipolar Effect and Lattice Thermal Conductivity Leading to High Average Figure of Merit in Bi0.4Sb1.6Te3 Materials through Alloying with AgSbTe2.pdf,10.1021/acsami.4c12307,Bi0.4Sb1.6Te3 alloyed with AgSbTe2,x=0.15,Bi0.4Sb1.6Te3 + 0.15 wt % AgSbTe2,1,No,AgSbTe2,0.15 wt %,unclear,,AgSbTe2 (0.15 wt %) @ unclear site,body text,page 62351,,303.0,1410.0,S/cm
"Synergistically optimizing charge and phonon transport properties in n-type PbTe via introducing ternary compound AgSb(Se, Te)2.pdf",10.1016/j.jallcom.2019.152463,PbTe,PbTe + 1% AgSbTe2,PbTe + 1% AgSbTe2,1,No,AgSbTe2,1%,unclear,,AgSbTe2 (1%) @ unclear site,figure,,Visually estimated from Fig. 8a,300.0,1500.0,S/cm
"Synergistically optimizing charge and phonon transport properties in n-type PbTe via introducing ternary compound AgSb(Se, Te)2.pdf",10.1016/j.jallcom.2019.152463,PbTe,PbTe + 2% AgSbTe2,PbTe + 2% AgSbTe2,1,No,AgSbTe2,2%,unclear,,AgSbTe2 (2%) @ unclear site,figure,,Visually estimated from Fig. 8a,300.0,1000.0,S/cm
"Synergistically optimizing charge and phonon transport properties in n-type PbTe via introducing ternary compound AgSb(Se, Te)2.pdf",10.1016/j.jallcom.2019.152463,PbTe,PbTe + 3% AgSbTe2,PbTe + 3% AgSbTe2,1,No,AgSbTe2,3%,unclear,,AgSbTe2 (3%) @ unclear site,figure,,Visually estimated from Fig. 8a,300.0,700.0,S/cm
Synthesis and thermoelectric properties of Mn-doped AgSbTe2 compounds.pdf,10.1088/1674-1056/21/10/106101,Ag0.9Sb1-xMnxTe2.05,Ag0.9Sb1.1-xMnxTe2.05 (x=0.05),Ag0.9Sb1.05Mn0.05Te2.05,1,No,Mn,x=0.05,Sb,,Mn (x=0.05) @ Sb site,figure,Fig. 4a,Visually estimated from Fig. 4a,325.0,120.0,S/cm
Synthesis and thermoelectric properties of Mn-doped AgSbTe2 compounds.pdf,10.1088/1674-1056/21/10/106101,Ag0.9Sb1-xMnxTe2.05,Ag0.9Sb1.1-xMnxTe2.05 (x=0.05),Ag0.9Sb1.05Mn0.05Te2.05,1,No,Mn,x=0.05,Sb,,Mn (x=0.05) @ Sb site,figure,Fig. 4a,Visually estimated from Fig. 4a,475.0,130.0,S/cm
Synthesis and thermoelectric properties of Mn-doped AgSbTe2 compounds.pdf,10.1088/1674-1056/21/10/106101,Ag0.9Sb1-xMnxTe2.05,Ag0.9Sb1.1-xMnxTe2.05 (x=0.05),Ag0.9Sb1.05Mn0.05Te2.05,1,No,Mn,x=0.05,Sb,,Mn (x=0.05) @ Sb site,figure,Fig. 4a,Visually estimated from Fig. 4a,575.0,120.0,S/cm
Synthesis and thermoelectric properties of Mn-doped AgSbTe2 compounds.pdf,10.1088/1674-1056/21/10/106101,Ag0.9Sb1-xMnxTe2.05,Ag0.9Sb1.1-xMnxTe2.05 (x=0.10),Ag0.9Sb1.0Mn0.1Te2.05,1,No,Mn,x=0.10,Sb,,Mn (x=0.10) @ Sb site,figure,Fig. 4a,Visually estimated from Fig. 4a,325.0,350.0,S/cm
Synthesis and thermoelectric properties of Mn-doped AgSbTe2 compounds.pdf,10.1088/1674-1056/21/10/106101,Ag0.9Sb1-xMnxTe2.05,Ag0.9Sb1.1-xMnxTe2.05 (x=0.10),Ag0.9Sb1.0Mn0.1Te2.05,1,No,Mn,x=0.10,Sb,,Mn (x=0.10) @ Sb site,figure,Fig. 4a,Visually estimated from Fig. 4a,475.0,280.0,S/cm
Synthesis and thermoelectric properties of Mn-doped AgSbTe2 compounds.pdf,10.1088/1674-1056/21/10/106101,Ag0.9Sb1-xMnxTe2.05,Ag0.9Sb1.1-xMnxTe2.05 (x=0.10),Ag0.9Sb1.0Mn0.1Te2.05,1,No,Mn,x=0.10,Sb,,Mn (x=0.10) @ Sb site,figure,Fig. 4a,Visually estimated from Fig. 4a,575.0,220.0,S/cm
Synthesis and thermoelectric properties of Mn-doped AgSbTe2 compounds.pdf,10.1088/1674-1056/21/10/106101,Ag0.9Sb1-xMnxTe2.05,Ag0.9Sb1.1-xMnxTe2.05 (x=0.20),Ag0.9Sb0.9Mn0.2Te2.05,1,No,Mn,x=0.20,Sb,,Mn (x=0.20) @ Sb site,figure,Fig. 4a,Visually estimated from Fig. 4a,325.0,220.0,S/cm
Synthesis and thermoelectric properties of Mn-doped AgSbTe2 compounds.pdf,10.1088/1674-1056/21/10/106101,Ag0.9Sb1-xMnxTe2.05,Ag0.9Sb1.1-xMnxTe2.05 (x=0.20),Ag0.9Sb0.9Mn0.2Te2.05,1,No,Mn,x=0.20,Sb,,Mn (x=0.20) @ Sb site,figure,Fig. 4a,Visually estimated from Fig. 4a,475.0,150.0,S/cm
Synthesis and thermoelectric properties of Mn-doped AgSbTe2 compounds.pdf,10.1088/1674-1056/21/10/106101,Ag0.9Sb1-xMnxTe2.05,Ag0.9Sb1.1-xMnxTe2.05 (x=0.20),Ag0.9Sb0.9Mn0.2Te2.05,1,No,Mn,x=0.20,Sb,,Mn (x=0.20) @ Sb site,figure,Fig. 4a,Visually estimated from Fig. 4a,575.0,120.0,S/cm
"Thermodynamic, Structural and Thermoelectric Properties of AgSbTe2 Thick Films Developed by Melt Spinning.pdf",10.3390/nano8070474,AgSbTe2,SAT-5,AgSbTe2,0,No,,,,,,figure,,Visually estimated from Fig. 4a,300.0,280.0,S/cm
"Thermodynamic, Structural and Thermoelectric Properties of AgSbTe2 Thick Films Developed by Melt Spinning.pdf",10.3390/nano8070474,AgSbTe2,SAT-5,AgSbTe2,0,No,,,,,,figure,,Visually estimated from Fig. 4a,500.0,120.0,S/cm
"Thermodynamic, Structural and Thermoelectric Properties of AgSbTe2 Thick Films Developed by Melt Spinning.pdf",10.3390/nano8070474,AgSbTe2,SAT-10,AgSbTe2,0,No,,,,,,figure,,Visually estimated from Fig. 4a,300.0,130.0,S/cm
"Thermodynamic, Structural and Thermoelectric Properties of AgSbTe2 Thick Films Developed by Melt Spinning.pdf",10.3390/nano8070474,AgSbTe2,SAT-10,AgSbTe2,0,No,,,,,,figure,,Visually estimated from Fig. 4a,500.0,180.0,S/cm
"Thermodynamic, Structural and Thermoelectric Properties of AgSbTe2 Thick Films Developed by Melt Spinning.pdf",10.3390/nano8070474,AgSbTe2,SATS-10,AgSbTe2-xSex,1,No,Se,1%,Te,,Se (1%) @ Te site,figure,,Visually estimated from Fig. 4a,300.0,180.0,S/cm
"Thermodynamic, Structural and Thermoelectric Properties of AgSbTe2 Thick Films Developed by Melt Spinning.pdf",10.3390/nano8070474,AgSbTe2,SATS-10,AgSbTe2-xSex,1,No,Se,1%,Te,,Se (1%) @ Te site,figure,,Visually estimated from Fig. 4a,500.0,280.0,S/cm
Thermoelectric properties of (GeTe)1-x[(Ag2Te)0.4(Sb2Te3)0.6]x alloys.pdf,10.1007/s12598-,AgSbTe2-family (GeTe-Ag2Te-Sb2Te3 alloys),x = 0,(GeTe)1-x[(Ag2Te)0.4(Sb2Te3)0.6]x where x=0,0,No,,,,,,figure,Fig. 5a,,,5.0,S/cm
"Thermoelectric properties of p-type (AgSbTe2)x(Pb0.5Sn0.5Te)1 − x (x = 0.05, 0.09, 0.2).pdf",10.1016/j.jallcom.2005.08.033,AgSbTe2-PbTe-SnTe,x=0.05,(AgSbTe2)0.05(Pb0.5Sn0.5Te)0.95,2,Yes,Pb,0.95 * 0.5,unclear,Sn (0.95 * 0.5) @ unclear,Pb (0.95 * 0.5) @ unclear site; Sn (0.95 * 0.5) @ unclear site,figure,,Visually estimated from Fig 3A,300.0,666.6666666666666,S/cm
"Thermoelectric properties of p-type (AgSbTe2)x(Pb0.5Sn0.5Te)1 − x (x = 0.05, 0.09, 0.2).pdf",10.1016/j.jallcom.2005.08.033,AgSbTe2-PbTe-SnTe,x=0.09,(AgSbTe2)0.09(Pb0.5Sn0.5Te)0.91,2,Yes,Pb,0.91 * 0.5,unclear,Sn (0.91 * 0.5) @ unclear,Pb (0.91 * 0.5) @ unclear site; Sn (0.91 * 0.5) @ unclear site,figure,,Visually estimated from Fig 3A,300.0,555.5555555555555,S/cm
"Thermoelectric properties of p-type (AgSbTe2)x(Pb0.5Sn0.5Te)1 − x (x = 0.05, 0.09, 0.2).pdf",10.1016/j.jallcom.2005.08.033,AgSbTe2-PbTe-SnTe,x=0.2,(AgSbTe2)0.2(Pb0.5Sn0.5Te)0.8,2,Yes,Pb,0.8 * 0.5,unclear,Sn (0.8 * 0.5) @ unclear,Pb (0.8 * 0.5) @ unclear site; Sn (0.8 * 0.5) @ unclear site,figure,,Visually estimated from Fig 3A,300.0,500.0,S/cm
Ultralow lattice thermal conductivity and enhanced thermoelectric performance enabled by CuInSe2 alloying in AgSbTe2.pdf,10.1016/j.jallcom.2026.188903,(AgSbTe2)1-x(CuInSe2)x,x = 0,AgSbTe2,0,No,,,,,,Table 1,,,300.0,134.0,S/cm
Ultralow lattice thermal conductivity and enhanced thermoelectric performance enabled by CuInSe2 alloying in AgSbTe2.pdf,10.1016/j.jallcom.2026.188903,(AgSbTe2)1-x(CuInSe2)x,x = 0.01,(AgSbTe2)0.99(CuInSe2)0.01,3,Yes,Cu,0.01,Ag,In (0.01) @ Sb; Se (0.02) @ Te,Cu (0.01) @ Ag site; In (0.01) @ Sb site; Se (0.02) @ Te site,Table 1,,,300.0,184.0,S/cm
Ultralow lattice thermal conductivity and enhanced thermoelectric performance enabled by CuInSe2 alloying in AgSbTe2.pdf,10.1016/j.jallcom.2026.188903,(AgSbTe2)1-x(CuInSe2)x,x = 0.01,(AgSbTe2)0.99(CuInSe2)0.01,3,Yes,Cu,0.01,Ag,In (0.01) @ Sb; Se (0.02) @ Te,Cu (0.01) @ Ag site; In (0.01) @ Sb site; Se (0.02) @ Te site,body text,,,300.0,222.0,S/cm
Ultralow lattice thermal conductivity and enhanced thermoelectric performance enabled by CuInSe2 alloying in AgSbTe2.pdf,10.1016/j.jallcom.2026.188903,(AgSbTe2)1-x(CuInSe2)x,x = 0.01,(AgSbTe2)0.99(CuInSe2)0.01,3,Yes,Cu,0.01,Ag,In (0.01) @ Sb; Se (0.02) @ Te,Cu (0.01) @ Ag site; In (0.01) @ Sb site; Se (0.02) @ Te site,body text,,,473.0,222.0,S/cm
Ultralow lattice thermal conductivity and enhanced thermoelectric performance enabled by CuInSe2 alloying in AgSbTe2.pdf,10.1016/j.jallcom.2026.188903,(AgSbTe2)1-x(CuInSe2)x,x = 0.03,Ag0.97Sb0.97Te1.94Cu0.03In0.03Se0.06,3,Yes,Cu,0.03,Ag,In (0.03) @ Sb; Se (0.06) @ Te,Cu (0.03) @ Ag site; In (0.03) @ Sb site; Se (0.06) @ Te site,Table 1,,,300.0,161.0,S/cm
Ultralow lattice thermal conductivity and enhanced thermoelectric performance enabled by CuInSe2 alloying in AgSbTe2.pdf,10.1016/j.jallcom.2026.188903,(AgSbTe2)1-x(CuInSe2)x,x = 0.05,(AgSbTe2)0.95(CuInSe2)0.05,3,Yes,Cu,0.05,Ag,In (0.05) @ Sb; Se (0.10) @ Te,Cu (0.05) @ Ag site; In (0.05) @ Sb site; Se (0.10) @ Te site,Table 1,,,300.0,113.0,S/cm
Ultralow lattice thermal conductivity and enhanced thermoelectric performance enabled by CuInSe2 alloying in AgSbTe2.pdf,10.1016/j.jallcom.2026.188903,(AgSbTe2)1-x(CuInSe2)x,x=0,AgSbTe2,0,No,,,,,,figure,Fig. 4a,Visually estimated from Fig. 4a,300.0,100.0,S/cm
Ultralow lattice thermal conductivity and enhanced thermoelectric performance enabled by CuInSe2 alloying in AgSbTe2.pdf,10.1016/j.jallcom.2026.188903,(AgSbTe2)1-x(CuInSe2)x,x=0,AgSbTe2,0,No,,,,,,figure,Fig. 4a,Visually estimated from Fig. 4a,450.0,180.0,S/cm
Ultralow lattice thermal conductivity and enhanced thermoelectric performance enabled by CuInSe2 alloying in AgSbTe2.pdf,10.1016/j.jallcom.2026.188903,(AgSbTe2)1-x(CuInSe2)x,x=0,AgSbTe2,0,No,,,,,,figure,Fig. 4a,Visually estimated from Fig. 4a,600.0,120.0,S/cm
Ultralow lattice thermal conductivity and enhanced thermoelectric performance enabled by CuInSe2 alloying in AgSbTe2.pdf,10.1016/j.jallcom.2026.188903,(AgSbTe2)1-x(CuInSe2)x,x=0.01,(AgSbTe2)0.99(CuInSe2)0.01,3,Yes,Cu,0.01,unclear,In (0.01) @ unclear; Se (0.01) @ Te,Cu (0.01) @ unclear site; In (0.01) @ unclear site; Se (0.01) @ Te site,figure,Fig. 4a,Visually estimated from Fig. 4a,300.0,140.0,S/cm
Ultralow lattice thermal conductivity and enhanced thermoelectric performance enabled by CuInSe2 alloying in AgSbTe2.pdf,10.1016/j.jallcom.2026.188903,(AgSbTe2)1-x(CuInSe2)x,x=0.01,(AgSbTe2)0.99(CuInSe2)0.01,3,Yes,Cu,0.01,unclear,In (0.01) @ unclear; Se (0.01) @ Te,Cu (0.01) @ unclear site; In (0.01) @ unclear site; Se (0.01) @ Te site,figure,Fig. 4a,Visually estimated from Fig. 4a,450.0,180.0,S/cm
Ultralow lattice thermal conductivity and enhanced thermoelectric performance enabled by CuInSe2 alloying in AgSbTe2.pdf,10.1016/j.jallcom.2026.188903,(AgSbTe2)1-x(CuInSe2)x,x=0.01,(AgSbTe2)0.99(CuInSe2)0.01,3,Yes,Cu,0.01,unclear,In (0.01) @ unclear; Se (0.01) @ Te,Cu (0.01) @ unclear site; In (0.01) @ unclear site; Se (0.01) @ Te site,figure,Fig. 4a,Visually estimated from Fig. 4a,600.0,150.0,S/cm
Ultralow lattice thermal conductivity and enhanced thermoelectric performance enabled by CuInSe2 alloying in AgSbTe2.pdf,10.1016/j.jallcom.2026.188903,(AgSbTe2)1-x(CuInSe2)x,x=0.03,(AgSbTe2)0.97(CuInSe2)0.03,3,Yes,Cu,0.03,unclear,In (0.03) @ unclear; Se (0.03) @ Te,Cu (0.03) @ unclear site; In (0.03) @ unclear site; Se (0.03) @ Te site,figure,Fig. 4a,Visually estimated from Fig. 4a,300.0,160.0,S/cm
Ultralow lattice thermal conductivity and enhanced thermoelectric performance enabled by CuInSe2 alloying in AgSbTe2.pdf,10.1016/j.jallcom.2026.188903,(AgSbTe2)1-x(CuInSe2)x,x=0.03,(AgSbTe2)0.97(CuInSe2)0.03,3,Yes,Cu,0.03,unclear,In (0.03) @ unclear; Se (0.03) @ Te,Cu (0.03) @ unclear site; In (0.03) @ unclear site; Se (0.03) @ Te site,figure,Fig. 4a,Visually estimated from Fig. 4a,450.0,190.0,S/cm
Ultralow lattice thermal conductivity and enhanced thermoelectric performance enabled by CuInSe2 alloying in AgSbTe2.pdf,10.1016/j.jallcom.2026.188903,(AgSbTe2)1-x(CuInSe2)x,x=0.03,(AgSbTe2)0.97(CuInSe2)0.03,3,Yes,Cu,0.03,unclear,In (0.03) @ unclear; Se (0.03) @ Te,Cu (0.03) @ unclear site; In (0.03) @ unclear site; Se (0.03) @ Te site,figure,Fig. 4a,Visually estimated from Fig. 4a,600.0,160.0,S/cm
Ultralow lattice thermal conductivity and enhanced thermoelectric performance enabled by CuInSe2 alloying in AgSbTe2.pdf,10.1016/j.jallcom.2026.188903,(AgSbTe2)1-x(CuInSe2)x,x=0.05,(AgSbTe2)0.95(CuInSe2)0.05,3,Yes,Cu,0.05,unclear,In (0.05) @ unclear; Se (0.05) @ Te,Cu (0.05) @ unclear site; In (0.05) @ unclear site; Se (0.05) @ Te site,figure,Fig. 4a,Visually estimated from Fig. 4a,300.0,120.0,S/cm
Ultralow lattice thermal conductivity and enhanced thermoelectric performance enabled by CuInSe2 alloying in AgSbTe2.pdf,10.1016/j.jallcom.2026.188903,(AgSbTe2)1-x(CuInSe2)x,x=0.05,(AgSbTe2)0.95(CuInSe2)0.05,3,Yes,Cu,0.05,unclear,In (0.05) @ unclear; Se (0.05) @ Te,Cu (0.05) @ unclear site; In (0.05) @ unclear site; Se (0.05) @ Te site,figure,Fig. 4a,Visually estimated from Fig. 4a,450.0,170.0,S/cm
Ultralow lattice thermal conductivity and enhanced thermoelectric performance enabled by CuInSe2 alloying in AgSbTe2.pdf,10.1016/j.jallcom.2026.188903,(AgSbTe2)1-x(CuInSe2)x,x=0.05,(AgSbTe2)0.95(CuInSe2)0.05,3,Yes,Cu,0.05,unclear,In (0.05) @ unclear; Se (0.05) @ Te,Cu (0.05) @ unclear site; In (0.05) @ unclear site; Se (0.05) @ Te site,figure,Fig. 4a,Visually estimated from Fig. 4a,600.0,150.0,S/cm
Wang_2025_Phys._Scr._100_125919.pdf,10.1088/1402-4896/ae26ec,AgSbTe2,Ag16Sb16Te32,Ag16Sb16Te32,0,No,,,,,,text,Section 3.3.3,,300.0,83.7,S/cm
ae5c01632.pdf,10.1021/acsaem.5c01632,AgSbTe2,AgSbTe2,AgSbTe2,0,No,,,,,,figure,Fig. 2a,Visually estimated from Fig. 2a,300.0,150.0,S/cm
ae5c01632.pdf,10.1021/acsaem.5c01632,AgSbTe2,AgSbTe1.95Se0.05,AgSbTe1.95Se0.05,1,No,Se,x=0.05,Te,,Se (x=0.05) @ Te site,figure,Fig. 2a,Visually estimated from Fig. 2a,300.0,130.0,S/cm
ae5c01632.pdf,10.1021/acsaem.5c01632,AgSbTe2,AgSbTe1.9Se0.1,AgSbTe1.9Se0.1,1,No,Se,x=0.1,Te,,Se (x=0.1) @ Te site,figure,Fig. 2a,Visually estimated from Fig. 2a,300.0,120.0,S/cm
ae5c01674.pdf,10.1021/acsaem.5c01674,AgSbTe2,AgSbTe2/20 wt % HNO3-treated PEDOT:PSS,AgSbTe2/20 wt % HNO3-treated PEDOT:PSS,1,No,PEDOT:PSS,20 wt %,unclear,,PEDOT:PSS (20 wt %) @ unclear site,body text,,Calculated from reported electrical resistivity of 6.5 mOhm-cm.,300.0,153.8,S/cm
am1c21252.pdf,10.1021/acsami.1c21252,AgSbTe2,SC41,(Ag2Te)0.41(Sb2Te3)0.59,1,No,cation vacancy,nonstoichiometric,Ag,,cation vacancy (nonstoichiometric) @ Ag site,Table 2,,,,122.4,S/cm
am1c21252.pdf,10.1021/acsami.1c21252,AgSbTe2,SC42,(Ag2Te)0.42(Sb2Te3)0.58,1,No,cation vacancy,nonstoichiometric,Ag,,cation vacancy (nonstoichiometric) @ Ag site,Table 2,,,,145.7,S/cm
am1c21252.pdf,10.1021/acsami.1c21252,AgSbTe2,SC43,(Ag2Te)0.43(Sb2Te3)0.57,1,No,cation vacancy,nonstoichiometric,Ag,,cation vacancy (nonstoichiometric) @ Ag site,Table 2,,,,149.1,S/cm
am1c21252.pdf,10.1021/acsami.1c21252,AgSbTe2,Q-SPS41,(Ag2Te)0.41(Sb2Te3)0.59,1,No,cation vacancy,nonstoichiometric,Ag,,cation vacancy (nonstoichiometric) @ Ag site,Table 2,,,,78.5,S/cm
am1c21252.pdf,10.1021/acsami.1c21252,AgSbTe2,Q-SPS42,(Ag2Te)0.42(Sb2Te3)0.58,1,No,cation vacancy,nonstoichiometric,Ag,,cation vacancy (nonstoichiometric) @ Ag site,Table 2,,,,68.0,S/cm
am1c21252.pdf,10.1021/acsami.1c21252,AgSbTe2,Q-SPS43,(Ag2Te)0.43(Sb2Te3)0.57,1,No,cation vacancy,nonstoichiometric,Ag,,cation vacancy (nonstoichiometric) @ Ag site,Table 2,,,,75.1,S/cm
am2c22930.pdf,10.1021/acsami.2c22930,AgSbTe2,AgSbTe2,AgSbTe2,0,No,,,,,,body text,,,300.0,150.0,S/cm
am2c22930.pdf,10.1021/acsami.2c22930,AgSbTe2,AgSb0.97Mg0.03Te2,AgSb0.97Mg0.03Te2,1,No,Mg,0.03,Sb,,Mg (0.03) @ Sb site,body text,,,300.0,330.0,S/cm
am2c22930.pdf,10.1021/acsami.2c22930,AgSbTe2,AgSb0.97Mg0.03Te2,AgSb0.97Mg0.03Te2,1,No,Mg,0.03,Sb,,Mg (0.03) @ Sb site,body text,,,573.0,350.0,S/cm
am2c22930.pdf,10.1021/acsami.2c22930,AgSbTe2,AgSb0.97Mg0.03Te2,AgSb0.97Mg0.03Te2,1,No,Mg,0.03,Sb,,Mg (0.03) @ Sb site,body text,,,,330.0,S/cm
am4c05454.pdf,10.1021/acsami.4c05454,AgSbTe2,AgSb1-xCuxTe2 (x=0),AgSbTe2,1,No,none,0,unclear,,none (0) @ unclear site,figure,,Visually estimated from Fig. 5a,323.0,60.0,S/cm
am4c05454.pdf,10.1021/acsami.4c05454,AgSbTe2,AgSb1-xCuxTe2 (x=0),AgSbTe2,1,No,none,0,unclear,,none (0) @ unclear site,figure,,Visually estimated from Fig. 5a,423.0,50.0,S/cm
am4c05454.pdf,10.1021/acsami.4c05454,AgSbTe2,AgSb1-xCuxTe2 (x=0),AgSbTe2,1,No,none,0,unclear,,none (0) @ unclear site,figure,,Visually estimated from Fig. 5a,573.0,110.0,S/cm
am4c05454.pdf,10.1021/acsami.4c05454,AgSbTe2,AgSb1-xCuxTe2 (x=0.04),Ag0.96Cu0.04Te2,1,No,Cu,0.04,Ag,,Cu (0.04) @ Ag site,figure,,Visually estimated from Fig. 5a,323.0,160.0,S/cm
am4c05454.pdf,10.1021/acsami.4c05454,AgSbTe2,AgSb1-xCuxTe2 (x=0.04),Ag0.96Cu0.04Te2,1,No,Cu,0.04,Ag,,Cu (0.04) @ Ag site,figure,,Visually estimated from Fig. 5a,423.0,270.0,S/cm
am4c05454.pdf,10.1021/acsami.4c05454,AgSbTe2,AgSb1-xCuxTe2 (x=0.04),Ag0.96Cu0.04Te2,1,No,Cu,0.04,Ag,,Cu (0.04) @ Ag site,figure,,Visually estimated from Fig. 5a,573.0,260.0,S/cm
am4c05873.pdf,10.1021/acsami.4c05873,AgSbTe2,AgSbTe2,AgSbTe2,0,No,,,,,,body text,Page 3,,,150.0,S/cm
am4c05873.pdf,10.1021/acsami.4c05873,AgSbTe2,AgSbTe2,AgSbTe2,0,No,,,,,,body text,Page 3,,573.0,290.0,S/cm
am4c05873.pdf,10.1021/acsami.4c05873,AgSbTe2,AgSbTe2 (AST),AgSbTe2,0,No,,,,,,body text,,,300.0,150.0,S/cm
am4c05873.pdf,10.1021/acsami.4c05873,AgSbTe2,AgSbTe2 (AST),AgSbTe2,0,No,,,,,,body text,,,573.0,290.0,S/cm
am4c05873.pdf,10.1021/acsami.4c05873,AgSbTe2,Ag0.98-xMg0.02TixTe2 (x=0.03),Ag0.95Mg0.02Ti0.03Te2,2,Yes,Mg,0.02,unclear,Ti (0.03) @ unclear,Mg (0.02) @ unclear site; Ti (0.03) @ unclear site,body text,,,523.0,250.0,S/cm
am4c05873.pdf,10.1021/acsami.4c05873,AgSbTe2,Ag0.98-xMg0.02TixTe2 (x=0.03),Ag0.95Mg0.02Ti0.03Te2,2,Yes,Mg,0.02,unclear,Ti (0.03) @ unclear,Mg (0.02) @ unclear site; Ti (0.03) @ unclear site,body text,,,573.0,320.0,S/cm
am4c06836.pdf,10.1021/acsami.4c06836,AgSbTe2,"x=0, y=0",AgSbTe2,0,No,,,,,,figure,Fig. 5a,Visually estimated from Fig. 5a,300.0,150.0,S/cm
am4c06836.pdf,10.1021/acsami.4c06836,AgSbTe2,"x=0.15, y=0.15",Ag0.85Sn0.15Sb0.85Ge0.15Te2,2,Yes,Sn,0.15,Ag,Ge (0.15) @ Sb,Sn (0.15) @ Ag site; Ge (0.15) @ Sb site,figure,Fig. 5a,Visually estimated from Fig. 5a,750.0,450.0,S/cm
am7b00689.pdf,10.1021/acsami.7b00689,Ag16.7Sb30Te53.3,AQ,Ag16.7Sb30Te53.3,0,No,,,,,,figure,Figure 1b,Visually estimated from Figure 1b,298.15,50.0,S/cm
am7b00689.pdf,10.1021/acsami.7b00689,Ag16.7Sb30Te53.3,380 C/8 h,Ag16.7Sb30Te53.3,0,No,,,,,,figure,Figure 1b,Visually estimated from Figure 1b,298.15,220.0,S/cm
am7b00689.pdf,10.1021/acsami.7b00689,Ag16.7Sb30Te53.3,380 C/192 h,Ag16.7Sb30Te53.3,0,No,,,,,,figure,Figure 1b,Visually estimated from Figure 1b,298.15,80.0,S/cm
applsci-08-00052-v2.pdf,10.3390/app8010052,Ag1-xSb1+xTe2+x,x=0.4,Ag0.6Sb1.4Te2.4,0,No,,,,,,body text,Section 3.3,,,0.1,S/cm
applsci-08-00052-v2.pdf,10.3390/app8010052,Ag1-xSb1+xTe2+x,x=0.3,Ag0.7Sb1.3Te2.3,0,No,,,,,,body text,Section 3.3,,,0.1,S/cm
applsci-08-00052-v2.pdf,10.3390/app8010052,Ag1-xSb1+xTe2+x,x=0.19,Ag0.81Sb1.19Te2.19,0,No,,,,,,body text,Section 3.4,,,55.0,S/cm
applsci-08-00052-v2.pdf,10.3390/app8010052,Ag1-xSb1+xTe2+x,"x=0.4, slowly cooled",Ag0.6Sb1.4Te2.4,1,No,Sb,x=0.4,Ag,,Sb (x=0.4) @ Ag site,figure,Fig. 5a,Visually estimated from Fig. 5a,300.0,1400.0,S/cm
applsci-08-00052-v2.pdf,10.3390/app8010052,Ag1-xSb1+xTe2+x,"x=0.1, slowly cooled",Ag0.9Sb1.1Te2.1,1,No,Sb,x=0.1,Ag,,Sb (x=0.1) @ Ag site,figure,Fig. 5a,Visually estimated from Fig. 5a,300.0,100.0,S/cm
applsci-08-00052-v2.pdf,10.3390/app8010052,Ag1-xSb1+xTe2+x,"Ag1-xSb1+xTe2+x, x=0.19 (quenched)",Ag0.81Sb1.19Te2.19,0,No,,,,,,figure,Figure 10a,Visually estimated from Figure 10a,300.0,55.0,S/cm
