Repository: Harpriyaminhas/AgSbTe2_data_extraction

# AgSbTe2 Thermoelectric ML Pipeline

Machine-learning pipeline that takes the extracted AgSbTe2-family dataset
from `../AgSbTe2_work/output/AgSbTe2_Thermoelectric_Extracted_Data_long.csv`
and, for five thermoelectric (TE) properties (Seebeck coefficient, electrical
conductivity, thermal conductivity, power factor, ZT), builds composition
descriptors, trains/benchmarks 5 regression models, runs SHAP interpretability
analysis, and screens dopant/site/ratio/temperature combinations to answer:
which dopant, single- or co-doped, what ratio, and whether an unexplored
dopant could do better for AgSbTe2.

**Main deliverable:** `AgSbTe2_ML_Report.docx` -- a full write-up (methods,

File: ML_analysis/outputs/datasets/ZT_raw.csv (part 4 of 6)
source_pdf,doi,base_composition,sample_id,full_formula,num_dopants,is_codoped,primary_dopant_element,primary_dopant_pct,primary_dopant_site,codopant_elements,all_dopants_detail,source_type,source_detail,notes,temperature_K,target_value,unit
"Phase compositions, nanoscale microstructures and thermoelectric properties in Ag2−ySbyTe1+y alloys with precipitated Sb2Te3 plates.pdf",10.1016/j.actamat.2010.04.007,Ag2-ySbTe1+y,y=1.29,Ag2-ySbTe1+y (y=1.29),0,No,,,,,,figure,Fig. 7,Visually estimated from Fig. 7,600.0,1.35,dimensionless
PhysRevB.79.184202.pdf,10.1103/PhysRevB.79.184202,AgSbTe2,AgSbSexTe2-x (x=0.00),AgSbTe2,1,No,Se,0,Te,,Se (0) @ Te site,text,body text,,520.0,0.65,dimensionless
PhysRevB.79.184202.pdf,10.1103/PhysRevB.79.184202,AgSbTe2,AgSbSexTe2-x (x=0.25),AgSbSe0.25Te1.75,1,No,Se,0.25,Te,,Se (0.25) @ Te site,text,body text,,520.0,0.65,dimensionless
PhysRevB.79.184202.pdf,10.1103/PhysRevB.79.184202,AgSbTe2,AgSbSe0.25Te1.75,AgSbSe0.25Te1.75,1,No,Se,0.25,Te,,Se (0.25) @ Te site,figure,,Visually estimated from Fig. 8,300.0,0.22,dimensionless
PhysRevB.79.184202.pdf,10.1103/PhysRevB.79.184202,AgSbTe2,AgSbSe0.25Te1.75,AgSbSe0.25Te1.75,1,No,Se,0.25,Te,,Se (0.25) @ Te site,figure,,Visually estimated from Fig. 8,520.0,0.65,dimensionless
PhysRevB.79.184202.pdf,10.1103/PhysRevB.79.184202,AgSbTe2,AgSbTe2,AgSbTe2,0,No,,,,,,figure,,Visually estimated from Fig. 8,300.0,0.12,dimensionless
PhysRevB.79.184202.pdf,10.1103/PhysRevB.79.184202,AgSbTe2,AgSbTe2,AgSbTe2,0,No,,,,,,figure,,Visually estimated from Fig. 8,520.0,0.52,dimensionless
PhysRevB.79.184202.pdf,10.1103/PhysRevB.79.184202,AgSbTe2,AgSbSeTe,AgSbSeTe,1,No,Se,1,Te,,Se (1) @ Te site,figure,,Visually estimated from Fig. 8,300.0,0.08,dimensionless
PhysRevB.79.184202.pdf,10.1103/PhysRevB.79.184202,AgSbTe2,AgSbSeTe,AgSbSeTe,1,No,Se,1,Te,,Se (1) @ Te site,figure,,Visually estimated from Fig. 8,520.0,0.42,dimensionless
PhysRevB.79.184202.pdf,10.1103/PhysRevB.79.184202,AgSbTe2,AgSbSe2,AgSbSe2,1,No,Se,2,Te,,Se (2) @ Te site,figure,,Visually estimated from Fig. 8,300.0,0.06,dimensionless
PhysRevB.79.184202.pdf,10.1103/PhysRevB.79.184202,AgSbTe2,AgSbSe2,AgSbSe2,1,No,Se,2,Te,,Se (2) @ Te site,figure,,Visually estimated from Fig. 8,520.0,0.15,dimensionless
PhysRevB.79.184202.pdf,10.1103/PhysRevB.79.184202,AgSbTe2,AgSbSe1.75Te0.25,AgSbSe1.75Te0.25,1,No,Se,1.75,Te,,Se (1.75) @ Te site,figure,,Visually estimated from Fig. 8,300.0,0.01,dimensionless
PhysRevB.79.184202.pdf,10.1103/PhysRevB.79.184202,AgSbTe2,AgSbSe1.75Te0.25,AgSbSe1.75Te0.25,1,No,Se,1.75,Te,,Se (1.75) @ Te site,figure,,Visually estimated from Fig. 8,520.0,0.05,dimensionless
Physica Status Solidi  a - 2011 - Yusufu - Thermoelectric properties and microstructures of AgSbTe2‐added p‐type Pb0 16Ge0.pdf,10.1002/pssa.201127194,"AgSbTe2-(Pb,Ge)Te",x=75,(Ag0.5Sb0.5Te)25(Pb0.16Ge0.84Te)75,4,Yes,Ag,0.5,unclear,Sb (0.5) @ unclear; Pb (0.16) @ unclear; Ge (0.84) @ unclear,Ag (0.5) @ unclear site; Sb (0.5) @ unclear site; Pb (0.16) @ unclear site; Ge (0.84) @ unclear site,text,"Page 1, Introduction",,720.0,0.84,dimensionless
Physica Status Solidi  a - 2011 - Yusufu - Thermoelectric properties and microstructures of AgSbTe2‐added p‐type Pb0 16Ge0.pdf,10.1002/pssa.201127194,"AgSbTe2-(Pb,Ge)Te",x=80,(Ag0.5Sb0.5Te)20(Pb0.16Ge0.84Te)80,4,Yes,Ag,0.5,unclear,Sb (0.5) @ unclear; Pb (0.16) @ unclear; Ge (0.84) @ unclear,Ag (0.5) @ unclear site; Sb (0.5) @ unclear site; Pb (0.16) @ unclear site; Ge (0.84) @ unclear site,text,"Page 1, Introduction",,720.0,0.84,dimensionless
Physica Status Solidi  a - 2011 - Yusufu - Thermoelectric properties and microstructures of AgSbTe2‐added p‐type Pb0 16Ge0.pdf,10.1002/pssa.201127194,"AgSbTe2-(Pb,Ge)Te",(Ag0.5Sb0.5Te)25(Pb0.16Ge0.84Te)75,(Ag0.5Sb0.5Te)25(Pb0.16Ge0.84Te)75,2,Yes,Pb,x=75,unclear,Ge (x=75) @ unclear,Pb (x=75) @ unclear site; Ge (x=75) @ unclear site,figure,Fig. 5b,Visually estimated from figure,300.0,0.05,dimensionless
Physica Status Solidi  a - 2011 - Yusufu - Thermoelectric properties and microstructures of AgSbTe2‐added p‐type Pb0 16Ge0.pdf,10.1002/pssa.201127194,"AgSbTe2-(Pb,Ge)Te",(Ag0.5Sb0.5Te)25(Pb0.16Ge0.84Te)75,(Ag0.5Sb0.5Te)25(Pb0.16Ge0.84Te)75,2,Yes,Pb,x=75,unclear,Ge (x=75) @ unclear,Pb (x=75) @ unclear site; Ge (x=75) @ unclear site,figure,Fig. 5b,Visually estimated from figure,700.0,0.6,dimensionless
Physica Status Solidi  a - 2011 - Yusufu - Thermoelectric properties and microstructures of AgSbTe2‐added p‐type Pb0 16Ge0.pdf,10.1002/pssa.201127194,"AgSbTe2-(Pb,Ge)Te",(Ag0.5Sb0.5Te)20(Pb0.16Ge0.84Te)80,(Ag0.5Sb0.5Te)20(Pb0.16Ge0.84Te)80,2,Yes,Pb,x=80,unclear,Ge (x=80) @ unclear,Pb (x=80) @ unclear site; Ge (x=80) @ unclear site,figure,Fig. 5b,Visually estimated from figure,300.0,0.08,dimensionless
Physica Status Solidi  a - 2011 - Yusufu - Thermoelectric properties and microstructures of AgSbTe2‐added p‐type Pb0 16Ge0.pdf,10.1002/pssa.201127194,"AgSbTe2-(Pb,Ge)Te",(Ag0.5Sb0.5Te)20(Pb0.16Ge0.84Te)80,(Ag0.5Sb0.5Te)20(Pb0.16Ge0.84Te)80,2,Yes,Pb,x=80,unclear,Ge (x=80) @ unclear,Pb (x=80) @ unclear site; Ge (x=80) @ unclear site,text,body text,Maximum ZT value,720.0,0.84,dimensionless
Physica Status Solidi  a - 2011 - Yusufu - Thermoelectric properties and microstructures of AgSbTe2‐added p‐type Pb0 16Ge0.pdf,10.1002/pssa.201127194,"AgSbTe2-(Pb,Ge)Te",(Ag0.5Sb0.5Te)15(Pb0.16Ge0.84Te)85,(Ag0.5Sb0.5Te)15(Pb0.16Ge0.84Te)85,2,Yes,Pb,x=85,unclear,Ge (x=85) @ unclear,Pb (x=85) @ unclear site; Ge (x=85) @ unclear site,figure,Fig. 5b,Visually estimated from figure,300.0,0.08,dimensionless
Physica Status Solidi  a - 2011 - Yusufu - Thermoelectric properties and microstructures of AgSbTe2‐added p‐type Pb0 16Ge0.pdf,10.1002/pssa.201127194,"AgSbTe2-(Pb,Ge)Te",(Ag0.5Sb0.5Te)15(Pb0.16Ge0.84Te)85,(Ag0.5Sb0.5Te)15(Pb0.16Ge0.84Te)85,2,Yes,Pb,x=85,unclear,Ge (x=85) @ unclear,Pb (x=85) @ unclear site; Ge (x=85) @ unclear site,figure,Fig. 5b,Visually estimated from figure,700.0,0.75,dimensionless
Physica Status Solidi  a - 2011 - Yusufu - Thermoelectric properties and microstructures of AgSbTe2‐added p‐type Pb0 16Ge0.pdf,10.1002/pssa.201127194,"AgSbTe2-(Pb,Ge)Te",(Ag0.5Sb0.5Te)10(Pb0.16Ge0.84Te)90,(Ag0.5Sb0.5Te)10(Pb0.16Ge0.84Te)90,2,Yes,Pb,x=90,unclear,Ge (x=90) @ unclear,Pb (x=90) @ unclear site; Ge (x=90) @ unclear site,figure,Fig. 5b,Visually estimated from figure,300.0,0.1,dimensionless
Physica Status Solidi  a - 2011 - Yusufu - Thermoelectric properties and microstructures of AgSbTe2‐added p‐type Pb0 16Ge0.pdf,10.1002/pssa.201127194,"AgSbTe2-(Pb,Ge)Te",(Ag0.5Sb0.5Te)10(Pb0.16Ge0.84Te)90,(Ag0.5Sb0.5Te)10(Pb0.16Ge0.84Te)90,2,Yes,Pb,x=90,unclear,Ge (x=90) @ unclear,Pb (x=90) @ unclear site; Ge (x=90) @ unclear site,figure,Fig. 5b,Visually estimated from figure,700.0,0.6,dimensionless
Preparation and characterization of nanostructured (GeTe)75(AgSbTe2)x(AgSbSe2)y thermoelectric materials.pdf,10.1016/j.synthmet.2020.116606,(GeTe)75(AgSbTe2)x(AgSbSe2)y,TAGSS[000],(GeTe)75(AgSbTe2)25(AgSbSe2)0,0,No,,,,,,body text,,,325.0,0.1,dimensionless
Preparation and characterization of nanostructured (GeTe)75(AgSbTe2)x(AgSbSe2)y thermoelectric materials.pdf,10.1016/j.synthmet.2020.116606,(GeTe)75(AgSbTe2)x(AgSbSe2)y,TAGSS[000],(GeTe)75(AgSbTe2)25(AgSbSe2)0,0,No,,,,,,body text,,,625.0,0.7,dimensionless
Preparation and characterization of nanostructured (GeTe)75(AgSbTe2)x(AgSbSe2)y thermoelectric materials.pdf,10.1016/j.synthmet.2020.116606,(GeTe)75(AgSbTe2)x(AgSbSe2)y,TAGSS[125],(GeTe)75(AgSbTe2)23.75(AgSbSe2)1.25,1,No,Se,1.25,unclear,,Se (1.25) @ unclear site,body text,,,325.0,0.25,dimensionless
Preparation and characterization of nanostructured (GeTe)75(AgSbTe2)x(AgSbSe2)y thermoelectric materials.pdf,10.1016/j.synthmet.2020.116606,(GeTe)75(AgSbTe2)x(AgSbSe2)y,TAGSS[125],(GeTe)75(AgSbTe2)23.75(AgSbSe2)1.25,1,No,Se,1.25,unclear,,Se (1.25) @ unclear site,body text,,,625.0,1.2,dimensionless
Preparation and characterization of nanostructured (GeTe)75(AgSbTe2)x(AgSbSe2)y thermoelectric materials.pdf,10.1016/j.synthmet.2020.116606,(GeTe)75(AgSbTe2)x(AgSbSe2)y,TAGSS[000],(GeTe)75(AgSbTe2)25,1,No,Ge,75 mol%,multiple sites,,Ge (75 mol%) @ multiple sites site,body text,,Explicitly stated in text,325.0,0.1,dimensionless
Preparation and characterization of nanostructured (GeTe)75(AgSbTe2)x(AgSbSe2)y thermoelectric materials.pdf,10.1016/j.synthmet.2020.116606,(GeTe)75(AgSbTe2)x(AgSbSe2)y,TAGSS[000],(GeTe)75(AgSbTe2)25,1,No,Ge,75 mol%,multiple sites,,Ge (75 mol%) @ multiple sites site,body text,,Explicitly stated in text,625.0,0.7,dimensionless
Rational design of entropy-driven AgSnSbTe3 with enhanced thermoelectric efficiency index for sustainable waste heat recovery.pdf,10.1039/d5se00534e,AgSnSbTe3,AgSnSbTe3 (This work),AgSnSbTe3,0,No,,,,,,body text,,,673.0,0.8,dimensionless
Rational design of entropy-driven AgSnSbTe3 with enhanced thermoelectric efficiency index for sustainable waste heat recovery.pdf,10.1039/d5se00534e,AgSnSbTe3,AgSnSbTe3 (This work),AgSnSbTe3,0,No,,,,,,figure,Fig. 9a,Visually estimated from Fig. 9a,300.0,0.05,dimensionless
Rational design of entropy-driven AgSnSbTe3 with enhanced thermoelectric efficiency index for sustainable waste heat recovery.pdf,10.1039/d5se00534e,AgSnSbTe3,AgSnSbTe3 (This work),AgSnSbTe3,0,No,,,,,,figure,Fig. 9a,Visually estimated from Fig. 9a,400.0,0.2,dimensionless
Rational design of entropy-driven AgSnSbTe3 with enhanced thermoelectric efficiency index for sustainable waste heat recovery.pdf,10.1039/d5se00534e,AgSnSbTe3,AgSnSbTe3 (This work),AgSnSbTe3,0,No,,,,,,figure,Fig. 9a,Visually estimated from Fig. 9a,500.0,0.35,dimensionless
Rational design of entropy-driven AgSnSbTe3 with enhanced thermoelectric efficiency index for sustainable waste heat recovery.pdf,10.1039/d5se00534e,AgSnSbTe3,AgSnSbTe3 (This work),AgSnSbTe3,0,No,,,,,,figure,Fig. 9a,Visually estimated from Fig. 9a,600.0,0.55,dimensionless
Reduced cation disorder and rational design of Ag2Te formation via stepwise optimization strategy to achieve high thermoelectric performance in AgSbTe2.pdf,10.1016/j.jmst.2025.08.053,AgSbTe2,AgSbTe2,AgSbTe2,0,No,,,,,,body text,,,300.0,0.55,dimensionless
Reduced cation disorder and rational design of Ag2Te formation via stepwise optimization strategy to achieve high thermoelectric performance in AgSbTe2.pdf,10.1016/j.jmst.2025.08.053,AgSbTe2,Ag0.97SbTe2,Ag0.97SbTe2,1,No,Ag vacancy,0.03,Ag,,Ag vacancy (0.03) @ Ag site,body text,,,300.0,0.73,dimensionless
Reduced cation disorder and rational design of Ag2Te formation via stepwise optimization strategy to achieve high thermoelectric performance in AgSbTe2.pdf,10.1016/j.jmst.2025.08.053,AgSbTe2,(Ag0.97SbTe2)0.994(Sb2Te3)0.006,(Ag0.97SbTe2)0.994(Sb2Te3)0.006,2,Yes,Ag vacancy,0.03,Ag,Sb2Te3 (0.006) @ unclear,Ag vacancy (0.03) @ Ag site; Sb2Te3 (0.006) @ unclear site,body text,,,514.0,2.1,dimensionless
Reduced cation disorder and rational design of Ag2Te formation via stepwise optimization strategy to achieve high thermoelectric performance in AgSbTe2.pdf,10.1016/j.jmst.2025.08.053,AgSbTe2,"AgSbTe2 (x=0, y=0)",AgSbTe2,0,No,,,,,,text,body text,Value at room temperature,300.0,0.55,dimensionless
Reduced cation disorder and rational design of Ag2Te formation via stepwise optimization strategy to achieve high thermoelectric performance in AgSbTe2.pdf,10.1016/j.jmst.2025.08.053,AgSbTe2,(Ag0.97SbTe2)0.994(Sb2Te3)0.006,(Ag0.97SbTe2)0.994(Sb2Te3)0.006,2,Yes,Ag,0.03,Ag,Sb2Te3 (0.006) @ unclear,Ag (0.03) @ Ag site; Sb2Te3 (0.006) @ unclear site,text,body text,Value at room temperature,300.0,0.73,dimensionless
Reinvestigation of the influence of Se impurity on the structural and thermoelectric properties of AgSbTe2.pdf,10.1063/1.4731525,AgSbTe2,AgSbTe1.98Se0.02,AgSbTe1.98Se0.02,1,No,Se,x=0.02,Te,,Se (x=0.02) @ Te site,body text,Page 4,,520.0,1.48,dimensionless
Reinvestigation of the influence of Se impurity on the structural and thermoelectric properties of AgSbTe2.pdf,10.1063/1.4731525,AgSbTe2,AgSbTe2,AgSbTe2,0,No,,,,,,figure,Fig. 5b,Visually estimated from Fig. 5b,300.0,0.4,dimensionless
Small - 2024 - Chen - Cation Modulation in AgSbTe2 Realizes Carrier Optimization  Defect Engineering  and a 7  Single‐Leg.pdf,10.1002/smll.202401723,AgSbTe2,Ag0.96Sb1.04Te2,Ag0.96Sb1.04Te2,0,No,,,,,,Table 1,,zTave,,0.35,dimensionless
Small - 2024 - Chen - Cation Modulation in AgSbTe2 Realizes Carrier Optimization  Defect Engineering  and a 7  Single‐Leg.pdf,10.1002/smll.202401723,AgSbTe2,Ag1.00Sb1.00Te2,Ag1.00Sb1.00Te2,0,No,,,,,,Table 1,,zTave,,0.94,dimensionless
Small - 2024 - Chen - Cation Modulation in AgSbTe2 Realizes Carrier Optimization  Defect Engineering  and a 7  Single‐Leg.pdf,10.1002/smll.202401723,AgSbTe2,Ag1.04Sb0.96Te2,Ag1.04Sb0.96Te2,0,No,,,,,,Table 1,,zTave,,1.0,dimensionless
Small - 2024 - Chen - Cation Modulation in AgSbTe2 Realizes Carrier Optimization  Defect Engineering  and a 7  Single‐Leg.pdf,10.1002/smll.202401723,AgSbTe2,Ag1.04Sb0.96Te2,Ag1.04Sb0.96Te2,0,No,,,,,,body text,,,583.0,1.5,dimensionless
Small - 2024 - Chen - Cation Modulation in AgSbTe2 Realizes Carrier Optimization  Defect Engineering  and a 7  Single‐Leg.pdf,10.1002/smll.202401723,AgSbTe2,Ag1.02Ge0.02Sb0.96Te2,Ag1.02Ge0.02Sb0.96Te2,1,No,Ge,0.02,Ag,,Ge (0.02) @ Ag site,Table 1,,zTave,,1.15,dimensionless
Small - 2024 - Chen - Cation Modulation in AgSbTe2 Realizes Carrier Optimization  Defect Engineering  and a 7  Single‐Leg.pdf,10.1002/smll.202401723,AgSbTe2,Ag1.02Ge0.02Sb0.96Te2,Ag1.02Ge0.02Sb0.96Te2,1,No,Ge,0.02,Ag,,Ge (0.02) @ Ag site,body text,,,623.0,1.77,dimensionless
Small - 2024 - Chen - Cation Modulation in AgSbTe2 Realizes Carrier Optimization  Defect Engineering  and a 7  Single‐Leg.pdf,10.1002/smll.202401723,AgSbTe2,Ag0.96Sb1.04Te2,Ag0.96Sb1.04Te2,1,No,Ag,0.96,Ag,,Ag (0.96) @ Ag site,table,Table 1,,303.0,0.35,dimensionless
Small - 2024 - Chen - Cation Modulation in AgSbTe2 Realizes Carrier Optimization  Defect Engineering  and a 7  Single‐Leg.pdf,10.1002/smll.202401723,AgSbTe2,Ag1.00Sb1.00Te2,Ag1.00Sb1.00Te2,1,No,Ag,1.00,Ag,,Ag (1.00) @ Ag site,table,Table 1,,303.0,0.94,dimensionless
Small - 2024 - Chen - Cation Modulation in AgSbTe2 Realizes Carrier Optimization  Defect Engineering  and a 7  Single‐Leg.pdf,10.1002/smll.202401723,AgSbTe2,Ag1.04Sb0.96Te2,Ag1.04Sb0.96Te2,1,No,Ag,1.04,Ag,,Ag (1.04) @ Ag site,table,Table 1,,303.0,1.0,dimensionless
Small - 2024 - Chen - Cation Modulation in AgSbTe2 Realizes Carrier Optimization  Defect Engineering  and a 7  Single‐Leg.pdf,10.1002/smll.202401723,AgSbTe2,Ag1.02Ge0.02Sb0.96Te2,Ag1.02Ge0.02Sb0.96Te2,1,No,Ge,0.02,unclear,,Ge (0.02) @ unclear site,table,Table 1,,303.0,1.15,dimensionless
Small - 2024 - Chen - Cation Modulation in AgSbTe2 Realizes Carrier Optimization  Defect Engineering  and a 7  Single‐Leg.pdf,10.1002/smll.202401723,AgSbTe2,Ge0.02,AgSb1-xGexTe2 (nominal Ge0.02),1,No,Ge,0.02,Sb,,Ge (0.02) @ Sb site,body text,,,623.0,1.7,dimensionless
Small - 2024 - Chen - Cation Modulation in AgSbTe2 Realizes Carrier Optimization  Defect Engineering  and a 7  Single‐Leg.pdf,10.1002/smll.202401723,AgSbTe2,Ag1.04,Ag1.04SbTe2,1,No,Ag,1.04,interstitial,,Ag (1.04) @ interstitial site,body text,,,583.0,1.5,dimensionless
Small - 2025 - Iqbal - Realizing High Wide‐Temperature‐Range Thermoelectric Performance in Ga  I  and S co‐doped AgSbTe2.pdf,10.1002/smll.202506235,AgSbTe2,AgSb0.98Ga0.02Te1.84S0.10I0.06,AgSb0.98Ga0.02Te1.84S0.10I0.06,3,Yes,Ga,0.02,Sb,S (0.10) @ Te; I (0.06) @ Te,Ga (0.02) @ Sb site; S (0.10) @ Te site; I (0.06) @ Te site,body text,,,625.0,2.0,dimensionless
Small - 2025 - Iqbal - Realizing High Wide‐Temperature‐Range Thermoelectric Performance in Ga  I  and S co‐doped AgSbTe2.pdf,10.1002/smll.202506235,AgSbTe2,AgSb0.98Ga0.02Te1.84S0.10I0.06,AgSb0.98Ga0.02Te1.84S0.10I0.06,3,Yes,Ga,0.02,Sb,S (0.10) @ Te; I (0.06) @ Te,Ga (0.02) @ Sb site; S (0.10) @ Te site; I (0.06) @ Te site,body text,,,300.0,0.73,dimensionless
Small - 2025 - Iqbal - Realizing High Wide‐Temperature‐Range Thermoelectric Performance in Ga  I  and S co‐doped AgSbTe2.pdf,10.1002/smll.202506235,AgSbTe2,AgSb0.94Ti0.05Te2,AgSb0.94Ti0.05Te2,1,No,Ti,0.05,Sb,,Ti (0.05) @ Sb site,body text,,,673.0,1.8,dimensionless
Small - 2025 - Iqbal - Realizing High Wide‐Temperature‐Range Thermoelectric Performance in Ga  I  and S co‐doped AgSbTe2.pdf,10.1002/smll.202506235,AgSbTe2,"AgSb1-xGaxTe2-y-3xSyIx (x=0, y=0)",AgSbTe2,0,No,,,,,,figure,Fig. 6C,Visually estimated from Fig. 6C,300.0,0.7,dimensionless
Small - 2025 - Iqbal - Realizing High Wide‐Temperature‐Range Thermoelectric Performance in Ga  I  and S co‐doped AgSbTe2.pdf,10.1002/smll.202506235,AgSbTe2,AgSb0.98Ga0.02Te1.84S0.10I0.06,AgSb0.98Ga0.02Te1.84S0.10I0.06,3,Yes,Ga,0.02,Sb,S (0.10) @ Te; I (0.06) @ Te,Ga (0.02) @ Sb site; S (0.10) @ Te site; I (0.06) @ Te site,text,body text,Explicitly stated in text,625.0,1.46,dimensionless
Small - 2025 - Iqbal - Realizing High Wide‐Temperature‐Range Thermoelectric Performance in Ga  I  and S co‐doped AgSbTe2.pdf,10.1002/smll.202506235,AgSbTe2,AgSb0.98Ga0.02Te1.84I0.06,AgSb0.98Ga0.02Te1.84I0.06,2,Yes,Ga,0.02,Sb,I (0.06) @ Te,Ga (0.02) @ Sb site; I (0.06) @ Te site,body text,,Peak ZT value,625.0,2.0,dimensionless
Small - 2026 - Song - Decoupling Electron‐Phonon Transport in AgSbSe2 via Stepwise Cd‐Sb Substitution and Interstitial Se.pdf,10.1002/smll.202514707,AgSbSe2,AgSb0.96Cd0.04Se2.02,AgSb0.96Cd0.04Se2.02,2,Yes,Cd,0.04,Sb,Se (0.02) @ interstitial,Cd (0.04) @ Sb site; Se (0.02) @ interstitial site,body text,,,673.0,1.23,dimensionless
Small - 2026 - Song - Decoupling Electron‐Phonon Transport in AgSbSe2 via Stepwise Cd‐Sb Substitution and Interstitial Se.pdf,10.1002/smll.202514707,AgSbSe2,AgSb0.96Cd0.04Se2.02,AgSb0.96Cd0.04Se2.02,2,Yes,Cd,0.04,Sb,Se (0.02) @ interstitial,Cd (0.04) @ Sb site; Se (0.02) @ interstitial site,body text,,average zT,,0.73,dimensionless
Small - 2026 - Song - Decoupling Electron‐Phonon Transport in AgSbSe2 via Stepwise Cd‐Sb Substitution and Interstitial Se.pdf,10.1002/smll.202514707,AgSbSe2,AgSbSe2,AgSbSe2,0,No,,,,,,figure,Figure 1c,Visually estimated from Figure 1c,673.0,0.3,dimensionless
Small - 2026 - Song - Decoupling Electron‐Phonon Transport in AgSbSe2 via Stepwise Cd‐Sb Substitution and Interstitial Se.pdf,10.1002/smll.202514707,AgSbSe2,AgSb0.96Cd0.04Se2,AgSb0.96Cd0.04Se2,1,No,Cd,0.04,Sb,,Cd (0.04) @ Sb site,figure,Figure 1c,Visually estimated from Figure 1c,673.0,0.9,dimensionless
"State of the art Ag50-xSbxSe50-yTey alloys Their high zT values, microstructures and related phase equilibria.pdf",10.1016/j.actamat.2015.04.011,AgSbTe2-family,40Te(S),Ag25Sb25Se10Te40,0,No,,,,,,body text,,,680.0,1.4,dimensionless
"State of the art Ag50-xSbxSe50-yTey alloys Their high zT values, microstructures and related phase equilibria.pdf",10.1016/j.actamat.2015.04.011,AgSbTe2-family,45Te(S),Ag25Sb25Se5Te45,0,No,,,,,,body text,,,680.0,1.4,dimensionless
"State of the art Ag50-xSbxSe50-yTey alloys Their high zT values, microstructures and related phase equilibria.pdf",10.1016/j.actamat.2015.04.011,AgSbTe2-family,25Te(S),Ag25Sb25Se25Te25,0,No,,,,,,figure,Fig. 1,Visually estimated from Fig. 1,300.0,0.1,dimensionless
"State of the art Ag50-xSbxSe50-yTey alloys Their high zT values, microstructures and related phase equilibria.pdf",10.1016/j.actamat.2015.04.011,AgSbTe2-family,25Te(S),Ag25Sb25Se25Te25,0,No,,,,,,figure,Fig. 1,Visually estimated from Fig. 1,500.0,0.6,dimensionless
"State of the art Ag50-xSbxSe50-yTey alloys Their high zT values, microstructures and related phase equilibria.pdf",10.1016/j.actamat.2015.04.011,AgSbTe2-family,25Te(S),Ag25Sb25Se25Te25,0,No,,,,,,figure,Fig. 1,Visually estimated from Fig. 1,600.0,0.8,dimensionless
"State of the art Ag50-xSbxSe50-yTey alloys Their high zT values, microstructures and related phase equilibria.pdf",10.1016/j.actamat.2015.04.011,AgSbTe2-family,30Te(S),Ag25Sb25Se20Te30,0,No,,,,,,figure,Fig. 1,Visually estimated from Fig. 1,300.0,0.2,dimensionless
"State of the art Ag50-xSbxSe50-yTey alloys Their high zT values, microstructures and related phase equilibria.pdf",10.1016/j.actamat.2015.04.011,AgSbTe2-family,30Te(S),Ag25Sb25Se20Te30,0,No,,,,,,figure,Fig. 1,Visually estimated from Fig. 1,500.0,0.8,dimensionless
"State of the art Ag50-xSbxSe50-yTey alloys Their high zT values, microstructures and related phase equilibria.pdf",10.1016/j.actamat.2015.04.011,AgSbTe2-family,30Te(S),Ag25Sb25Se20Te30,0,No,,,,,,figure,Fig. 1,Visually estimated from Fig. 1,600.0,1.2,dimensionless
"State of the art Ag50-xSbxSe50-yTey alloys Their high zT values, microstructures and related phase equilibria.pdf",10.1016/j.actamat.2015.04.011,AgSbTe2-family,35Te(S),Ag25Sb25Se15Te35,0,No,,,,,,figure,Fig. 1,Visually estimated from Fig. 1,300.0,0.2,dimensionless
"State of the art Ag50-xSbxSe50-yTey alloys Their high zT values, microstructures and related phase equilibria.pdf",10.1016/j.actamat.2015.04.011,AgSbTe2-family,35Te(S),Ag25Sb25Se15Te35,0,No,,,,,,figure,Fig. 1,Visually estimated from Fig. 1,500.0,0.7,dimensionless
"State of the art Ag50-xSbxSe50-yTey alloys Their high zT values, microstructures and related phase equilibria.pdf",10.1016/j.actamat.2015.04.011,AgSbTe2-family,35Te(S),Ag25Sb25Se15Te35,0,No,,,,,,figure,Fig. 1,Visually estimated from Fig. 1,600.0,0.9,dimensionless
"State of the art Ag50-xSbxSe50-yTey alloys Their high zT values, microstructures and related phase equilibria.pdf",10.1016/j.actamat.2015.04.011,AgSbTe2-family,40Te(S),Ag25Sb25Se10Te40,0,No,,,,,,figure,Fig. 1,Visually estimated from Fig. 1,300.0,0.3,dimensionless
"State of the art Ag50-xSbxSe50-yTey alloys Their high zT values, microstructures and related phase equilibria.pdf",10.1016/j.actamat.2015.04.011,AgSbTe2-family,40Te(S),Ag25Sb25Se10Te40,0,No,,,,,,figure,Fig. 1,Visually estimated from Fig. 1,500.0,0.9,dimensionless
"State of the art Ag50-xSbxSe50-yTey alloys Their high zT values, microstructures and related phase equilibria.pdf",10.1016/j.actamat.2015.04.011,AgSbTe2-family,45Te(S),Ag25Sb25Se5Te45,0,No,,,,,,figure,Fig. 1,Visually estimated from Fig. 1,300.0,0.3,dimensionless
"State of the art Ag50-xSbxSe50-yTey alloys Their high zT values, microstructures and related phase equilibria.pdf",10.1016/j.actamat.2015.04.011,AgSbTe2-family,45Te(S),Ag25Sb25Se5Te45,0,No,,,,,,figure,Fig. 1,Visually estimated from Fig. 1,500.0,0.9,dimensionless
Strong anharmonicity induced low lattice thermal conductivity and high thermoelectric performance in system.pdf,10.1063/5.0095121,(Cu1-yInTe2)0.95(AgSbTe2)0.05,(CuInTe2)0.95(AgSbTe2)0.05,(CuInTe2)0.95(AgSbTe2)0.05,2,Yes,Ag,0.05,multiple sites,Sb (0.05) @ multiple sites,Ag (0.05) @ multiple sites site; Sb (0.05) @ multiple sites site,body text,,,823.0,1.3,dimensionless
Strong anharmonicity induced low lattice thermal conductivity and high thermoelectric performance in system.pdf,10.1063/5.0095121,(Cu1-yInTe2)0.95(AgSbTe2)0.05,(Cu0.95InTe2)0.95(AgSbTe2)0.05,(Cu0.95InTe2)0.95(AgSbTe2)0.05,1,No,Cu vacancy,y=0.05,Ag,,Cu vacancy (y=0.05) @ Ag site,body text,,,823.0,1.3,dimensionless
Strong anharmonicity induced low lattice thermal conductivity and high thermoelectric performance in system.pdf,10.1063/5.0095121,(Cu1-yInTe2)0.95(AgSbTe2)0.05,(CuInTe2)0.99(AgSbTe2)0.01,(CuInTe2)0.99(AgSbTe2)0.01,2,Yes,Ag,0.01,unclear,Sb (0.01) @ unclear,Ag (0.01) @ unclear site; Sb (0.01) @ unclear site,figure,,Visually estimated from Fig. 2(d),300.0,0.1,dimensionless
Strong anharmonicity induced low lattice thermal conductivity and high thermoelectric performance in system.pdf,10.1063/5.0095121,(Cu1-yInTe2)0.95(AgSbTe2)0.05,(CuInTe2)0.97(AgSbTe2)0.03,(CuInTe2)0.97(AgSbTe2)0.03,2,Yes,Ag,0.03,unclear,Sb (0.03) @ unclear,Ag (0.03) @ unclear site; Sb (0.03) @ unclear site,figure,,Visually estimated from Fig. 2(d),300.0,0.1,dimensionless
Strong anharmonicity induced low lattice thermal conductivity and high thermoelectric performance in system.pdf,10.1063/5.0095121,(Cu1-yInTe2)0.95(AgSbTe2)0.05,(CuInTe2)0.95(AgSbTe2)0.05,(CuInTe2)0.95(AgSbTe2)0.05,2,Yes,Ag,0.05,unclear,Sb (0.05) @ unclear,Ag (0.05) @ unclear site; Sb (0.05) @ unclear site,figure,,Visually estimated from Fig. 2(d),300.0,0.1,dimensionless
Strong anharmonicity induced low lattice thermal conductivity and high thermoelectric performance in system.pdf,10.1063/5.0095121,(Cu1-yInTe2)0.95(AgSbTe2)0.05,(CuInTe2)0.93(AgSbTe2)0.07,(CuInTe2)0.93(AgSbTe2)0.07,2,Yes,Ag,0.07,unclear,Sb (0.07) @ unclear,Ag (0.07) @ unclear site; Sb (0.07) @ unclear site,figure,,Visually estimated from Fig. 2(d),300.0,0.1,dimensionless
Structural Characterization and Thermoelectric Properties of Br-Doped AgSnm[Sb0.8Bi0.2]Te2+m Systems.pdf,10.3390/ma16155213,AgSnm[Sb0.8Bi0.2]Te2+m,AgSn4[Sb0.8Bi0.2]Te5.97Br0.03,AgSn4[Sb0.8Bi0.2]Te5.97Br0.03,1,No,Br,0.03,Te,,Br (0.03) @ Te site,body text,,,300.0,0.07,dimensionless
Synergistic Effect of Mg–Se Co-Doping and Post-Annealing on the Thermoelectric Performance of Polycrystalline AgSbTe2.pdf,10.1021/acsaem.6c01258,AgSbTe2,AgSbTe1.85Se0.15,AgSbTe1.85Se0.15,1,No,Se,15 at%,Te,,Se (15 at%) @ Te site,body text,,,507.0,1.66,dimensionless
Synergistic Effect of Mg–Se Co-Doping and Post-Annealing on the Thermoelectric Performance of Polycrystalline AgSbTe2.pdf,10.1021/acsaem.6c01258,AgSbTe2,AgSb0.95Mg0.05Te1.85Se0.15,AgSb0.95Mg0.05Te1.85Se0.15,2,Yes,Mg,5 at%,Sb,Se (15 at%) @ Te,Mg (5 at%) @ Sb site; Se (15 at%) @ Te site,body text,,,560.0,1.82,dimensionless
Synergistic Effect of Mg–Se Co-Doping and Post-Annealing on the Thermoelectric Performance of Polycrystalline AgSbTe2.pdf,10.1021/acsaem.6c01258,AgSbTe2,AgSb0.95Mg0.05Te1.85Se0.15,AgSb0.95Mg0.05Te1.85Se0.15,2,Yes,Mg,5 at%,Sb,Se (15 at%) @ Te,Mg (5 at%) @ Sb site; Se (15 at%) @ Te site,body text,,,560.0,2.15,dimensionless
Synergistic Effect of Mg–Se Co-Doping and Post-Annealing on the Thermoelectric Performance of Polycrystalline AgSbTe2.pdf,10.1021/acsaem.6c01258,AgSbTe2,AgSbTe2,AgSbTe2,0,No,,,,,,figure,Figure 3c,Visually estimated from Figure 3c,300.0,0.2,dimensionless
Synergistic Effect of Mg–Se Co-Doping and Post-Annealing on the Thermoelectric Performance of Polycrystalline AgSbTe2.pdf,10.1021/acsaem.6c01258,AgSbTe2,AgSbTe1.85Se0.15,AgSbTe1.85Se0.15,1,No,Se,0.15,Te,,Se (0.15) @ Te site,figure,Figure 3c,Visually estimated from Figure 3c,300.0,0.4,dimensionless
Synergistic Effect of Mg–Se Co-Doping and Post-Annealing on the Thermoelectric Performance of Polycrystalline AgSbTe2.pdf,10.1021/acsaem.6c01258,AgSbTe2,Ag0.96Mg0.04SbTe1.85Se0.15,Ag0.96Mg0.04SbTe1.85Se0.15,2,Yes,Mg,0.04,Ag,Se (0.15) @ Te,Mg (0.04) @ Ag site; Se (0.15) @ Te site,figure,Figure 3c,Visually estimated from Figure 3c,300.0,0.5,dimensionless
Synergistic Effect of Mg–Se Co-Doping and Post-Annealing on the Thermoelectric Performance of Polycrystalline AgSbTe2.pdf,10.1021/acsaem.6c01258,AgSbTe2,Ag0.95Mg0.05SbTe1.85Se0.15,Ag0.95Mg0.05SbTe1.85Se0.15,2,Yes,Mg,0.05,Ag,Se (0.15) @ Te,Mg (0.05) @ Ag site; Se (0.15) @ Te site,figure,Figure 3c,Visually estimated from Figure 3c,300.0,0.6,dimensionless
Synergistic Effect of Mg–Se Co-Doping and Post-Annealing on the Thermoelectric Performance of Polycrystalline AgSbTe2.pdf,10.1021/acsaem.6c01258,AgSbTe2,Ag0.94Mg0.06SbTe1.85Se0.15,Ag0.94Mg0.06SbTe1.85Se0.15,2,Yes,Mg,0.06,Ag,Se (0.15) @ Te,Mg (0.06) @ Ag site; Se (0.15) @ Te site,figure,Figure 3c,Visually estimated from Figure 3c,300.0,0.5,dimensionless
Synergistic Effect of Mg–Se Co-Doping and Post-Annealing on the Thermoelectric Performance of Polycrystalline AgSbTe2.pdf,10.1021/acsaem.6c01258,AgSbTe2,AgSb0.95Mg0.05Te1.85Se0.15 (without annealing),AgSb0.95Mg0.05Te1.85Se0.15,2,Yes,Mg,0.05,Sb,Se (0.15) @ Te,Mg (0.05) @ Sb site; Se (0.15) @ Te site,figure,,Visually estimated from Fig 7f,300.0,0.7,dimensionless
Synergistic Effect of Mg–Se Co-Doping and Post-Annealing on the Thermoelectric Performance of Polycrystalline AgSbTe2.pdf,10.1021/acsaem.6c01258,AgSbTe2,AgSb0.95Mg0.05Te1.85Se0.15 (without annealing),AgSb0.95Mg0.05Te1.85Se0.15,2,Yes,Mg,0.05,Sb,Se (0.15) @ Te,Mg (0.05) @ Sb site; Se (0.15) @ Te site,figure,,Visually estimated from Fig 7f,550.0,1.5,dimensionless
Synergistic Effect of Mg–Se Co-Doping and Post-Annealing on the Thermoelectric Performance of Polycrystalline AgSbTe2.pdf,10.1021/acsaem.6c01258,AgSbTe2,AgSb0.95Mg0.05Te1.85Se0.15 (annealed),AgSb0.95Mg0.05Te1.85Se0.15,2,Yes,Mg,0.05,Sb,Se (0.15) @ Te,Mg (0.05) @ Sb site; Se (0.15) @ Te site,figure,,Visually estimated from Fig 7f,300.0,0.8,dimensionless
Synergistic Effect of Mg–Se Co-Doping and Post-Annealing on the Thermoelectric Performance of Polycrystalline AgSbTe2.pdf,10.1021/acsaem.6c01258,AgSbTe2,AgSb0.95Mg0.05Te1.85Se0.15 (annealed),AgSb0.95Mg0.05Te1.85Se0.15,2,Yes,Mg,0.05,Sb,Se (0.15) @ Te,Mg (0.05) @ Sb site; Se (0.15) @ Te site,figure,,Visually estimated from Fig 7f,550.0,2.15,dimensionless
Synergistic Optimization of Thermoelectric Performance in AgSbTe2 via Ag Vacancy and In Doping.pdf,10.1021/acsaem.6c00054,AgSbTe2,Ag0.97SbTe2,Ag0.97SbTe2,1,No,Ag vacancy,x = 0.03,Ag,,Ag vacancy (x = 0.03) @ Ag site,text,Section 3.2,,573.0,0.81,dimensionless
Synergistic Optimization of Thermoelectric Performance in AgSbTe2 via Ag Vacancy and In Doping.pdf,10.1021/acsaem.6c00054,AgSbTe2,Ag0.97Sb0.96In0.04Te2,Ag0.97Sb0.96In0.04Te2,2,Yes,Ag vacancy,x = 0.03,Ag,In (y = 0.04) @ Sb,Ag vacancy (x = 0.03) @ Ag site; In (y = 0.04) @ Sb site,text,Abstract,,573.0,1.12,dimensionless
Synergistic Optimization of Thermoelectric Performance in AgSbTe2 via Ag Vacancy and In Doping.pdf,10.1021/acsaem.6c00054,AgSbTe2,Ag1-xSbTe2 (x=0.00),AgSbTe2,1,No,Ag vacancy,x=0.00,Ag,,Ag vacancy (x=0.00) @ Ag site,figure,Figure on page 1,Visually estimated from Figure on page 1,300.0,0.35,dimensionless
Synergistic Optimization of Thermoelectric Performance in AgSbTe2 via Ag Vacancy and In Doping.pdf,10.1021/acsaem.6c00054,AgSbTe2,Ag1-xSbTe2 (x=0.00),AgSbTe2,1,No,Ag vacancy,x=0.00,Ag,,Ag vacancy (x=0.00) @ Ag site,figure,Figure on page 1,Visually estimated from Figure on page 1,573.0,0.75,dimensionless
Synergistic Optimization of Thermoelectric Performance in AgSbTe2 via Ag Vacancy and In Doping.pdf,10.1021/acsaem.6c00054,AgSbTe2,Ag0.97SbTe2,Ag0.97SbTe2,1,No,Ag vacancy,x=0.03,Ag,,Ag vacancy (x=0.03) @ Ag site,figure,Figure on page 1,Visually estimated from Figure on page 1,300.0,0.45,dimensionless
Synergistic Optimization of Thermoelectric Performance in AgSbTe2 via Ag Vacancy and In Doping.pdf,10.1021/acsaem.6c00054,AgSbTe2,Ag0.97Sb0.96In0.04Te2,Ag0.97Sb0.96In0.04Te2,2,Yes,Ag vacancy,x=0.03,Ag,In (y=0.04) @ Sb,Ag vacancy (x=0.03) @ Ag site; In (y=0.04) @ Sb site,figure,Figure on page 1,Visually estimated from Figure on page 1,300.0,0.52,dimensionless
Synergistic Optimization of Thermoelectric Performance in AgSbTe2 via Ag Vacancy and In Doping.pdf,10.1021/acsaem.6c00054,AgSbTe2,Ag0.97Sb1-yInyTe2 (y=0.00),Ag0.97SbTe2,1,No,Ag,0.03 deficiency,Ag,,Ag (0.03 deficiency) @ Ag site,figure,Fig. 11b,Visually estimated from Fig. 11b,573.0,0.81,dimensionless
Synergistic Optimization of Thermoelectric Performance in AgSbTe2 via Ag Vacancy and In Doping.pdf,10.1021/acsaem.6c00054,AgSbTe2,Ag0.97Sb1-yInyTe2 (y=0.01),Ag0.97Sb0.99In0.01Te2,2,Yes,Ag,0.03 deficiency,Ag,In (0.01) @ Sb,Ag (0.03 deficiency) @ Ag site; In (0.01) @ Sb site,figure,Fig. 11a,Visually estimated from Fig. 11a,573.0,0.95,dimensionless
Synergistic Optimization of Thermoelectric Performance in AgSbTe2 via Ag Vacancy and In Doping.pdf,10.1021/acsaem.6c00054,AgSbTe2,Ag0.97Sb1-yInyTe2 (y=0.02),Ag0.97Sb0.98In0.02Te2,2,Yes,Ag,0.03 deficiency,Ag,In (0.02) @ Sb,Ag (0.03 deficiency) @ Ag site; In (0.02) @ Sb site,figure,Fig. 11a,Visually estimated from Fig. 11a,573.0,1.02,dimensionless
Synergistic Optimization of Thermoelectric Performance in AgSbTe2 via Ag Vacancy and In Doping.pdf,10.1021/acsaem.6c00054,AgSbTe2,Ag0.97Sb1-yInyTe2 (y=0.03),Ag0.97Sb0.97In0.03Te2,2,Yes,Ag,0.03 deficiency,Ag,In (0.03) @ Sb,Ag (0.03 deficiency) @ Ag site; In (0.03) @ Sb site,figure,Fig. 11a,Visually estimated from Fig. 11a,573.0,1.08,dimensionless
Synergistic Optimization of Thermoelectric Performance in AgSbTe2 via Ag Vacancy and In Doping.pdf,10.1021/acsaem.6c00054,AgSbTe2,Ag0.97Sb1-yInyTe2 (y=0.04),Ag0.97Sb0.96In0.04Te2,2,Yes,Ag,0.03 deficiency,Ag,In (0.04) @ Sb,Ag (0.03 deficiency) @ Ag site; In (0.04) @ Sb site,figure,Fig. 11a,Visually estimated from Fig. 11a,573.0,1.12,dimensionless
Synergistic Optimization of Thermoelectric Performance in AgSbTe2 via Ag Vacancy and In Doping.pdf,10.1021/acsaem.6c00054,AgSbTe2,Ag0.97Sb1-yInyTe2 (y=0.05),Ag0.97Sb0.95In0.05Te2,2,Yes,Ag,0.03 deficiency,Ag,In (0.05) @ Sb,Ag (0.03 deficiency) @ Ag site; In (0.05) @ Sb site,figure,Fig. 11a,Visually estimated from Fig. 11a,573.0,1.05,dimensionless
Synergistic Suppression of Bipolar Effect and Lattice Thermal Conductivity Leading to High Average Figure of Merit in Bi0.4Sb1.6Te3 Materials through Alloying with AgSbTe2.pdf,10.1021/acsami.4c12307,Bi0.4Sb1.6Te3 alloyed with AgSbTe2,Bi0.4Sb1.6Te3 - 0.15 wt % AgSbTe2,Bi0.4Sb1.6Te3 - 0.15 wt % AgSbTe2,1,No,Ag,0.15 wt %,multiple sites,,Ag (0.15 wt %) @ multiple sites site,body text,"page 1, abstract",,393.0,1.35,dimensionless
Synergistic Suppression of Bipolar Effect and Lattice Thermal Conductivity Leading to High Average Figure of Merit in Bi0.4Sb1.6Te3 Materials through Alloying with AgSbTe2.pdf,10.1021/acsami.4c12307,Bi0.4Sb1.6Te3 alloyed with AgSbTe2,Bi0.4Sb1.6Te3 - 0.15 wt % AgSbTe2,Bi0.4Sb1.6Te3 - 0.15 wt % AgSbTe2,1,No,Ag,0.15 wt %,multiple sites,,Ag (0.15 wt %) @ multiple sites site,body text,"page 1, abstract (average zT)",average zT,,1.25,dimensionless
Synergistic Suppression of Bipolar Effect and Lattice Thermal Conductivity Leading to High Average Figure of Merit in Bi0.4Sb1.6Te3 Materials through Alloying with AgSbTe2.pdf,10.1021/acsami.4c12307,Bi0.4Sb1.6Te3 alloyed with AgSbTe2,commercial,Bi0.4Sb1.6Te3,0,No,,,,,,figure,Fig. 1 (left),Visually estimated from Fig. 1 (left),393.0,1.0,dimensionless
Synergistic Suppression of Bipolar Effect and Lattice Thermal Conductivity Leading to High Average Figure of Merit in Bi0.4Sb1.6Te3 Materials through Alloying with AgSbTe2.pdf,10.1021/acsami.4c12307,Bi0.4Sb1.6Te3 alloyed with AgSbTe2,x=0,Bi0.4Sb1.6Te3,0,No,,,,,,figure,Fig. 1 (left),Visually estimated from Fig. 1 (left),393.0,1.2,dimensionless
Synergistic Suppression of Bipolar Effect and Lattice Thermal Conductivity Leading to High Average Figure of Merit in Bi0.4Sb1.6Te3 Materials through Alloying with AgSbTe2.pdf,10.1021/acsami.4c12307,Bi0.4Sb1.6Te3 alloyed with AgSbTe2,x=0.15,Bi0.4Sb1.6Te3 + 0.15 wt % AgSbTe2,1,No,AgSbTe2,0.15 wt %,unclear,,AgSbTe2 (0.15 wt %) @ unclear site,body text,page 62347,,393.0,1.35,dimensionless
Synergistic Suppression of Bipolar Effect and Lattice Thermal Conductivity Leading to High Average Figure of Merit in Bi0.4Sb1.6Te3 Materials through Alloying with AgSbTe2.pdf,10.1021/acsami.4c12307,Bi0.4Sb1.6Te3 alloyed with AgSbTe2,x = 0,Bi0.4Sb1.6Te3,1,No,AgSbTe2,0 wt %,unclear,,AgSbTe2 (0 wt %) @ unclear site,figure,Fig. 10a,Visually estimated from Fig. 10a,363.0,1.12,dimensionless
Synergistic Suppression of Bipolar Effect and Lattice Thermal Conductivity Leading to High Average Figure of Merit in Bi0.4Sb1.6Te3 Materials through Alloying with AgSbTe2.pdf,10.1021/acsami.4c12307,Bi0.4Sb1.6Te3 alloyed with AgSbTe2,x = 0.10,Bi0.4Sb1.6Te3 - 0.10 wt % AgSbTe2,1,No,AgSbTe2,0.10 wt %,unclear,,AgSbTe2 (0.10 wt %) @ unclear site,figure,Fig. 10a,Visually estimated from Fig. 10a,363.0,1.22,dimensionless
Synergistic Suppression of Bipolar Effect and Lattice Thermal Conductivity Leading to High Average Figure of Merit in Bi0.4Sb1.6Te3 Materials through Alloying with AgSbTe2.pdf,10.1021/acsami.4c12307,Bi0.4Sb1.6Te3 alloyed with AgSbTe2,x = 0.15,Bi0.4Sb1.6Te3 - 0.15 wt % AgSbTe2,1,No,AgSbTe2,0.15 wt %,unclear,,AgSbTe2 (0.15 wt %) @ unclear site,figure,Fig. 10a,Visually estimated from Fig. 10a,393.0,1.35,dimensionless
Synergistic Suppression of Bipolar Effect and Lattice Thermal Conductivity Leading to High Average Figure of Merit in Bi0.4Sb1.6Te3 Materials through Alloying with AgSbTe2.pdf,10.1021/acsami.4c12307,Bi0.4Sb1.6Te3 alloyed with AgSbTe2,x = 0.20,Bi0.4Sb1.6Te3 - 0.20 wt % AgSbTe2,1,No,AgSbTe2,0.20 wt %,unclear,,AgSbTe2 (0.20 wt %) @ unclear site,figure,Fig. 10a,Visually estimated from Fig. 10a,393.0,1.2,dimensionless
Synergistic Suppression of Bipolar Effect and Lattice Thermal Conductivity Leading to High Average Figure of Merit in Bi0.4Sb1.6Te3 Materials through Alloying with AgSbTe2.pdf,10.1021/acsami.4c12307,Bi0.4Sb1.6Te3 alloyed with AgSbTe2,x = 0.25,Bi0.4Sb1.6Te3 - 0.25 wt % AgSbTe2,1,No,AgSbTe2,0.25 wt %,unclear,,AgSbTe2 (0.25 wt %) @ unclear site,figure,Fig. 10a,Visually estimated from Fig. 10a,393.0,1.25,dimensionless
"Synergistically optimizing charge and phonon transport properties in n-type PbTe via introducing ternary compound AgSb(Se, Te)2.pdf",10.1016/j.jallcom.2019.152463,PbTe,PbTe + 2% AgSbTe2,PbTe + 2% AgSbTe2,3,Yes,Ag,2%,unclear,Sb (2%) @ unclear; Te (2%) @ unclear,Ag (2%) @ unclear site; Sb (2%) @ unclear site; Te (2%) @ unclear site,body text,,Maximum ZT value,,1.2,dimensionless
"Synergistically optimizing charge and phonon transport properties in n-type PbTe via introducing ternary compound AgSb(Se, Te)2.pdf",10.1016/j.jallcom.2019.152463,PbTe,PbTe + 2% AgSbSe2,PbTe + 2% AgSbSe2,3,Yes,Ag,2%,unclear,Sb (2%) @ unclear; Se (2%) @ unclear,Ag (2%) @ unclear site; Sb (2%) @ unclear site; Se (2%) @ unclear site,body text,,Maximum ZT value,,1.3,dimensionless
"Synergistically optimizing charge and phonon transport properties in n-type PbTe via introducing ternary compound AgSb(Se, Te)2.pdf",10.1016/j.jallcom.2019.152463,PbTe,PbTe + 1% AgSbTe2,PbTe + 1% AgSbTe2,1,No,AgSbTe2,1%,unclear,,AgSbTe2 (1%) @ unclear site,figure,,Visually estimated from Fig. 8f,700.0,1.0,dimensionless
"Synergistically optimizing charge and phonon transport properties in n-type PbTe via introducing ternary compound AgSb(Se, Te)2.pdf",10.1016/j.jallcom.2019.152463,PbTe,PbTe + 2% AgSbTe2,PbTe + 2% AgSbTe2,1,No,AgSbTe2,2%,unclear,,AgSbTe2 (2%) @ unclear site,figure,,Visually estimated from Fig. 8f,750.0,1.3,dimensionless
"Synergistically optimizing charge and phonon transport properties in n-type PbTe via introducing ternary compound AgSb(Se, Te)2.pdf",10.1016/j.jallcom.2019.152463,PbTe,PbTe + 3% AgSbTe2,PbTe + 3% AgSbTe2,1,No,AgSbTe2,3%,unclear,,AgSbTe2 (3%) @ unclear site,figure,,Visually estimated from Fig. 8f,750.0,1.1,dimensionless
Synthesis and thermoelectric properties of Mn-doped AgSbTe2 compounds.pdf,10.1088/1674-1056/21/10/106101,Ag0.9Sb1-xMnxTe2.05,x=0.10,Ag0.9Sb1.0Mn0.10Te2.05,1,No,Mn,x=0.10,Sb,,Mn (x=0.10) @ Sb site,body text,"page 2, section 3.1",,573.0,1.2,dimensionless
Synthesis and thermoelectric properties of Mn-doped AgSbTe2 compounds.pdf,10.1088/1674-1056/21/10/106101,Ag0.9Sb1-xMnxTe2.05,x=0.05,Ag0.9Sb0.95Mn0.05Te2.05,1,No,Mn,x=0.05,Sb,,Mn (x=0.05) @ Sb site,figure,Fig. 5d,Visually estimated from Fig. 5d,300.0,0.25,dimensionless
Synthesis and thermoelectric properties of Mn-doped AgSbTe2 compounds.pdf,10.1088/1674-1056/21/10/106101,Ag0.9Sb1-xMnxTe2.05,x=0.05,Ag0.9Sb0.95Mn0.05Te2.05,1,No,Mn,x=0.05,Sb,,Mn (x=0.05) @ Sb site,figure,Fig. 5d,Visually estimated from Fig. 5d,400.0,0.45,dimensionless
Synthesis and thermoelectric properties of Mn-doped AgSbTe2 compounds.pdf,10.1088/1674-1056/21/10/106101,Ag0.9Sb1-xMnxTe2.05,x=0.05,Ag0.9Sb0.95Mn0.05Te2.05,1,No,Mn,x=0.05,Sb,,Mn (x=0.05) @ Sb site,figure,Fig. 5d,Visually estimated from Fig. 5d,575.0,0.75,dimensionless
Synthesis and thermoelectric properties of Mn-doped AgSbTe2 compounds.pdf,10.1088/1674-1056/21/10/106101,Ag0.9Sb1-xMnxTe2.05,x=0.10,Ag0.9Sb0.90Mn0.10Te2.05,1,No,Mn,x=0.10,Sb,,Mn (x=0.10) @ Sb site,figure,Fig. 5d,Visually estimated from Fig. 5d,300.0,0.28,dimensionless
Synthesis and thermoelectric properties of Mn-doped AgSbTe2 compounds.pdf,10.1088/1674-1056/21/10/106101,Ag0.9Sb1-xMnxTe2.05,x=0.10,Ag0.9Sb0.90Mn0.10Te2.05,1,No,Mn,x=0.10,Sb,,Mn (x=0.10) @ Sb site,figure,Fig. 5d,Visually estimated from Fig. 5d,400.0,0.65,dimensionless
Synthesis and thermoelectric properties of Mn-doped AgSbTe2 compounds.pdf,10.1088/1674-1056/21/10/106101,Ag0.9Sb1-xMnxTe2.05,x=0.10,Ag0.9Sb0.90Mn0.10Te2.05,1,No,Mn,x=0.10,Sb,,Mn (x=0.10) @ Sb site,text,body text,Explicitly stated in text,573.0,1.2,dimensionless
