Repository: Harpriyaminhas/AgSbTe2_data_extraction

# AgSbTe2 Thermoelectric ML Pipeline

Machine-learning pipeline that takes the extracted AgSbTe2-family dataset
from `../AgSbTe2_work/output/AgSbTe2_Thermoelectric_Extracted_Data_long.csv`
and, for five thermoelectric (TE) properties (Seebeck coefficient, electrical
conductivity, thermal conductivity, power factor, ZT), builds composition
descriptors, trains/benchmarks 5 regression models, runs SHAP interpretability
analysis, and screens dopant/site/ratio/temperature combinations to answer:
which dopant, single- or co-doped, what ratio, and whether an unexplored
dopant could do better for AgSbTe2.

**Main deliverable:** `AgSbTe2_ML_Report.docx` -- a full write-up (methods,

File: ML_analysis/outputs/datasets/seebeck_coefficient_raw.csv (part 4 of 4)
source_pdf,doi,base_composition,sample_id,full_formula,num_dopants,is_codoped,primary_dopant_element,primary_dopant_pct,primary_dopant_site,codopant_elements,all_dopants_detail,source_type,source_detail,notes,temperature_K,target_value,unit
Thermoelectric properties of (GeTe)1-x[(Ag2Te)0.4(Sb2Te3)0.6]x alloys.pdf,10.1007/s12598-,AgSbTe2-family (GeTe-Ag2Te-Sb2Te3 alloys),x = 0,(GeTe)1-x[(Ag2Te)0.4(Sb2Te3)0.6]x where x=0,0,No,,,,,,figure,Fig. 5b,,,5.0,uV/K
Thermoelectric properties of (GeTe)1-x[(Ag2Te)0.4(Sb2Te3)0.6]x alloys.pdf,10.1007/s12598-,AgSbTe2-family (GeTe-Ag2Te-Sb2Te3 alloys),x = 0.03,(GeTe)0.97[(Ag2Te)0.4(Sb2Te3)0.6]0.03,0,No,,,,,,figure,Fig. 5b,,,5.0,uV/K
Thermoelectric properties of AgSbTe2 from first-principles calculations.pdf,10.1063/1.4895062,AgSbTe2,pure AgSbTe2,AgSbTe2,0,No,,,,,,figure,Fig. 2,"Visually estimated from Fig. 2, Fd3m structure, Eg=0.008eV, carrier concentration 2.5x10^19 h/cm^3",200.0,99.99999999999999,uV/K
Thermoelectric properties of AgSbTe2 from first-principles calculations.pdf,10.1063/1.4895062,AgSbTe2,pure AgSbTe2,AgSbTe2,0,No,,,,,,figure,Fig. 2,"Visually estimated from Fig. 2, Fd3m structure, Eg=0.008eV, carrier concentration 2.5x10^19 h/cm^3",400.0,199.99999999999997,uV/K
Thermoelectric properties of AgSbTe2 from first-principles calculations.pdf,10.1063/1.4895062,AgSbTe2,pure AgSbTe2,AgSbTe2,0,No,,,,,,figure,Fig. 2,"Visually estimated from Fig. 2, Fd3m structure, Eg=0.008eV, carrier concentration 2.5x10^19 h/cm^3",600.0,250.0,uV/K
"Thermoelectric properties of p-type (AgSbTe2)x(Pb0.5Sn0.5Te)1 − x (x = 0.05, 0.09, 0.2).pdf",10.1016/j.jallcom.2005.08.033,AgSbTe2-PbTe-SnTe,x=0.05,(AgSbTe2)0.05(Pb0.5Sn0.5Te)0.95,2,Yes,Pb,0.95 * 0.5,unclear,Sn (0.95 * 0.5) @ unclear,Pb (0.95 * 0.5) @ unclear site; Sn (0.95 * 0.5) @ unclear site,figure,,Visually estimated from Fig 3B,300.0,80.0,uV/K
"Thermoelectric properties of p-type (AgSbTe2)x(Pb0.5Sn0.5Te)1 − x (x = 0.05, 0.09, 0.2).pdf",10.1016/j.jallcom.2005.08.033,AgSbTe2-PbTe-SnTe,x=0.09,(AgSbTe2)0.09(Pb0.5Sn0.5Te)0.91,2,Yes,Pb,0.91 * 0.5,unclear,Sn (0.91 * 0.5) @ unclear,Pb (0.91 * 0.5) @ unclear site; Sn (0.91 * 0.5) @ unclear site,figure,,Visually estimated from Fig 3B,300.0,99.99999999999999,uV/K
"Thermoelectric properties of p-type (AgSbTe2)x(Pb0.5Sn0.5Te)1 − x (x = 0.05, 0.09, 0.2).pdf",10.1016/j.jallcom.2005.08.033,AgSbTe2-PbTe-SnTe,x=0.2,(AgSbTe2)0.2(Pb0.5Sn0.5Te)0.8,2,Yes,Pb,0.8 * 0.5,unclear,Sn (0.8 * 0.5) @ unclear,Pb (0.8 * 0.5) @ unclear site; Sn (0.8 * 0.5) @ unclear site,figure,,Visually estimated from Fig 3B,300.0,119.99999999999999,uV/K
Transport properties of (AgSbТe2 )0.7 (PbTe)0.3 thermoelectric compound.pdf,10.1063/10.0014020,AgSbTe2,(AgSbTe2)0.7(PbTe)0.3,(AgSbTe2)0.7(PbTe)0.3,1,No,Pb,0.3,multiple sites,,Pb (0.3) @ multiple sites site,figure,,Visually estimated from Fig. 3,100.0,199.99999999999997,uV/K
Transport properties of (AgSbТe2 )0.7 (PbTe)0.3 thermoelectric compound.pdf,10.1063/10.0014020,AgSbTe2,(AgSbTe2)0.7(PbTe)0.3,(AgSbTe2)0.7(PbTe)0.3,1,No,Pb,0.3,multiple sites,,Pb (0.3) @ multiple sites site,figure,,Visually estimated from Fig. 3,200.0,250.0,uV/K
Transport properties of (AgSbТe2 )0.7 (PbTe)0.3 thermoelectric compound.pdf,10.1063/10.0014020,AgSbTe2,(AgSbTe2)0.7(PbTe)0.3,(AgSbTe2)0.7(PbTe)0.3,1,No,Pb,0.3,multiple sites,,Pb (0.3) @ multiple sites site,figure,,Visually estimated from Fig. 3,300.0,300.0,uV/K
Transport properties of (AgSbТe2 )0.7 (PbTe)0.3 thermoelectric compound.pdf,10.1063/10.0014020,AgSbTe2,(AgSbTe2)0.7(PbTe)0.3,(AgSbTe2)0.7(PbTe)0.3,1,No,Pb,0.3,multiple sites,,Pb (0.3) @ multiple sites site,figure,,Visually estimated from Fig. 3,400.0,399.99999999999994,uV/K
Transport properties of (AgSbТe2 )0.7 (PbTe)0.3 thermoelectric compound.pdf,10.1063/10.0014020,AgSbTe2,(AgSbTe2)0.7(PbTe)0.3,(AgSbTe2)0.7(PbTe)0.3,1,No,Pb,0.3,multiple sites,,Pb (0.3) @ multiple sites site,figure,,Visually estimated from Fig. 3,500.0,300.0,uV/K
Ultralow lattice thermal conductivity and enhanced thermoelectric performance enabled by CuInSe2 alloying in AgSbTe2.pdf,10.1016/j.jallcom.2026.188903,(AgSbTe2)1-x(CuInSe2)x,x=0,AgSbTe2,0,No,,,,,,figure,Fig. 4b,Visually estimated from Fig. 4b,300.0,239.99999999999997,uV/K
Ultralow lattice thermal conductivity and enhanced thermoelectric performance enabled by CuInSe2 alloying in AgSbTe2.pdf,10.1016/j.jallcom.2026.188903,(AgSbTe2)1-x(CuInSe2)x,x=0,AgSbTe2,0,No,,,,,,figure,Fig. 4b,Visually estimated from Fig. 4b,500.0,320.0,uV/K
Ultralow lattice thermal conductivity and enhanced thermoelectric performance enabled by CuInSe2 alloying in AgSbTe2.pdf,10.1016/j.jallcom.2026.188903,(AgSbTe2)1-x(CuInSe2)x,x=0,AgSbTe2,0,No,,,,,,figure,Fig. 4b,Visually estimated from Fig. 4b,600.0,260.0,uV/K
Ultralow lattice thermal conductivity and enhanced thermoelectric performance enabled by CuInSe2 alloying in AgSbTe2.pdf,10.1016/j.jallcom.2026.188903,(AgSbTe2)1-x(CuInSe2)x,x=0.01,(AgSbTe2)0.99(CuInSe2)0.01,3,Yes,Cu,0.01,unclear,In (0.01) @ unclear; Se (0.01) @ Te,Cu (0.01) @ unclear site; In (0.01) @ unclear site; Se (0.01) @ Te site,figure,Fig. 4b,Visually estimated from Fig. 4b,300.0,229.99999999999997,uV/K
Ultralow lattice thermal conductivity and enhanced thermoelectric performance enabled by CuInSe2 alloying in AgSbTe2.pdf,10.1016/j.jallcom.2026.188903,(AgSbTe2)1-x(CuInSe2)x,x=0.01,(AgSbTe2)0.99(CuInSe2)0.01,3,Yes,Cu,0.01,unclear,In (0.01) @ unclear; Se (0.01) @ Te,Cu (0.01) @ unclear site; In (0.01) @ unclear site; Se (0.01) @ Te site,figure,Fig. 4b,Visually estimated from Fig. 4b,500.0,260.0,uV/K
Ultralow lattice thermal conductivity and enhanced thermoelectric performance enabled by CuInSe2 alloying in AgSbTe2.pdf,10.1016/j.jallcom.2026.188903,(AgSbTe2)1-x(CuInSe2)x,x=0.01,(AgSbTe2)0.99(CuInSe2)0.01,3,Yes,Cu,0.01,unclear,In (0.01) @ unclear; Se (0.01) @ Te,Cu (0.01) @ unclear site; In (0.01) @ unclear site; Se (0.01) @ Te site,figure,Fig. 4b,Visually estimated from Fig. 4b,600.0,270.0,uV/K
Ultralow lattice thermal conductivity and enhanced thermoelectric performance enabled by CuInSe2 alloying in AgSbTe2.pdf,10.1016/j.jallcom.2026.188903,(AgSbTe2)1-x(CuInSe2)x,x=0.03,(AgSbTe2)0.97(CuInSe2)0.03,3,Yes,Cu,0.03,unclear,In (0.03) @ unclear; Se (0.03) @ Te,Cu (0.03) @ unclear site; In (0.03) @ unclear site; Se (0.03) @ Te site,figure,Fig. 4b,Visually estimated from Fig. 4b,300.0,229.99999999999997,uV/K
Ultralow lattice thermal conductivity and enhanced thermoelectric performance enabled by CuInSe2 alloying in AgSbTe2.pdf,10.1016/j.jallcom.2026.188903,(AgSbTe2)1-x(CuInSe2)x,x=0.03,(AgSbTe2)0.97(CuInSe2)0.03,3,Yes,Cu,0.03,unclear,In (0.03) @ unclear; Se (0.03) @ Te,Cu (0.03) @ unclear site; In (0.03) @ unclear site; Se (0.03) @ Te site,figure,Fig. 4b,Visually estimated from Fig. 4b,500.0,250.0,uV/K
Ultralow lattice thermal conductivity and enhanced thermoelectric performance enabled by CuInSe2 alloying in AgSbTe2.pdf,10.1016/j.jallcom.2026.188903,(AgSbTe2)1-x(CuInSe2)x,x=0.03,(AgSbTe2)0.97(CuInSe2)0.03,3,Yes,Cu,0.03,unclear,In (0.03) @ unclear; Se (0.03) @ Te,Cu (0.03) @ unclear site; In (0.03) @ unclear site; Se (0.03) @ Te site,figure,Fig. 4b,Visually estimated from Fig. 4b,600.0,260.0,uV/K
Ultralow lattice thermal conductivity and enhanced thermoelectric performance enabled by CuInSe2 alloying in AgSbTe2.pdf,10.1016/j.jallcom.2026.188903,(AgSbTe2)1-x(CuInSe2)x,x=0.05,(AgSbTe2)0.95(CuInSe2)0.05,3,Yes,Cu,0.05,unclear,In (0.05) @ unclear; Se (0.05) @ Te,Cu (0.05) @ unclear site; In (0.05) @ unclear site; Se (0.05) @ Te site,figure,Fig. 4b,Visually estimated from Fig. 4b,300.0,219.99999999999997,uV/K
Ultralow lattice thermal conductivity and enhanced thermoelectric performance enabled by CuInSe2 alloying in AgSbTe2.pdf,10.1016/j.jallcom.2026.188903,(AgSbTe2)1-x(CuInSe2)x,x=0.05,(AgSbTe2)0.95(CuInSe2)0.05,3,Yes,Cu,0.05,unclear,In (0.05) @ unclear; Se (0.05) @ Te,Cu (0.05) @ unclear site; In (0.05) @ unclear site; Se (0.05) @ Te site,figure,Fig. 4b,Visually estimated from Fig. 4b,500.0,239.99999999999997,uV/K
Ultralow lattice thermal conductivity and enhanced thermoelectric performance enabled by CuInSe2 alloying in AgSbTe2.pdf,10.1016/j.jallcom.2026.188903,(AgSbTe2)1-x(CuInSe2)x,x=0.05,(AgSbTe2)0.95(CuInSe2)0.05,3,Yes,Cu,0.05,unclear,In (0.05) @ unclear; Se (0.05) @ Te,Cu (0.05) @ unclear site; In (0.05) @ unclear site; Se (0.05) @ Te site,figure,Fig. 4b,Visually estimated from Fig. 4b,600.0,250.0,uV/K
Wang_2025_Phys._Scr._100_125919.pdf,10.1088/1402-4896/ae26ec,AgSbTe2,Ag16Sb16Te32,Ag16Sb16Te32,0,No,,,,,,text,Section 3.3.3,,450.0,444.0,uV/K
Wang_2025_Phys._Scr._100_125919.pdf,10.1088/1402-4896/ae26ec,AgSbTe2,Ag16Sb15V1Te32,Ag16Sb15V1Te32,1,No,V,1,Sb,,V (1) @ Sb site,text,Section 3.3.3,,700.0,425.0,uV/K
Wang_2025_Phys._Scr._100_125919.pdf,10.1088/1402-4896/ae26ec,AgSbTe2,Ag16Sb15Cr1Te32,Ag16Sb15Cr1Te32,1,No,Cr,1,Sb,,Cr (1) @ Sb site,text,Section 3.3.3,,400.0,637.0,uV/K
Wang_2025_Phys._Scr._100_125919.pdf,10.1088/1402-4896/ae26ec,AgSbTe2,Ag16Sb14V1Cr1Te32,Ag16Sb14V1Cr1Te32,2,Yes,V,1,Sb,Cr (1) @ Sb,V (1) @ Sb site; Cr (1) @ Sb site,text,Section 3.3.3,,300.0,615.0,uV/K
ae5c01632.pdf,10.1021/acsaem.5c01632,AgSbTe2,AgSbTe2,AgSbTe2,0,No,,,,,,text,body text,,300.0,199.99999999999997,uV/K
ae5c01632.pdf,10.1021/acsaem.5c01632,AgSbTe2,AgSbTe2,AgSbTe2,0,No,,,,,,text,body text,,530.0,229.99999999999997,uV/K
ae5c01632.pdf,10.1021/acsaem.5c01632,AgSbTe2,AgSbTe2,AgSbTe2,0,No,,,,,,figure,Fig. 2c,Visually estimated from Fig. 2c,300.0,219.99999999999997,uV/K
ae5c01632.pdf,10.1021/acsaem.5c01632,AgSbTe2,AgSbTe1.95Se0.05,AgSbTe1.95Se0.05,1,No,Se,x=0.05,Te,,Se (x=0.05) @ Te site,figure,Fig. 2c,Visually estimated from Fig. 2c,300.0,229.99999999999997,uV/K
ae5c01632.pdf,10.1021/acsaem.5c01632,AgSbTe2,AgSbTe1.9Se0.1,AgSbTe1.9Se0.1,1,No,Se,x=0.1,Te,,Se (x=0.1) @ Te site,figure,Fig. 2c,Visually estimated from Fig. 2c,300.0,239.99999999999997,uV/K
ae5c01674.pdf,10.1021/acsaem.5c01674,AgSbTe2,pristine AgSbTe2,AgSbTe2,0,No,,,,,,body text,,,325.0,224.41999999999996,uV/K
ae5c01674.pdf,10.1021/acsaem.5c01674,AgSbTe2,pristine AgSbTe2,AgSbTe2,0,No,,,,,,body text,,,525.0,229.18,uV/K
ae5c01674.pdf,10.1021/acsaem.5c01674,AgSbTe2,AgSbTe2/20 wt % HNO3-treated PEDOT:PSS,AgSbTe2/20 wt % PEDOT:PSS,0,No,,,,,,body text,,,325.0,241.17999999999998,uV/K
ae5c01674.pdf,10.1021/acsaem.5c01674,AgSbTe2,AgSbTe2/20 wt % HNO3-treated PEDOT:PSS,AgSbTe2/20 wt % PEDOT:PSS,0,No,,,,,,body text,,,525.0,237.99999999999997,uV/K
ae5c01674.pdf,10.1021/acsaem.5c01674,AgSbTe2,AgSbTe2/40 wt % HNO3-treated PEDOT:PSS,AgSbTe2/40 wt % PEDOT:PSS,0,No,,,,,,body text,,,325.0,252.05999999999997,uV/K
ae5c01674.pdf,10.1021/acsaem.5c01674,AgSbTe2,AgSbTe2/40 wt % HNO3-treated PEDOT:PSS,AgSbTe2/40 wt % PEDOT:PSS,0,No,,,,,,body text,,,525.0,224.25,uV/K
ae5c01674.pdf,10.1021/acsaem.5c01674,AgSbTe2,AgSbTe2/60 wt % HNO3-treated PEDOT:PSS,AgSbTe2/60 wt % PEDOT:PSS,0,No,,,,,,body text,,,325.0,238.56,uV/K
ae5c01674.pdf,10.1021/acsaem.5c01674,AgSbTe2,AgSbTe2/60 wt % HNO3-treated PEDOT:PSS,AgSbTe2/60 wt % PEDOT:PSS,0,No,,,,,,body text,,,525.0,224.0,uV/K
ae5c01674.pdf,10.1021/acsaem.5c01674,AgSbTe2,AgSbTe2/20 wt % HNO3-treated PEDOT:PSS,AgSbTe2/20 wt % HNO3-treated PEDOT:PSS,1,No,PEDOT:PSS,20 wt %,unclear,,PEDOT:PSS (20 wt %) @ unclear site,body text,,,525.0,238.9,uV/K
ae5c01674.pdf,10.1021/acsaem.5c01674,AgSbTe2,pristine AgSbTe2,AgSbTe2,0,No,,,,,,table,Table 2,,325.0,224.4,uV/K
ae5c01674.pdf,10.1021/acsaem.5c01674,AgSbTe2,pristine AgSbTe2,AgSbTe2,0,No,,,,,,figure,Fig. 8c,Visually estimated from figure,325.0,224.0,uV/K
ae5c01674.pdf,10.1021/acsaem.5c01674,AgSbTe2,AgSbTe2/20 wt % HNO3-treated PEDOT:PSS,AgSbTe2/20 wt % HNO3-treated PEDOT:PSS,1,No,PEDOT:PSS,20 wt %,unclear,,PEDOT:PSS (20 wt %) @ unclear site,table,Table 2,,325.0,241.2,uV/K
ae5c01674.pdf,10.1021/acsaem.5c01674,AgSbTe2,AgSbTe2/40 wt % HNO3-treated PEDOT:PSS,AgSbTe2/40 wt % HNO3-treated PEDOT:PSS,1,No,PEDOT:PSS,40 wt %,unclear,,PEDOT:PSS (40 wt %) @ unclear site,table,Table 2,,325.0,252.1,uV/K
ae5c01674.pdf,10.1021/acsaem.5c01674,AgSbTe2,AgSbTe2/60 wt % HNO3-treated PEDOT:PSS,AgSbTe2/60 wt % HNO3-treated PEDOT:PSS,1,No,PEDOT:PSS,60 wt %,unclear,,PEDOT:PSS (60 wt %) @ unclear site,table,Table 2,,325.0,235.6,uV/K
am1c21252.pdf,10.1021/acsami.1c21252,AgSbTe2,SC41,(Ag2Te)0.41(Sb2Te3)0.59,1,No,cation vacancy,nonstoichiometric,Ag,,cation vacancy (nonstoichiometric) @ Ag site,Table 2,,,,243.09999999999997,uV/K
am1c21252.pdf,10.1021/acsami.1c21252,AgSbTe2,SC42,(Ag2Te)0.42(Sb2Te3)0.58,1,No,cation vacancy,nonstoichiometric,Ag,,cation vacancy (nonstoichiometric) @ Ag site,Table 2,,,,260.5,uV/K
am1c21252.pdf,10.1021/acsami.1c21252,AgSbTe2,SC43,(Ag2Te)0.43(Sb2Te3)0.57,1,No,cation vacancy,nonstoichiometric,Ag,,cation vacancy (nonstoichiometric) @ Ag site,Table 2,,,,263.8,uV/K
am1c21252.pdf,10.1021/acsami.1c21252,AgSbTe2,Q-SPS41,(Ag2Te)0.41(Sb2Te3)0.59,1,No,cation vacancy,nonstoichiometric,Ag,,cation vacancy (nonstoichiometric) @ Ag site,Table 2,,,,299.1,uV/K
am1c21252.pdf,10.1021/acsami.1c21252,AgSbTe2,Q-SPS42,(Ag2Te)0.42(Sb2Te3)0.58,1,No,cation vacancy,nonstoichiometric,Ag,,cation vacancy (nonstoichiometric) @ Ag site,Table 2,,,,315.9,uV/K
am1c21252.pdf,10.1021/acsami.1c21252,AgSbTe2,Q-SPS43,(Ag2Te)0.43(Sb2Te3)0.57,1,No,cation vacancy,nonstoichiometric,Ag,,cation vacancy (nonstoichiometric) @ Ag site,Table 2,,,,313.8,uV/K
am2c22930.pdf,10.1021/acsami.2c22930,AgSbTe2,AgSbTe2,AgSbTe2,0,No,,,,,,body text,,,300.0,242.0,uV/K
am2c22930.pdf,10.1021/acsami.2c22930,AgSbTe2,AgSbTe2,AgSbTe2,0,No,,,,,,body text,,,425.0,352.0,uV/K
am2c22930.pdf,10.1021/acsami.2c22930,AgSbTe2,AgSb0.98Mg0.02Te2,AgSb0.98Mg0.02Te2,1,No,Mg,0.02,Sb,,Mg (0.02) @ Sb site,body text,,,300.0,260.0,uV/K
am2c22930.pdf,10.1021/acsami.2c22930,AgSbTe2,AgSb0.98Mg0.02Te2,AgSb0.98Mg0.02Te2,1,No,Mg,0.02,Sb,,Mg (0.02) @ Sb site,body text,,,573.0,186.0,uV/K
am2c22930.pdf,10.1021/acsami.2c22930,AgSbTe2,AgSbTe2,AgSbTe2,0,No,,,,,,body text,,,,242.0,uV/K
am2c22930.pdf,10.1021/acsami.2c22930,AgSbTe2,AgSb0.98Mg0.02Te2,AgSb0.98Mg0.02Te2,1,No,Mg,0.02,Sb,,Mg (0.02) @ Sb site,body text,,,,260.0,uV/K
am4c05454.pdf,10.1021/acsami.4c05454,AgSbTe2,AgSb1-xCuxTe2 (x=0),AgSbTe2,1,No,none,0,unclear,,none (0) @ unclear site,figure,,Visually estimated from Fig. 5c,323.0,199.99999999999997,uV/K
am4c05454.pdf,10.1021/acsami.4c05454,AgSbTe2,AgSb1-xCuxTe2 (x=0),AgSbTe2,1,No,none,0,unclear,,none (0) @ unclear site,figure,,Visually estimated from Fig. 5c,423.0,379.99999999999994,uV/K
am4c05454.pdf,10.1021/acsami.4c05454,AgSbTe2,AgSb1-xCuxTe2 (x=0),AgSbTe2,1,No,none,0,unclear,,none (0) @ unclear site,figure,,Visually estimated from Fig. 5c,573.0,280.0,uV/K
am4c05454.pdf,10.1021/acsami.4c05454,AgSbTe2,AgSb1-xCuxTe2 (x=0.04),Ag0.96Cu0.04Te2,1,No,Cu,0.04,Ag,,Cu (0.04) @ Ag site,figure,,Visually estimated from Fig. 5c,323.0,239.99999999999997,uV/K
am4c05454.pdf,10.1021/acsami.4c05454,AgSbTe2,AgSb1-xCuxTe2 (x=0.04),Ag0.96Cu0.04Te2,1,No,Cu,0.04,Ag,,Cu (0.04) @ Ag site,figure,,Visually estimated from Fig. 5c,423.0,239.99999999999997,uV/K
am4c05454.pdf,10.1021/acsami.4c05454,AgSbTe2,AgSb1-xCuxTe2 (x=0.04),Ag0.96Cu0.04Te2,1,No,Cu,0.04,Ag,,Cu (0.04) @ Ag site,figure,,Visually estimated from Fig. 5c,573.0,219.99999999999997,uV/K
am4c06836.pdf,10.1021/acsami.4c06836,AgSbTe2,"x=0, y=0",AgSbTe2,0,No,,,,,,figure,Fig. 5b,Visually estimated from Fig. 5b,300.0,99.99999999999999,uV/K
am4c06836.pdf,10.1021/acsami.4c06836,AgSbTe2,"x=0.15, y=0.15",Ag0.85Sn0.15Sb0.85Ge0.15Te2,2,Yes,Sn,0.15,Ag,Ge (0.15) @ Sb,Sn (0.15) @ Ag site; Ge (0.15) @ Sb site,figure,Fig. 5b,Visually estimated from Fig. 5b,750.0,150.0,uV/K
am7b00689.pdf,10.1021/acsami.7b00689,Ag16.7Sb30Te53.3,AQ,Ag16.7Sb30Te53.3,0,No,,,,,,text,Section 3.1,,,260.0,uV/K
am7b00689.pdf,10.1021/acsami.7b00689,Ag16.7Sb30Te53.3,380 °C/8 h,Ag16.7Sb30Te53.3,0,No,,,,,,text,Section 3.1,,,150.0,uV/K
am7b00689.pdf,10.1021/acsami.7b00689,Ag16.7Sb30Te53.3,380 °C/192 h,Ag16.7Sb30Te53.3,0,No,,,,,,text,Section 3.1,,,150.0,uV/K
am7b00689.pdf,10.1021/acsami.7b00689,Ag16.7Sb30Te53.3,AQ,Ag16.7Sb30Te53.3,0,No,,,,,,figure,Figure 1c,Visually estimated from Figure 1c,298.15,260.0,uV/K
am7b00689.pdf,10.1021/acsami.7b00689,Ag16.7Sb30Te53.3,380 C/8 h,Ag16.7Sb30Te53.3,0,No,,,,,,figure,Figure 1c,Visually estimated from Figure 1c,298.15,150.0,uV/K
am7b00689.pdf,10.1021/acsami.7b00689,Ag16.7Sb30Te53.3,380 C/192 h,Ag16.7Sb30Te53.3,0,No,,,,,,figure,Figure 1c,Visually estimated from Figure 1c,298.15,150.0,uV/K
applsci-08-00052-v2.pdf,10.3390/app8010052,Ag1-xSb1+xTe2+x,x=0.19,Ag0.81Sb1.19Te2.19,0,No,,,,,,body text,Section 3.4,,,250.0,uV/K
applsci-08-00052-v2.pdf,10.3390/app8010052,Ag1-xSb1+xTe2+x,"x=0.4, slowly cooled",Ag0.6Sb1.4Te2.4,1,No,Sb,x=0.4,Ag,,Sb (x=0.4) @ Ag site,figure,Fig. 5b,Visually estimated from Fig. 5b,300.0,49.99999999999999,uV/K
applsci-08-00052-v2.pdf,10.3390/app8010052,Ag1-xSb1+xTe2+x,"x=0.1, slowly cooled",Ag0.9Sb1.1Te2.1,1,No,Sb,x=0.1,Ag,,Sb (x=0.1) @ Ag site,figure,Fig. 5b,Visually estimated from Fig. 5b,300.0,250.0,uV/K
applsci-08-00052-v2.pdf,10.3390/app8010052,Ag1-xSb1+xTe2+x,"Ag1-xSb1+xTe2+x, x=0.19 (quenched)",Ag0.81Sb1.19Te2.19,0,No,,,,,,figure,Figure 10a,Visually estimated from Figure 10a,300.0,219.99999999999997,uV/K
applsci-08-00052-v2.pdf,10.3390/app8010052,Ag1-xSb1+xTe2+x,"Ag1-xSb1+xTe2+x, x=0.19 (quenched)",Ag0.81Sb1.19Te2.19,0,No,,,,,,figure,Figure 10a,Visually estimated from Figure 10a,450.0,280.0,uV/K
c0jm00138d.pdf,10.1039/c0jm00138d,AgSbTe2,"(Ag2Te)x(Sb2Te3)100-x, x=44",(Ag2Te)44(Sb2Te3)56,0,No,,,,,,figure,Fig. 7b,Visually estimated from Fig. 7b,300.0,199.99999999999997,uV/K
c0jm00138d.pdf,10.1039/c0jm00138d,AgSbTe2,"(Ag2Te)x(Sb2Te3)100-x, x=50",(Ag2Te)50(Sb2Te3)50,0,No,,,,,,figure,Fig. 7b,Visually estimated from Fig. 7b,300.0,229.99999999999997,uV/K
cm101503y.pdf,10.1021/cm101503y,AgSbTe2,x=0,AgSbTe2,0,No,,,,,,figure,Fig. 5b,Visually estimated from Fig. 5b,300.0,250.0,uV/K
cm101503y.pdf,10.1021/cm101503y,AgSbTe2,x=0,AgSbTe2,0,No,,,,,,figure,Fig. 5b,Visually estimated from Fig. 5b,500.0,300.0,uV/K
cm101503y.pdf,10.1021/cm101503y,AgSbTe2,x=0,AgSbTe2,0,No,,,,,,figure,Fig. 5b,Visually estimated from Fig. 5b,700.0,239.99999999999997,uV/K
cm101503y.pdf,10.1021/cm101503y,AgSbTe2,x=0.02,AgSbSe0.02Te1.98,1,No,Se,x=0.02,Te,,Se (x=0.02) @ Te site,figure,Fig. 5b,Visually estimated from Fig. 5b,300.0,260.0,uV/K
cm101503y.pdf,10.1021/cm101503y,AgSbTe2,x=0.02,AgSbSe0.02Te1.98,1,No,Se,x=0.02,Te,,Se (x=0.02) @ Te site,figure,Fig. 5b,Visually estimated from Fig. 5b,500.0,229.99999999999997,uV/K
cm101503y.pdf,10.1021/cm101503y,AgSbTe2,x=0.02,AgSbSe0.02Te1.98,1,No,Se,x=0.02,Te,,Se (x=0.02) @ Te site,figure,Fig. 5b,Visually estimated from Fig. 5b,700.0,235.0,uV/K
cm5c01646.pdf,10.1021/acs.chemmater.5c01646,AgSbTe2,AST,AgSbTe2,0,No,,,,,,Table 1,,,300.0,267.0,uV/K
cm5c01646.pdf,10.1021/acs.chemmater.5c01646,AgSbTe2,AST + 0.02,AgSbTe2 + 0.02 wt % B,1,No,B,0.02 wt %,unclear,,B (0.02 wt %) @ unclear site,Table 1,,,300.0,237.99999999999997,uV/K
cm5c01646.pdf,10.1021/acs.chemmater.5c01646,AgSbTe2,AST + 0.025,AgSbTe2 + 0.025 wt % B,1,No,B,0.025 wt %,unclear,,B (0.025 wt %) @ unclear site,Table 1,,,300.0,248.0,uV/K
cm5c01646.pdf,10.1021/acs.chemmater.5c01646,AgSbTe2,AST + 0.03,AgSbTe2 + 0.03 wt % B,1,No,B,0.03 wt %,unclear,,B (0.03 wt %) @ unclear site,Table 1,,,300.0,245.0,uV/K
cm5c01646.pdf,10.1021/acs.chemmater.5c01646,AgSbTe2,NS-AST + 0.025,Ag0.91Sb1.09Te2.09 + 0.025 wt % B,1,No,B,0.025 wt %,unclear,,B (0.025 wt %) @ unclear site,Table 1,,,300.0,272.99999999999994,uV/K
d3ee01033c.pdf,10.1039/d3ee01033c,AgSbTe2,AgSbTe2,AgSbTe2,1,No,Ag vacancy,0,Ag,,Ag vacancy (0) @ Ag site,figure,Fig. 2b,Visually estimated from Fig. 2b,0.0,24.999999999999996,uV/K
d3ee01033c.pdf,10.1039/d3ee01033c,AgSbTe2,AgSbTe2,AgSbTe2,1,No,Ag vacancy,0,Ag,,Ag vacancy (0) @ Ag site,figure,Fig. 2b,Visually estimated from Fig. 2b,300.0,225.0,uV/K
d3ee01033c.pdf,10.1039/d3ee01033c,AgSbTe2,Ag0.98SbTe2,Ag0.98SbTe2,1,No,Ag vacancy,0.02,Ag,,Ag vacancy (0.02) @ Ag site,figure,Fig. 2b,Visually estimated from Fig. 2b,0.0,24.999999999999996,uV/K
d3ee01033c.pdf,10.1039/d3ee01033c,AgSbTe2,Ag0.98SbTe2,Ag0.98SbTe2,1,No,Ag vacancy,0.02,Ag,,Ag vacancy (0.02) @ Ag site,figure,Fig. 2b,Visually estimated from Fig. 2b,300.0,175.0,uV/K
d3ee01033c.pdf,10.1039/d3ee01033c,AgSbTe2,AgSbTe2,AgSbTe2,0,No,,,,,,figure,Fig. 4c,Visually estimated from Fig. 4c,300.0,274.99999999999994,uV/K
d3ee01033c.pdf,10.1039/d3ee01033c,AgSbTe2,Ag0.99SbTe2,Ag0.99SbTe2,1,No,Ag vacancy,0.01,Ag,,Ag vacancy (0.01) @ Ag site,figure,Fig. 4c,Visually estimated from Fig. 4c,300.0,250.0,uV/K
d3ee01033c.pdf,10.1039/d3ee01033c,AgSbTe2,Ag0.98SbTe2,Ag0.98SbTe2,1,No,Ag vacancy,0.02,Ag,,Ag vacancy (0.02) @ Ag site,figure,Fig. 4c,Visually estimated from Fig. 4c,300.0,235.0,uV/K
d3ee01033c.pdf,10.1039/d3ee01033c,AgSbTe2,Ag0.97SbTe2,Ag0.97SbTe2,1,No,Ag vacancy,0.03,Ag,,Ag vacancy (0.03) @ Ag site,figure,Fig. 4c,Visually estimated from Fig. 4c,300.0,209.99999999999997,uV/K
d3nr04584f.pdf,10.1039/d3nr04584f,AgSbTe2,Ag0.91Sb1.09Te2.09,Ag0.91Sb1.09Te2.09,3,Yes,Ag,0.91,Ag,Sb (1.09) @ Sb; Te (2.09) @ Te,Ag (0.91) @ Ag site; Sb (1.09) @ Sb site; Te (2.09) @ Te site,figure,Fig. 3a,Visually estimated from Fig. 3a,500.0,300.0,uV/K
d3nr04584f.pdf,10.1039/d3nr04584f,AgSbTe2,AgSbTe2,AgSbTe2,0,No,,,,,,figure,Fig. 3a,Visually estimated from Fig. 3a,500.0,250.0,uV/K
d4ce00915k.pdf,10.1039/d4ce00915k,AgSbTe2,Ag2Se/AgSbSe2 nanocomposite,(Ag2Se)0.98(2AgSbSe2)0.02,1,No,AgSbSe2,2 mol%,interstitial,,AgSbSe2 (2 mol%) @ interstitial site,text,Table 2,,375.0,-150.0,uV/K
d4ce00915k.pdf,10.1039/d4ce00915k,AgSbTe2,(Ag2Se)0.98(2AgSbSe2)0.02,(Ag2Se)0.98(2AgSbSe2)0.02,1,No,Sb,0.02,unclear,,Sb (0.02) @ unclear site,table,Table 2,,,-150.0,uV/K
d4cp01171f.pdf,10.1039/d4cp01171f,AgSbTe2,Ag0.927Sb1.07Te2.005,Ag0.927Sb1.07Te2.005,2,Yes,Ag,0.927,Ag,Sb (1.07) @ Sb,Ag (0.927) @ Ag site; Sb (1.07) @ Sb site,body text,,,300.0,250.99999999999997,uV/K
d4cp01171f.pdf,10.1039/d4cp01171f,AgSbTe2,Ag0.927Sb1.07Te2.005,Ag0.927Sb1.07Te2.005,2,Yes,Ag,0.927,Ag,Sb (1.07) @ Sb,Ag (0.927) @ Ag site; Sb (1.07) @ Sb site,figure,Fig. 5c,Visually estimated from Fig. 5c,0.0,0.0,uV/K
d4cp01171f.pdf,10.1039/d4cp01171f,AgSbTe2,Ag0.927Sb1.07Te2.005,Ag0.927Sb1.07Te2.005,2,Yes,Ag,0.927,Ag,Sb (1.07) @ Sb,Ag (0.927) @ Ag site; Sb (1.07) @ Sb site,figure,Fig. 5c,Visually estimated from Fig. 5c,50.0,49.99999999999999,uV/K
d4cp01171f.pdf,10.1039/d4cp01171f,AgSbTe2,Ag0.927Sb1.07Te2.005,Ag0.927Sb1.07Te2.005,2,Yes,Ag,0.927,Ag,Sb (1.07) @ Sb,Ag (0.927) @ Ag site; Sb (1.07) @ Sb site,figure,Fig. 5c,Visually estimated from Fig. 5c,100.0,99.99999999999999,uV/K
d4cp01171f.pdf,10.1039/d4cp01171f,AgSbTe2,Ag0.927Sb1.07Te2.005,Ag0.927Sb1.07Te2.005,2,Yes,Ag,0.927,Ag,Sb (1.07) @ Sb,Ag (0.927) @ Ag site; Sb (1.07) @ Sb site,figure,Fig. 5c,Visually estimated from Fig. 5c,150.0,150.0,uV/K
d4cp01171f.pdf,10.1039/d4cp01171f,AgSbTe2,Ag0.927Sb1.07Te2.005,Ag0.927Sb1.07Te2.005,2,Yes,Ag,0.927,Ag,Sb (1.07) @ Sb,Ag (0.927) @ Ag site; Sb (1.07) @ Sb site,figure,Fig. 5c,Visually estimated from Fig. 5c,200.0,199.99999999999997,uV/K
d4cp01171f.pdf,10.1039/d4cp01171f,AgSbTe2,Ag0.927Sb1.07Te2.005,Ag0.927Sb1.07Te2.005,2,Yes,Ag,0.927,Ag,Sb (1.07) @ Sb,Ag (0.927) @ Ag site; Sb (1.07) @ Sb site,figure,Fig. 5c,Visually estimated from Fig. 5c,300.0,250.0,uV/K
d5dt01185j.pdf,10.1039/d5dt01185j,Ba2.75Pb1.1Sb4.1Se10-deltaTe_delta,Ba2.75Pb1.1Sb4.1Se8Te2,Ba2.75Pb1.1Sb4.1Se8Te2,1,No,Te,δ = 2,Te,,Te (δ = 2) @ Te site,body text,,,300.0,69.6,uV/K
d5dt01185j.pdf,10.1039/d5dt01185j,Ba2.75Pb1.1Sb4.1Se10-deltaTe_delta,Ba2.75Pb1.1Sb4.1Se8Te2,Ba2.75Pb1.1Sb4.1Se8Te2,1,No,Te,δ = 2,Te,,Te (δ = 2) @ Te site,body text,,,773.0,104.0,uV/K
ed81045f677092e8679784819bd15f32.pdf,10.30546/209501.2024.1.3.077,AgSbTe2-PbTe,(AgSbTe2)0.8(PbTe)0.2,(AgSbTe2)0.8(PbTe)0.2,1,No,Pb,0.2,multiple sites,,Pb (0.2) @ multiple sites site,figure,Fig. 2,Visually estimated from Fig. 2,80.0,54.99999999999999,uV/K
ed81045f677092e8679784819bd15f32.pdf,10.30546/209501.2024.1.3.077,AgSbTe2-PbTe,(AgSbTe2)0.8(PbTe)0.2,(AgSbTe2)0.8(PbTe)0.2,1,No,Pb,0.2,multiple sites,,Pb (0.2) @ multiple sites site,figure,Fig. 2,Visually estimated from Fig. 2,200.0,59.99999999999999,uV/K
ed81045f677092e8679784819bd15f32.pdf,10.30546/209501.2024.1.3.077,AgSbTe2-PbTe,(AgSbTe2)0.8(PbTe)0.2,(AgSbTe2)0.8(PbTe)0.2,1,No,Pb,0.2,multiple sites,,Pb (0.2) @ multiple sites site,figure,Fig. 2,Visually estimated from Fig. 2,300.0,65.0,uV/K
ed81045f677092e8679784819bd15f32.pdf,10.30546/209501.2024.1.3.077,AgSbTe2-PbTe,(AgSbTe2)0.8(PbTe)0.2,(AgSbTe2)0.8(PbTe)0.2,1,No,Pb,0.2,multiple sites,,Pb (0.2) @ multiple sites site,figure,Fig. 2,Visually estimated from Fig. 2,410.0,122.0,uV/K
ed81045f677092e8679784819bd15f32.pdf,10.30546/209501.2024.1.3.077,AgSbTe2-PbTe,(AgSbTe2)0.8(PbTe)0.2,(AgSbTe2)0.8(PbTe)0.2,1,No,Pb,0.2,multiple sites,,Pb (0.2) @ multiple sites site,figure,Fig. 2,Visually estimated from Fig. 2,530.0,104.99999999999999,uV/K
el3c01653.pdf,10.1021/acsaelm.3c01653,AgSbTe2,Ag0.7Sb1.12Te2,Ag0.7Sb1.12Te2,2,Yes,Ag vacancy,0.3,Ag,Sb (0.12) @ Ag,Ag vacancy (0.3) @ Ag site; Sb (0.12) @ Ag site,body text,,,750.0,157.0,uV/K
el3c01653.pdf,10.1021/acsaelm.3c01653,AgSbTe2,Ag0.7Sb1.12Te1.95Se0.05,Ag0.7Sb1.12Te1.95Se0.05,3,Yes,Ag vacancy,0.3,Ag,Sb (0.12) @ Ag; Se (0.05) @ Te,Ag vacancy (0.3) @ Ag site; Sb (0.12) @ Ag site; Se (0.05) @ Te site,body text,,,750.0,208.99999999999997,uV/K
el3c01653.pdf,10.1021/acsaelm.3c01653,AgSbTe2,Ag0.7Sb1.12Te2,Ag0.7Sb1.12Te2,2,Yes,Ag,0.7,Ag,Sb (1.12) @ Sb,Ag (0.7) @ Ag site; Sb (1.12) @ Sb site,figure,Fig. 6a,Visually estimated from Fig. 6a,300.0,150.0,uV/K
el3c01653.pdf,10.1021/acsaelm.3c01653,AgSbTe2,Ag0.7Sb1.12Te2,Ag0.7Sb1.12Te2,2,Yes,Ag,0.7,Ag,Sb (1.12) @ Sb,Ag (0.7) @ Ag site; Sb (1.12) @ Sb site,figure,Fig. 6a,Visually estimated from Fig. 6a,750.0,250.0,uV/K
el3c01653.pdf,10.1021/acsaelm.3c01653,AgSbTe2,Ag0.7Sb1.12Te1.95Se0.05,Ag0.7Sb1.12Te1.95Se0.05,3,Yes,Ag,0.7,Ag,Sb (1.12) @ Sb; Se (0.05) @ Te,Ag (0.7) @ Ag site; Sb (1.12) @ Sb site; Se (0.05) @ Te site,figure,Fig. 6a,Visually estimated from Fig. 6a,300.0,99.99999999999999,uV/K
el3c01653.pdf,10.1021/acsaelm.3c01653,AgSbTe2,Ag0.7Sb1.12Te1.95Se0.05,Ag0.7Sb1.12Te1.95Se0.05,3,Yes,Ag,0.7,Ag,Sb (1.12) @ Sb; Se (0.05) @ Te,Ag (0.7) @ Ag site; Sb (1.12) @ Sb site; Se (0.05) @ Te site,figure,Fig. 6a,Visually estimated from Fig. 6a,750.0,179.99999999999997,uV/K
ja1c07522.pdf,10.1021/jacs.1c07522,AgSbTe2,ATMS,AgMnSbTe3,1,No,Mn,equimolar ratio,multiple sites,,Mn (equimolar ratio) @ multiple sites site,text,"Results and Discussion, Section 3",,300.0,197.0,uV/K
ja1c07522.pdf,10.1021/jacs.1c07522,AgSbTe2,ATMS,AgMnSbTe3,1,No,Mn,equimolar ratio,multiple sites,,Mn (equimolar ratio) @ multiple sites site,text,"Results and Discussion, Section 3",,573.0,289.0,uV/K
ja1c07522.pdf,10.1021/jacs.1c07522,AgSbTe2,ATMS,AgMnSbTe3,1,No,Mn,equimolar ratio,multiple sites,,Mn (equimolar ratio) @ multiple sites site,text,"Results and Discussion, Section 3",,823.0,225.0,uV/K
ja1c07522.pdf,10.1021/jacs.1c07522,AgSbTe2,AgMnSbTe3 (m=1),AgMnSbTe3,1,No,Mn,equimolar ratio,multiple sites,,Mn (equimolar ratio) @ multiple sites site,figure,Figure 4B,Visually estimated from Figure 4B,823.0,239.99999999999997,uV/K
ja1c07522.pdf,10.1021/jacs.1c07522,AgSbTe2,AgMnSbTe2 (m=1),AgMnSbTe2,1,No,Mn,equimolar,multiple sites,,Mn (equimolar) @ multiple sites site,body text,,,300.0,197.0,uV/K
ja1c07522.pdf,10.1021/jacs.1c07522,AgSbTe2,AgMnSbTe2 (m=1),AgMnSbTe2,1,No,Mn,equimolar,multiple sites,,Mn (equimolar) @ multiple sites site,body text,,,573.0,289.0,uV/K
ja1c07522.pdf,10.1021/jacs.1c07522,AgSbTe2,AgMnSbTe2 (m=1),AgMnSbTe2,1,No,Mn,equimolar,multiple sites,,Mn (equimolar) @ multiple sites site,body text,,,823.0,225.0,uV/K
ja1c08931.pdf,10.1021/jacs.1c08931,(SnSe)0.5(AgSbTe2)0.5,pristine (SnSe)0.5(AgSbSe2)0.5,(SnSe)0.5(AgSbSe2)0.5,0,No,,,,,,body text,,,295.0,194.0,uV/K
ja1c08931.pdf,10.1021/jacs.1c08931,(SnSe)0.5(AgSbTe2)0.5,pristine (SnSe)0.5(AgSbSe2)0.5,(SnSe)0.5(AgSbSe2)0.5,0,No,,,,,,body text,,,725.0,242.0,uV/K
ja1c08931.pdf,10.1021/jacs.1c08931,(SnSe)0.5(AgSbTe2)0.5,(SnSe)0.5(AgSb1-xGexSe2)0.5 (x = 0.08),(SnSe)0.5(AgSb0.92Ge0.08Se2)0.5,1,No,Ge,x = 0.08,Sb,,Ge (x = 0.08) @ Sb site,body text,,,,78.0,uV/K
ja1c08931.pdf,10.1021/jacs.1c08931,(SnSe)0.5(AgSbTe2)0.5,"(SnSe)0.5(AgSb1-xGexTe2)0.5, x=0.0",(SnSe)0.5(AgSbTe2)0.5,1,No,Ge,x=0.0,Sb,,Ge (x=0.0) @ Sb site,body text,,,295.0,194.0,uV/K
ja1c08931.pdf,10.1021/jacs.1c08931,(SnSe)0.5(AgSbTe2)0.5,"(SnSe)0.5(AgSb1-xGexTe2)0.5, x=0.0",(SnSe)0.5(AgSbTe2)0.5,1,No,Ge,x=0.0,Sb,,Ge (x=0.0) @ Sb site,body text,,,725.0,242.0,uV/K
ja1c08931.pdf,10.1021/jacs.1c08931,(SnSe)0.5(AgSbTe2)0.5,"(SnSe)0.5(AgSb1-xGexTe2)0.5, x=0.08",(SnSe)0.5(AgSb0.92Ge0.08Te2)0.5,1,No,Ge,x=0.08,Sb,,Ge (x=0.08) @ Sb site,body text,,,,78.0,uV/K
ja3c09643.pdf,10.1021/jacs.3c09643,AgSbTe2,AgSb0.96Hg0.04Te2,AgSb0.96Hg0.04Te2,1,No,Hg,4 mol %,Sb,,Hg (4 mol %) @ Sb site,body text,Page 5,,297.0,239.99999999999997,uV/K
ja3c09643.pdf,10.1021/jacs.3c09643,AgSbTe2,AgSbTe2,AgSbTe2,0,No,,,,,,figure,Figure 5b,Visually estimated from Figure 5b,300.0,272.99999999999994,uV/K
ja3c09643.pdf,10.1021/jacs.3c09643,AgSbTe2,AgSb0.96Hg0.04Te2,AgSb0.96Hg0.04Te2,1,No,Hg,4 mol %,Sb,,Hg (4 mol %) @ Sb site,figure,Figure 5b,Visually estimated from Figure 5b,300.0,239.99999999999997,uV/K
ja3c09643.pdf,10.1021/jacs.3c09643,AgSbTe2,AgSb0.98Hg0.02Te2,AgSb0.98Hg0.02Te2,1,No,Hg,2 mol %,Sb,,Hg (2 mol %) @ Sb site,figure,Figure 5b,Visually estimated from Figure 5b,300.0,250.0,uV/K
ja3c09643.pdf,10.1021/jacs.3c09643,AgSbTe2,AgSb0.94Hg0.06Te2,AgSb0.94Hg0.06Te2,1,No,Hg,6 mol %,Sb,,Hg (6 mol %) @ Sb site,figure,Figure 5b,Visually estimated from Figure 5b,300.0,245.0,uV/K
ja6c00040.pdf,10.1021/jacs.6c00040,AgSbTe2,nanocrystalline Ag0.8Sb1.2Te2.2,Ag0.8Sb1.2Te2.2,0,No,,,,,,text,body text,,300.0,330.0,uV/K
ja6c00040.pdf,10.1021/jacs.6c00040,AgSbTe2,nanocrystalline Ag0.8Sb1.2Te2.2,Ag0.8Sb1.2Te2.2,0,No,,,,,,text,body text,,575.0,300.0,uV/K
ja6c00040.pdf,10.1021/jacs.6c00040,AgSbTe2,bulk Ag0.8Sb1.2Te2.2,Ag0.8Sb1.2Te2.2,0,No,,,,,,text,body text,,300.0,179.99999999999997,uV/K
ja6c00040.pdf,10.1021/jacs.6c00040,AgSbTe2,nanocrystalline Ag0.8Sb1.2Te2.2,Ag0.8Sb1.2Te2.2,3,Yes,Ag,0.8,Ag,Sb (1.2) @ Sb; Te (2.2) @ Te,Ag (0.8) @ Ag site; Sb (1.2) @ Sb site; Te (2.2) @ Te site,figure,Figure 4b,Visually estimated from Figure 4b,575.0,280.0,uV/K
ja6c00040.pdf,10.1021/jacs.6c00040,AgSbTe2,bulk Ag0.8Sb1.2Te2.2,Ag0.8Sb1.2Te2.2,3,Yes,Ag,0.8,Ag,Sb (1.2) @ Sb; Te (2.2) @ Te,Ag (0.8) @ Ag site; Sb (1.2) @ Sb site; Te (2.2) @ Te site,figure,Figure 4b,Visually estimated from Figure 4b,575.0,239.99999999999997,uV/K
jp4c04467.pdf,10.1021/acs.jpcc.4c04467,AgSbTe2,AgSbTe2,AgSbTe2,0,No,,,,,,body text,,,300.0,197.0,uV/K
jp4c04467.pdf,10.1021/acs.jpcc.4c04467,AgSbTe2,AgSbTe1.94S0.06,AgSbTe1.94S0.06,1,No,S,x = 0.06,Te,,S (x = 0.06) @ Te site,body text,,,300.0,189.0,uV/K
materials-15-02843.pdf,10.3390/ma15082843,AgSbTe2-family,9-AgSbTe2,AgSbTe2,1,No,carrier concentration,10^20 e-/cm^3,unclear,,carrier concentration (10^20 e-/cm^3) @ unclear site,figure,Fig. 2c,Visually estimated from Fig. 2c,300.0,150.0,uV/K
materials-15-02843.pdf,10.3390/ma15082843,AgSbTe2-family,9-AgSbTe2,AgSbTe2,1,No,carrier concentration,10^20 e-/cm^3,unclear,,carrier concentration (10^20 e-/cm^3) @ unclear site,figure,Fig. 2c,Visually estimated from Fig. 2c,600.0,250.0,uV/K
materials-15-02843.pdf,10.3390/ma15082843,AgSbTe2-family,9-AgSbTe2,AgSbTe2,1,No,carrier concentration,10^20 e-/cm^3,unclear,,carrier concentration (10^20 e-/cm^3) @ unclear site,figure,Fig. 2c,Visually estimated from Fig. 2c,900.0,300.0,uV/K
materials-15-02843.pdf,10.3390/ma15082843,AgSbTe2-family,AgSb0.94Cd0.06Te2,AgSb0.94Cd0.06Te2,1,No,Cd,6 mol%,Sb,,Cd (6 mol%) @ Sb site,figure,,Visually estimated from Fig. 8a,300.0,250.0,uV/K
materials-15-02843.pdf,10.3390/ma15082843,AgSbTe2-family,AgSb0.94Cd0.06Te2,AgSb0.94Cd0.06Te2,1,No,Cd,6 mol%,Sb,,Cd (6 mol%) @ Sb site,figure,,Visually estimated from Fig. 8a,900.0,350.0,uV/K
materials-15-02843.pdf,10.3390/ma15082843,AgSbTe2-family,AgSbTe1.85Se0.15,AgSbTe1.85Se0.15,1,No,Se,0.15,Te,,Se (0.15) @ Te site,figure,,Visually estimated from Fig. 8a,300.0,199.99999999999997,uV/K
materials-15-02843.pdf,10.3390/ma15082843,AgSbTe2-family,AgSbTe1.85Se0.15,AgSbTe1.85Se0.15,1,No,Se,0.15,Te,,Se (0.15) @ Te site,figure,,Visually estimated from Fig. 8a,900.0,300.0,uV/K
nanomaterials-12-03910.pdf,10.3390/nano12213910,AgSbTe2,AgSbTe2 (arc-melted),AgSbTe2,0,No,,,,,,body text,,,,270.0,uV/K
nanomaterials-12-03910.pdf,10.3390/nano12213910,AgSbTe2,arc-melted AgSbTe2,AgSbTe2,0,No,,,,,,figure,Fig. 4b,Visually estimated from Fig. 4b,300.0,199.99999999999997,uV/K
nanomaterials-12-03910.pdf,10.3390/nano12213910,AgSbTe2,arc-melted AgSbTe2,AgSbTe2,0,No,,,,,,figure,Fig. 4b,Visually estimated from Fig. 4b,540.0,339.99999999999994,uV/K
nz1c01184.pdf,10.1021/acsenergylett.1c01184,AgSbTe2,AgSb1-xCd xTe2 (x=0.02),AgSb0.98Cd0.02Te2,1,No,Cd,2 mol %,Sb,,Cd (2 mol %) @ Sb site,figure,Fig. 7b,Visually estimated from Fig. 7b,300.0,239.99999999999997,uV/K
nz6b00639.pdf,10.1021/acsenergylett.6b00639,AgSbTe2,AgSbTe2,AgSbTe2,0,No,,,,,,body text,,,300.0,263.99999999999994,uV/K
nz6b00639.pdf,10.1021/acsenergylett.6b00639,AgSbTe2,AgSbTe2,AgSbTe2,0,No,,,,,,body text,,,438.0,359.99999999999994,uV/K
nz6b00639.pdf,10.1021/acsenergylett.6b00639,AgSbTe2,AgSb0.96Zn0.04Te2,AgSb0.96Zn0.04Te2,1,No,Zn,0.04,Sb,,Zn (0.04) @ Sb site,body text,,,300.0,235.0,uV/K
nz6b00639.pdf,10.1021/acsenergylett.6b00639,AgSbTe2,AgSb0.96Zn0.04Te2,AgSb0.96Zn0.04Te2,1,No,Zn,0.04,Sb,,Zn (0.04) @ Sb site,body text,,,610.0,274.99999999999994,uV/K
nz6b00639.pdf,10.1021/acsenergylett.6b00639,AgSbTe2,Ag0.96Zn0.04Te2,Ag0.96Zn0.04Te2,1,No,Zn,0.04,Sb,,Zn (0.04) @ Sb site,body text,,,300.0,274.99999999999994,uV/K
nz6b00639.pdf,10.1021/acsenergylett.6b00639,AgSbTe2,Ag0.96Zn0.04Te2,Ag0.96Zn0.04Te2,1,No,Zn,0.04,Sb,,Zn (0.04) @ Sb site,body text,,,610.0,235.0,uV/K
nz8b00137.pdf,10.1021/acsenergylett.8b00137,AgSnmSbTe2+m,AgSnmSbTe2+m (m=50),AgSn50SbTe52,2,Yes,Ag,m=50,Sn,Sb (m=50) @ Sn,Ag (m=50) @ Sn site; Sb (m=50) @ Sn site,figure,,Visually estimated from Fig. 2b,300.0,44.99999999999999,uV/K
nz8b00137.pdf,10.1021/acsenergylett.8b00137,AgSnmSbTe2+m,AgSnmSbTe2+m (m=5),AgSn5SbTe7,2,Yes,Ag,m=5,Sn,Sb (m=5) @ Sn,Ag (m=5) @ Sn site; Sb (m=5) @ Sn site,figure,,Visually estimated from Fig. 2b,300.0,109.99999999999999,uV/K
s10854-025-15118-x.pdf,10.1007/s10854-025-15118-x,AgSbTe2,MQ-450,AgSbTe2,0,No,,,,,,body text,Page 1,,300.0,235.0,uV/K
s10854-025-15118-x.pdf,10.1007/s10854-025-15118-x,AgSbTe2,MQ-450,AgSbTe2,0,No,,,,,,body text,Page 5,,500.0,294.99999999999994,uV/K
s10854-026-17196-x.pdf,10.1007/s10854-026-17196-x,AgSbTe2,AST-AS,AgSbTe2,0,No,,,,,,body text,Table 6,,300.0,404.49999999999994,uV/K
s10854-026-17196-x.pdf,10.1007/s10854-026-17196-x,AgSbTe2,AST-50,AgSbTe2,0,No,,,,,,body text,Table 6,,300.0,303.0,uV/K
s10854-026-17196-x.pdf,10.1007/s10854-026-17196-x,AgSbTe2,AST-70,AgSbTe2,0,No,,,,,,body text,Table 6,,300.0,200.2,uV/K
s10854-026-17196-x.pdf,10.1007/s10854-026-17196-x,AgSbTe2,AST-90,AgSbTe2,0,No,,,,,,body text,Table 6,,300.0,175.2,uV/K
s10854-026-17196-x.pdf,10.1007/s10854-026-17196-x,AgSbTe2,AST-110,AgSbTe2,0,No,,,,,,body text,Table 6,,300.0,122.0,uV/K
s11664-015-4102-0.pdf,10.1007/s11664-015-4102-0,AgSbTe2,AgSbTe2,AgSbTe2,0,No,,,,,,figure,Fig. 7,,574.0,270.0,uV/K
s11664-015-4102-0.pdf,10.1007/s11664-015-4102-0,AgSbTe2,AgSbTe1.98Se0.02,AgSbTe1.98Se0.02,1,No,Se,0.02,Te,,Se (0.02) @ Te site,body text,page 6,,563.0,278.0,uV/K
s11664-015-4102-0.pdf,10.1007/s11664-015-4102-0,AgSbTe2,AgSbTe2,AgSbTe2,0,No,,,,,,figure,Fig. 7,"Visually estimated from Fig. 7, measurement 1",300.0,219.99999999999997,uV/K
s11664-015-4102-0.pdf,10.1007/s11664-015-4102-0,AgSbTe2,AgSbTe2,AgSbTe2,0,No,,,,,,figure,Fig. 7,"Visually estimated from Fig. 7, measurement 1",400.0,339.99999999999994,uV/K
s11664-015-4102-0.pdf,10.1007/s11664-015-4102-0,AgSbTe2,AgSbTe2,AgSbTe2,0,No,,,,,,figure,Fig. 7,"Visually estimated from Fig. 7, measurement 1",600.0,280.0,uV/K
s11664-024-11310-7.pdf,10.1007/s11664-024-11310-7,AgSbTe2,Cu2-yAgxTe0.6S0.2Se0.2,Cu2-yAgxTe0.6S0.2Se0.2,2,Yes,Ag,y,unclear,Ag (x) @ unclear,Ag (y) @ unclear site; Ag (x) @ unclear site,figure,,"Visually estimated from Fig. 8d, showing temperature dependence for Cu2-yAgxTe0.6S0.2Se0.2 samples.",,8.0,uV/K
s12613-011-0446-5.pdf,10.1007/s12613-011-0446-5,Ag0.84Sb1.15Te2.16,AgSbTe2,Ag0.84Sb1.15Te2.16,0,No,,,,,,figure,,Visually estimated from Fig. 2(b),300.0,290.0,uV/K
s12613-011-0446-5.pdf,10.1007/s12613-011-0446-5,Ag0.84Sb1.15Te2.16,AgSbTe2-Ce,Ag0.84Sb1.15Ce0.01Te2.16,1,No,Ce,0.01,Sb,,Ce (0.01) @ Sb site,figure,,Visually estimated from Fig. 2(b),300.0,285.0,uV/K
s12613-011-0446-5.pdf,10.1007/s12613-011-0446-5,Ag0.84Sb1.15Te2.16,AgSbTe2-Yb,Ag0.84Sb1.15Yb0.01Te2.16,1,No,Yb,0.01,Sb,,Yb (0.01) @ Sb site,figure,,Visually estimated from Fig. 2(b),300.0,280.0,uV/K
s12613-011-0446-5.pdf,10.1007/s12613-011-0446-5,Ag0.84Sb1.15Te2.16,AgSbTe2-Cu,Ag0.84Sb1.15Cu0.01Te2.16,1,No,Cu,0.01,Sb,,Cu (0.01) @ Sb site,figure,,Visually estimated from Fig. 2(b),300.0,229.99999999999997,uV/K
s40843-024-3152-0.pdf,10.1007/s40843-024-3152-0,AgSbTe2,Ag0.9Sb1.1Te2.1,Ag0.9Sb1.1Te2.1,3,Yes,Ag,0.9,Ag,Sb (1.1) @ Sb; Te (2.1) @ Te,Ag (0.9) @ Ag site; Sb (1.1) @ Sb site; Te (2.1) @ Te site,figure,Fig. 2e,Visually estimated from Fig. 2e for the as-prepared sample.,300.0,250.0,uV/K
s41467-024-55280-0.pdf,10.1038/s41467-024-55280-0,AgSbTe2,AgSbTe2,AgSbTe2,0,No,,,,,,body text,,,300.0,270.0,uV/K
s41467-024-55280-0.pdf,10.1038/s41467-024-55280-0,AgSbTe2,AgSbTe2,AgSbTe2,0,No,,,,,,body text,,,465.0,388.99999999999994,uV/K
s41467-024-55280-0.pdf,10.1038/s41467-024-55280-0,AgSbTe2,Pristine AgSbTe2,AgSbTe2,0,No,,,,,,body text,,,300.0,270.0,uV/K
s41467-024-55280-0.pdf,10.1038/s41467-024-55280-0,AgSbTe2,Pristine AgSbTe2,AgSbTe2,0,No,,,,,,body text,,,465.0,388.99999999999994,uV/K
s41467-024-55280-0.pdf,10.1038/s41467-024-55280-0,AgSbTe2,AgSbTe2,AgSbTe2,0,No,,,,,,figure,Fig. 4d,Visually estimated from Fig. 4d,300.0,239.99999999999997,uV/K
s41467-024-55280-0.pdf,10.1038/s41467-024-55280-0,AgSbTe2,AgSbTe2,AgSbTe2,0,No,,,,,,figure,Fig. 4d,Visually estimated from Fig. 4d,500.0,379.99999999999994,uV/K
s41467-024-55280-0.pdf,10.1038/s41467-024-55280-0,AgSbTe2,AgSbTe2,AgSbTe2,0,No,,,,,,figure,Fig. 4d,Visually estimated from Fig. 4d,673.0,300.0,uV/K
s41467-024-55280-0.pdf,10.1038/s41467-024-55280-0,AgSbTe2,AgSb0.97Sn0.03Te2,AgSb0.97Sn0.03Te2,1,No,Sn,0.03,Sb,,Sn (0.03) @ Sb site,figure,Fig. 4d,Visually estimated from Fig. 4d,300.0,229.99999999999997,uV/K
s41467-024-55280-0.pdf,10.1038/s41467-024-55280-0,AgSbTe2,AgSb0.97Sn0.03Te2,AgSb0.97Sn0.03Te2,1,No,Sn,0.03,Sb,,Sn (0.03) @ Sb site,figure,Fig. 4d,Visually estimated from Fig. 4d,673.0,310.0,uV/K
s41467-024-55280-0.pdf,10.1038/s41467-024-55280-0,AgSbTe2,AgSb0.94Sn0.06Te2,AgSb0.94Sn0.06Te2,1,No,Sn,0.06,Sb,,Sn (0.06) @ Sb site,figure,Fig. 4d,Visually estimated from Fig. 4d,300.0,199.99999999999997,uV/K
s41467-024-55280-0.pdf,10.1038/s41467-024-55280-0,AgSbTe2,AgSb0.94Sn0.06Te2,AgSb0.94Sn0.06Te2,1,No,Sn,0.06,Sb,,Sn (0.06) @ Sb site,figure,Fig. 4d,Visually estimated from Fig. 4d,673.0,310.0,uV/K
s41467-024-55280-0.pdf,10.1038/s41467-024-55280-0,AgSbTe2,AgSb0.9Sn0.1Te2,AgSb0.9Sn0.1Te2,1,No,Sn,0.1,Sb,,Sn (0.1) @ Sb site,figure,Fig. 4d,Visually estimated from Fig. 4d,300.0,179.99999999999997,uV/K
s41467-024-55280-0.pdf,10.1038/s41467-024-55280-0,AgSbTe2,AgSb0.9Sn0.1Te2,AgSb0.9Sn0.1Te2,1,No,Sn,0.1,Sb,,Sn (0.1) @ Sb site,figure,Fig. 4d,Visually estimated from Fig. 4d,673.0,300.0,uV/K
science.1092963.pdf,,AgPb_mSbTe_2+m,AgPb10SbTe12,AgPb10SbTe12,2,Yes,Ag,nominal,Ag,Sb (nominal) @ Sb,Ag (nominal) @ Ag site; Sb (nominal) @ Sb site,body text,,,300.0,-154.0,uV/K
science.1092963.pdf,,AgPb_mSbTe_2+m,AgPb10SbTe12,AgPb10SbTe12,2,Yes,Ag,nominal,Ag,Sb (nominal) @ Sb,Ag (nominal) @ Ag site; Sb (nominal) @ Sb site,body text,,,700.0,-290.0,uV/K
science.1092963.pdf,,AgPb_mSbTe_2+m,Ag1-xPb18SbTe20,Ag1-xPb18SbTe20,1,No,Ag,1-x,Ag,,Ag (1-x) @ Ag site,body text,,,300.0,-135.0,uV/K
science.1092963.pdf,,AgPb_mSbTe_2+m,Ag1-xPb18SbTe20,Ag1-xPb18SbTe20,1,No,Ag,1-x,Ag,,Ag (1-x) @ Ag site,body text,,,700.0,-335.0,uV/K
science.1092963.pdf,,AgPb_mSbTe_2+m,AgPb10SbTe12,AgPb10SbTe12,1,No,Pb,m=10,multiple sites,,Pb (m=10) @ multiple sites site,figure,Fig. 2A,Visually estimated from Fig. 2A,300.0,-49.99999999999999,uV/K
science.1092963.pdf,,AgPb_mSbTe_2+m,AgPb10SbTe12,AgPb10SbTe12,1,No,Pb,m=10,multiple sites,,Pb (m=10) @ multiple sites site,figure,Fig. 2A,Visually estimated from Fig. 2A,700.0,-250.0,uV/K
science.1092963.pdf,,AgPb_mSbTe_2+m,AgPb18SbTe20,AgPb18SbTe20,1,No,Pb,m=18,multiple sites,,Pb (m=18) @ multiple sites site,figure,Fig. 3A,Visually estimated from Fig. 3A,300.0,-135.0,uV/K
science.1092963.pdf,,AgPb_mSbTe_2+m,AgPb18SbTe20,AgPb18SbTe20,1,No,Pb,m=18,multiple sites,,Pb (m=18) @ multiple sites site,figure,Fig. 3A,Visually estimated from Fig. 3A,700.0,-335.0,uV/K
science.abb3517.pdf,,AgSbTe2,AgSbTe2,AgSbTe2,0,No,,,,,,figure,Fig. 4B,Visually estimated from Fig. 4B,300.0,280.0,uV/K
science.abb3517.pdf,,AgSbTe2,AgSb0.98Cd0.02Te2,AgSb0.98Cd0.02Te2,1,No,Cd,2 mol %,Sb,,Cd (2 mol %) @ Sb site,figure,Fig. 4B,Visually estimated from Fig. 4B,300.0,260.0,uV/K
science.abb3517.pdf,,AgSbTe2,AgSb0.94Cd0.06Te2,AgSb0.94Cd0.06Te2,1,No,Cd,6 mol %,Sb,,Cd (6 mol %) @ Sb site,figure,Fig. 4B,Visually estimated from Fig. 4B,300.0,250.0,uV/K
sectional-analysis-of-thermoelectric-performance-in-agsbte2-ingots-processed-by-horizontal-zone-melting.pdf,10.1142/S0217979226502358,AgSbTe2,Part I,AgSbTe2,0,No,,,,,,figure,Fig. 4,Visually estimated from Fig. 4,80.0,89.99999999999999,uV/K
sectional-analysis-of-thermoelectric-performance-in-agsbte2-ingots-processed-by-horizontal-zone-melting.pdf,10.1142/S0217979226502358,AgSbTe2,Part I,AgSbTe2,0,No,,,,,,figure,Fig. 4,Visually estimated from Fig. 4,300.0,219.99999999999997,uV/K
sectional-analysis-of-thermoelectric-performance-in-agsbte2-ingots-processed-by-horizontal-zone-melting.pdf,10.1142/S0217979226502358,AgSbTe2,Part II,AgSbTe2,0,No,,,,,,figure,Fig. 4,Visually estimated from Fig. 4,80.0,135.0,uV/K
sectional-analysis-of-thermoelectric-performance-in-agsbte2-ingots-processed-by-horizontal-zone-melting.pdf,10.1142/S0217979226502358,AgSbTe2,Part II,AgSbTe2,0,No,,,,,,figure,Fig. 4,Visually estimated from Fig. 4,300.0,300.0,uV/K
sectional-analysis-of-thermoelectric-performance-in-agsbte2-ingots-processed-by-horizontal-zone-melting.pdf,10.1142/S0217979226502358,AgSbTe2,Part III,AgSbTe2,0,No,,,,,,figure,Fig. 4,Visually estimated from Fig. 4,80.0,189.99999999999997,uV/K
sectional-analysis-of-thermoelectric-performance-in-agsbte2-ingots-processed-by-horizontal-zone-melting.pdf,10.1142/S0217979226502358,AgSbTe2,Part III,AgSbTe2,0,No,,,,,,figure,Fig. 4,Visually estimated from Fig. 4,300.0,330.0,uV/K
ssrn-4526442.pdf,,AgSbTe2,AgSbTe2 (pristine),AgSbTe2,0,No,,,,,,text,"Page 2, Introduction",,300.0,260.0,uV/K
ssrn-4526442.pdf,,AgSbTe2,AgSb0.95Ti0.05Te2,AgSb0.95Ti0.05Te2,1,No,Ti,0.05,Sb,,Ti (0.05) @ Sb site,figure,Fig. 6a,Visually estimated from Fig. 6a,323.0,260.0,uV/K
ssrn-6617408.pdf,,SnTe-AgSbTe2 (s-AST),s-AST,AgSbTe2,2,Yes,Ag,1,multiple sites,Sb (1) @ multiple sites,Ag (1) @ multiple sites site; Sb (1) @ multiple sites site,body text,,,537.0,231.2,uV/K
ssrn-6617408.pdf,,SnTe-AgSbTe2 (s-AST),SnTe-8% s-AST,SnTe-8% AgSbTe2,2,Yes,Ag,8%,Ag,Sb (8%) @ Sb,Ag (8%) @ Ag site; Sb (8%) @ Sb site,body text,,,823.0,172.3,uV/K
ssrn-6617408.pdf,,SnTe-AgSbTe2 (s-AST),s-AST,AgSbTe2 containing Sb2O3 impurities,1,No,Sb2O3,minor,unclear,,Sb2O3 (minor) @ unclear site,body text,,,537.0,231.2,uV/K
ssrn-6617408.pdf,,SnTe-AgSbTe2 (s-AST),s-AST pellet,AgSbTe2,0,No,,,,,,figure,Figure 2b,Visually estimated from Figure 2b,300.0,150.0,uV/K
ssrn-6617408.pdf,,SnTe-AgSbTe2 (s-AST),s-AST pellet,AgSbTe2,0,No,,,,,,figure,Figure 2b,Visually estimated from Figure 2b,600.0,229.99999999999997,uV/K
ssrn-6617408.pdf,,SnTe-AgSbTe2 (s-AST),SnTe-3% s-AST,SnTe-3% AgSbTe2,1,No,AgSbTe2,3%,unclear,,AgSbTe2 (3%) @ unclear site,figure,,Visually estimated from Fig. 5b,300.0,49.99999999999999,uV/K
