Repository: Harpriyaminhas/AgSbTe2_data_extraction

# AgSbTe2 Thermoelectric ML Pipeline

Machine-learning pipeline that takes the extracted AgSbTe2-family dataset
from `../AgSbTe2_work/output/AgSbTe2_Thermoelectric_Extracted_Data_long.csv`
and, for five thermoelectric (TE) properties (Seebeck coefficient, electrical
conductivity, thermal conductivity, power factor, ZT), builds composition
descriptors, trains/benchmarks 5 regression models, runs SHAP interpretability
analysis, and screens dopant/site/ratio/temperature combinations to answer:
which dopant, single- or co-doped, what ratio, and whether an unexplored
dopant could do better for AgSbTe2.

**Main deliverable:** `AgSbTe2_ML_Report.docx` -- a full write-up (methods,

File: ML_analysis/outputs/datasets/ZT_raw.csv (part 5 of 6)
source_pdf,doi,base_composition,sample_id,full_formula,num_dopants,is_codoped,primary_dopant_element,primary_dopant_pct,primary_dopant_site,codopant_elements,all_dopants_detail,source_type,source_detail,notes,temperature_K,target_value,unit
Synthesis and thermoelectric properties of Mn-doped AgSbTe2 compounds.pdf,10.1088/1674-1056/21/10/106101,Ag0.9Sb1-xMnxTe2.05,x=0.20,Ag0.9Sb0.80Mn0.20Te2.05,1,No,Mn,x=0.20,Sb,,Mn (x=0.20) @ Sb site,figure,Fig. 5d,Visually estimated from Fig. 5d,300.0,0.22,dimensionless
Synthesis and thermoelectric properties of Mn-doped AgSbTe2 compounds.pdf,10.1088/1674-1056/21/10/106101,Ag0.9Sb1-xMnxTe2.05,x=0.20,Ag0.9Sb0.80Mn0.20Te2.05,1,No,Mn,x=0.20,Sb,,Mn (x=0.20) @ Sb site,figure,Fig. 5d,Visually estimated from Fig. 5d,400.0,0.35,dimensionless
Synthesis and thermoelectric properties of Mn-doped AgSbTe2 compounds.pdf,10.1088/1674-1056/21/10/106101,Ag0.9Sb1-xMnxTe2.05,x=0.20,Ag0.9Sb0.80Mn0.20Te2.05,1,No,Mn,x=0.20,Sb,,Mn (x=0.20) @ Sb site,figure,Fig. 5d,Visually estimated from Fig. 5d,575.0,0.58,dimensionless
"Thermodynamic, Structural and Thermoelectric Properties of AgSbTe2 Thick Films Developed by Melt Spinning.pdf",10.3390/nano8070474,AgSbTe2,SAT-5,AgSbTe2,0,No,,,,,,text,Section 3.2,,500.0,1.4,dimensionless
"Thermodynamic, Structural and Thermoelectric Properties of AgSbTe2 Thick Films Developed by Melt Spinning.pdf",10.3390/nano8070474,AgSbTe2,SAT-10,AgSbTe2,0,No,,,,,,text,Section 3.2,,500.0,1.4,dimensionless
"Thermodynamic, Structural and Thermoelectric Properties of AgSbTe2 Thick Films Developed by Melt Spinning.pdf",10.3390/nano8070474,AgSbTe2,SATS-10,AgSbTe1.98Se0.02,1,No,Se,1%,Te,,Se (1%) @ Te site,text,Section 3.2,,500.0,1.35,dimensionless
Thermoelectric Properties of the Pseudobinary Alloy (Ag0.365Sb0.558Te)0.975(GeTe)0.025 Prepared by Spark Plasma Sintering.pdf,10.1007/s11664-010-1278-1,AgSbTe2,(Ag0.365Sb0.558Te)0.975(GeTe)0.025,(Ag0.365Sb0.558Te)0.975(GeTe)0.025,2,Yes,Ge,1.3 at.%,Sb,Ge (remaining Ge atoms) @ interstitial,Ge (1.3 at.%) @ Sb site; Ge (remaining Ge atoms) @ interstitial site,text,body text,,551.0,0.69,dimensionless
Thermoelectric Properties of the Pseudobinary Alloy (Ag0.365Sb0.558Te)0.975(GeTe)0.025 Prepared by Spark Plasma Sintering.pdf,10.1007/s11664-010-1278-1,AgSbTe2,(Ag0.365Sb0.558Te)0.975(GeTe)0.025,(Ag0.365Sb0.558Te)0.975(GeTe)0.025,2,Yes,Ge,0.025,Sb,Ge (0.025) @ interstitial,Ge (0.025) @ Sb site; Ge (0.025) @ interstitial site,figure,,Visually estimated from Fig. 6,318.0,0.15,dimensionless
Thermoelectric Properties of the Pseudobinary Alloy (Ag0.365Sb0.558Te)0.975(GeTe)0.025 Prepared by Spark Plasma Sintering.pdf,10.1007/s11664-010-1278-1,AgSbTe2,GeTe-added (Ag0.365Sb0.558Te)0.975(GeTe)0.025,(Ag0.365Sb0.558Te)0.975(GeTe)0.025,1,No,GeTe,0.025,unclear,,GeTe (0.025) @ unclear site,body text,,,551.0,0.69,dimensionless
Thermoelectric properties of (GeTe)1-x[(Ag2Te)0.4(Sb2Te3)0.6]x alloys.pdf,10.1007/s12598-,AgSbTe2-family (GeTe-Ag2Te-Sb2Te3 alloys),x = 0.10,(GeTe)0.9[(Ag2Te)0.4(Sb2Te3)0.6]0.1,0,No,,,,,,text,body text,Peak zT,,1.8,dimensionless
Thermoelectric properties of (GeTe)1-x[(Ag2Te)0.4(Sb2Te3)0.6]x alloys.pdf,10.1007/s12598-,AgSbTe2-family (GeTe-Ag2Te-Sb2Te3 alloys),x = 0.20,(GeTe)0.8[(Ag2Te)0.4(Sb2Te3)0.6]0.2,0,No,,,,,,text,body text,Peak zT,,1.8,dimensionless
Thermoelectric properties of (GeTe)1-x[(Ag2Te)0.4(Sb2Te3)0.6]x alloys.pdf,10.1007/s12598-,AgSbTe2-family (GeTe-Ag2Te-Sb2Te3 alloys),"(GeTe)1-x[(Ag2Te)0.4(Sb2Te3)0.6]x, x=0.03",(GeTe)0.97(Ag0.8Sb1.2Te3)0.03,2,Yes,Ag,x=0.03,unclear,Sb (x=0.03) @ unclear,Ag (x=0.03) @ unclear site; Sb (x=0.03) @ unclear site,figure,Fig. 6a,Visually estimated from Fig. 6a,300.0,0.4,dimensionless
Thermoelectric properties of (GeTe)1-x[(Ag2Te)0.4(Sb2Te3)0.6]x alloys.pdf,10.1007/s12598-,AgSbTe2-family (GeTe-Ag2Te-Sb2Te3 alloys),"(GeTe)1-x[(Ag2Te)0.4(Sb2Te3)0.6]x, x=0.03",(GeTe)0.97(Ag0.8Sb1.2Te3)0.03,2,Yes,Ag,x=0.03,unclear,Sb (x=0.03) @ unclear,Ag (x=0.03) @ unclear site; Sb (x=0.03) @ unclear site,figure,Fig. 6a,Visually estimated from Fig. 6a,750.0,1.2,dimensionless
Thermoelectric properties of (GeTe)1-x[(Ag2Te)0.4(Sb2Te3)0.6]x alloys.pdf,10.1007/s12598-,AgSbTe2-family (GeTe-Ag2Te-Sb2Te3 alloys),"(GeTe)1-x[(Ag2Te)0.4(Sb2Te3)0.6]x, x=0.10",(GeTe)0.9(Ag0.8Sb1.2Te3)0.1,2,Yes,Ag,x=0.10,unclear,Sb (x=0.10) @ unclear,Ag (x=0.10) @ unclear site; Sb (x=0.10) @ unclear site,figure,Fig. 6a,Visually estimated from Fig. 6a,300.0,0.6,dimensionless
Thermoelectric properties of (GeTe)1-x[(Ag2Te)0.4(Sb2Te3)0.6]x alloys.pdf,10.1007/s12598-,AgSbTe2-family (GeTe-Ag2Te-Sb2Te3 alloys),"(GeTe)1-x[(Ag2Te)0.4(Sb2Te3)0.6]x, x=0.10",(GeTe)0.9(Ag0.8Sb1.2Te3)0.1,2,Yes,Ag,x=0.10,unclear,Sb (x=0.10) @ unclear,Ag (x=0.10) @ unclear site; Sb (x=0.10) @ unclear site,figure,Fig. 6a,Visually estimated from Fig. 6a,750.0,1.6,dimensionless
Thermoelectric properties of (GeTe)1-x[(Ag2Te)0.4(Sb2Te3)0.6]x alloys.pdf,10.1007/s12598-,AgSbTe2-family (GeTe-Ag2Te-Sb2Te3 alloys),"(GeTe)1-x[(Ag2Te)0.4(Sb2Te3)0.6]x, x=0.20",(GeTe)0.8(Ag0.8Sb1.2Te3)0.2,2,Yes,Ag,x=0.20,unclear,Sb (x=0.20) @ unclear,Ag (x=0.20) @ unclear site; Sb (x=0.20) @ unclear site,figure,Fig. 6a,Visually estimated from Fig. 6a,300.0,0.8,dimensionless
Thermoelectric properties of (GeTe)1-x[(Ag2Te)0.4(Sb2Te3)0.6]x alloys.pdf,10.1007/s12598-,AgSbTe2-family (GeTe-Ag2Te-Sb2Te3 alloys),"(GeTe)1-x[(Ag2Te)0.4(Sb2Te3)0.6]x, x=0.20",(GeTe)0.8(Ag0.8Sb1.2Te3)0.2,2,Yes,Ag,x=0.20,unclear,Sb (x=0.20) @ unclear,Ag (x=0.20) @ unclear site; Sb (x=0.20) @ unclear site,figure,Fig. 6a,Visually estimated from Fig. 6a,750.0,1.8,dimensionless
"Thermoelectric properties of p-type (AgSbTe2)x(Pb0.5Sn0.5Te)1 − x (x = 0.05, 0.09, 0.2).pdf",10.1016/j.jallcom.2005.08.033,AgSbTe2-PbTe-SnTe,x=0.05,(AgSbTe2)0.05(Pb0.5Sn0.5Te)0.95,1,No,Sn,0.5 in Pb0.5Sn0.5Te,multiple sites,,Sn (0.5 in Pb0.5Sn0.5Te) @ multiple sites site,text,Section 4 Summary,,700.0,1.0,dimensionless
"Thermoelectric properties of p-type (AgSbTe2)x(Pb0.5Sn0.5Te)1 − x (x = 0.05, 0.09, 0.2).pdf",10.1016/j.jallcom.2005.08.033,AgSbTe2-PbTe-SnTe,x=0.09,(AgSbTe2)0.09(Pb0.5Sn0.5Te)0.91,1,No,Sn,0.5 in Pb0.5Sn0.5Te,multiple sites,,Sn (0.5 in Pb0.5Sn0.5Te) @ multiple sites site,text,Section 4 Summary,,700.0,1.0,dimensionless
"Thermoelectric properties of p-type (AgSbTe2)x(Pb0.5Sn0.5Te)1 − x (x = 0.05, 0.09, 0.2).pdf",10.1016/j.jallcom.2005.08.033,AgSbTe2-PbTe-SnTe,x=0.2,(AgSbTe2)0.2(Pb0.5Sn0.5Te)0.8,1,No,Sn,0.5 in Pb0.5Sn0.5Te,multiple sites,,Sn (0.5 in Pb0.5Sn0.5Te) @ multiple sites site,text,Section 4 Summary,,700.0,1.0,dimensionless
"Thermoelectric properties of p-type (AgSbTe2)x(Pb0.5Sn0.5Te)1 − x (x = 0.05, 0.09, 0.2).pdf",10.1016/j.jallcom.2005.08.033,AgSbTe2-PbTe-SnTe,x=0.05,(AgSbTe2)0.05(Pb0.5Sn0.5Te)0.95,2,Yes,Pb,0.95 * 0.5,unclear,Sn (0.95 * 0.5) @ unclear,Pb (0.95 * 0.5) @ unclear site; Sn (0.95 * 0.5) @ unclear site,figure,,Visually estimated from Fig 6,300.0,0.1,dimensionless
"Thermoelectric properties of p-type (AgSbTe2)x(Pb0.5Sn0.5Te)1 − x (x = 0.05, 0.09, 0.2).pdf",10.1016/j.jallcom.2005.08.033,AgSbTe2-PbTe-SnTe,x=0.09,(AgSbTe2)0.09(Pb0.5Sn0.5Te)0.91,2,Yes,Pb,0.91 * 0.5,unclear,Sn (0.91 * 0.5) @ unclear,Pb (0.91 * 0.5) @ unclear site; Sn (0.91 * 0.5) @ unclear site,figure,,Visually estimated from Fig 6,300.0,0.2,dimensionless
"Thermoelectric properties of p-type (AgSbTe2)x(Pb0.5Sn0.5Te)1 − x (x = 0.05, 0.09, 0.2).pdf",10.1016/j.jallcom.2005.08.033,AgSbTe2-PbTe-SnTe,x=0.2,(AgSbTe2)0.2(Pb0.5Sn0.5Te)0.8,2,Yes,Pb,0.8 * 0.5,unclear,Sn (0.8 * 0.5) @ unclear,Pb (0.8 * 0.5) @ unclear site; Sn (0.8 * 0.5) @ unclear site,figure,,Visually estimated from Fig 6,300.0,0.3,dimensionless
Thin-film metallic glass an effective diffusion barrier for Se-doped AgSbTe2 thermoelectric modules.pdf,10.1038/srep45177,AgSbTe2,Ag25Sb25Se5Te45,Ag25Sb25Se5Te45,1,No,Se,5 at.%,unclear,,Se (5 at.%) @ unclear site,body text,"Page 2, Results and Discussion section",,673.0,1.4,dimensionless
"Transport and mechanical property evaluation of (AgSbTe)1 x(GeTe)x (x ¼ 0.80, 0.82, 0.85, 0.87, 0.90).pdf",10.1016/j.jssc.2009.05.024,AgSbTe2-GeTe,(AgSbTe2)0.20(GeTe)0.80,(Ag0.80SbTe1.90)0.20(GeTe)0.80,0,No,,,,,,body text,,,750.0,1.0,dimensionless
"Transport and mechanical property evaluation of (AgSbTe)1 x(GeTe)x (x ¼ 0.80, 0.82, 0.85, 0.87, 0.90).pdf",10.1016/j.jssc.2009.05.024,AgSbTe2-GeTe,(AgSbTe2)0.17(GeTe)0.83,(Ag0.84Sb0.99Te2.01)0.17(GeTe)0.83,0,No,,,,,,body text,,,750.0,0.8,dimensionless
"Transport and mechanical property evaluation of (AgSbTe)1 x(GeTe)x (x ¼ 0.80, 0.82, 0.85, 0.87, 0.90).pdf",10.1016/j.jssc.2009.05.024,AgSbTe2-GeTe,(AgSbTe2)0.15(GeTe)0.85,(Ag0.85Sb1.01Te1.95)0.15(GeTe)0.85,0,No,,,,,,body text,,,700.0,1.36,dimensionless
"Transport and mechanical property evaluation of (AgSbTe)1 x(GeTe)x (x ¼ 0.80, 0.82, 0.85, 0.87, 0.90).pdf",10.1016/j.jssc.2009.05.024,AgSbTe2-GeTe,(AgSbTe2)0.13(GeTe)0.87,(Ag0.75SbTe2.20)0.13(GeTe)0.88,0,No,,,,,,body text,,,750.0,0.8,dimensionless
"Transport and mechanical property evaluation of (AgSbTe)1 x(GeTe)x (x ¼ 0.80, 0.82, 0.85, 0.87, 0.90).pdf",10.1016/j.jssc.2009.05.024,AgSbTe2-GeTe,(AgSbTe2)0.10(GeTe)0.90,(AgSb1.04Te2.32)0.10(GeTe)0.90,0,No,,,,,,body text,,,750.0,0.8,dimensionless
"Transport and mechanical property evaluation of (AgSbTe)1 x(GeTe)x (x ¼ 0.80, 0.82, 0.85, 0.87, 0.90).pdf",10.1016/j.jssc.2009.05.024,AgSbTe2-GeTe,TAGS-80,(AgSbTe2)0.20(GeTe)0.80,1,No,Ge,0.80,multiple sites,,Ge (0.80) @ multiple sites site,body text,,,700.0,1.36,dimensionless
"Transport and mechanical property evaluation of (AgSbTe)1 x(GeTe)x (x ¼ 0.80, 0.82, 0.85, 0.87, 0.90).pdf",10.1016/j.jssc.2009.05.024,AgSbTe2-GeTe,TAGS-82,(AgSbTe2)0.17(GeTe)0.83,1,No,Ge,0.83,multiple sites,,Ge (0.83) @ multiple sites site,body text,,,750.0,0.8,dimensionless
"Transport and mechanical property evaluation of (AgSbTe)1 x(GeTe)x (x ¼ 0.80, 0.82, 0.85, 0.87, 0.90).pdf",10.1016/j.jssc.2009.05.024,AgSbTe2-GeTe,TAGS-85,(AgSbTe2)0.15(GeTe)0.85,1,No,Ge,0.85,multiple sites,,Ge (0.85) @ multiple sites site,body text,,,700.0,1.36,dimensionless
"Transport and mechanical property evaluation of (AgSbTe)1 x(GeTe)x (x ¼ 0.80, 0.82, 0.85, 0.87, 0.90).pdf",10.1016/j.jssc.2009.05.024,AgSbTe2-GeTe,TAGS-87,(AgSbTe2)0.13(GeTe)0.87,1,No,Ge,0.87,multiple sites,,Ge (0.87) @ multiple sites site,body text,,,750.0,0.8,dimensionless
"Transport and mechanical property evaluation of (AgSbTe)1 x(GeTe)x (x ¼ 0.80, 0.82, 0.85, 0.87, 0.90).pdf",10.1016/j.jssc.2009.05.024,AgSbTe2-GeTe,TAGS-90,(AgSbTe2)0.10(GeTe)0.90,1,No,Ge,0.90,multiple sites,,Ge (0.90) @ multiple sites site,body text,,,750.0,0.8,dimensionless
Ultralow lattice thermal conductivity and enhanced thermoelectric performance enabled by CuInSe2 alloying in AgSbTe2.pdf,10.1016/j.jallcom.2026.188903,(AgSbTe2)1-x(CuInSe2)x,x = 0.03,Ag0.97Sb0.97Te1.94Cu0.03In0.03Se0.06,3,Yes,Cu,0.03,Ag,In (0.03) @ Sb; Se (0.06) @ Te,Cu (0.03) @ Ag site; In (0.03) @ Sb site; Se (0.06) @ Te site,body text,,,623.0,1.54,dimensionless
Ultralow lattice thermal conductivity and enhanced thermoelectric performance enabled by CuInSe2 alloying in AgSbTe2.pdf,10.1016/j.jallcom.2026.188903,(AgSbTe2)1-x(CuInSe2)x,x=0,AgSbTe2,0,No,,,,,,figure,Fig. 6a,Visually estimated from Fig. 6a,300.0,0.3,dimensionless
Ultralow lattice thermal conductivity and enhanced thermoelectric performance enabled by CuInSe2 alloying in AgSbTe2.pdf,10.1016/j.jallcom.2026.188903,(AgSbTe2)1-x(CuInSe2)x,x=0,AgSbTe2,0,No,,,,,,figure,Fig. 6a,Visually estimated from Fig. 6a,500.0,0.9,dimensionless
Ultralow lattice thermal conductivity and enhanced thermoelectric performance enabled by CuInSe2 alloying in AgSbTe2.pdf,10.1016/j.jallcom.2026.188903,(AgSbTe2)1-x(CuInSe2)x,x=0,AgSbTe2,0,No,,,,,,figure,Fig. 6a,Visually estimated from Fig. 6a,623.0,1.1,dimensionless
Ultralow lattice thermal conductivity and enhanced thermoelectric performance enabled by CuInSe2 alloying in AgSbTe2.pdf,10.1016/j.jallcom.2026.188903,(AgSbTe2)1-x(CuInSe2)x,x=0.01,(AgSbTe2)0.99(CuInSe2)0.01,3,Yes,Cu,x=0.01,Ag,In (x=0.01) @ Sb; Se (x=0.01) @ Te,Cu (x=0.01) @ Ag site; In (x=0.01) @ Sb site; Se (x=0.01) @ Te site,figure,Fig. 6a,Visually estimated from Fig. 6a,300.0,0.4,dimensionless
Ultralow lattice thermal conductivity and enhanced thermoelectric performance enabled by CuInSe2 alloying in AgSbTe2.pdf,10.1016/j.jallcom.2026.188903,(AgSbTe2)1-x(CuInSe2)x,x=0.01,(AgSbTe2)0.99(CuInSe2)0.01,3,Yes,Cu,x=0.01,Ag,In (x=0.01) @ Sb; Se (x=0.01) @ Te,Cu (x=0.01) @ Ag site; In (x=0.01) @ Sb site; Se (x=0.01) @ Te site,figure,Fig. 6a,Visually estimated from Fig. 6a,500.0,1.1,dimensionless
Ultralow lattice thermal conductivity and enhanced thermoelectric performance enabled by CuInSe2 alloying in AgSbTe2.pdf,10.1016/j.jallcom.2026.188903,(AgSbTe2)1-x(CuInSe2)x,x=0.01,(AgSbTe2)0.99(CuInSe2)0.01,3,Yes,Cu,x=0.01,Ag,In (x=0.01) @ Sb; Se (x=0.01) @ Te,Cu (x=0.01) @ Ag site; In (x=0.01) @ Sb site; Se (x=0.01) @ Te site,figure,Fig. 6a,Visually estimated from Fig. 6a,623.0,1.3,dimensionless
Ultralow lattice thermal conductivity and enhanced thermoelectric performance enabled by CuInSe2 alloying in AgSbTe2.pdf,10.1016/j.jallcom.2026.188903,(AgSbTe2)1-x(CuInSe2)x,x=0.03,(AgSbTe2)0.97(CuInSe2)0.03,3,Yes,Cu,x=0.03,Ag,In (x=0.03) @ Sb; Se (x=0.03) @ Te,Cu (x=0.03) @ Ag site; In (x=0.03) @ Sb site; Se (x=0.03) @ Te site,figure,Fig. 6a,Visually estimated from Fig. 6a,300.0,0.5,dimensionless
Ultralow lattice thermal conductivity and enhanced thermoelectric performance enabled by CuInSe2 alloying in AgSbTe2.pdf,10.1016/j.jallcom.2026.188903,(AgSbTe2)1-x(CuInSe2)x,x=0.03,(AgSbTe2)0.97(CuInSe2)0.03,3,Yes,Cu,x=0.03,Ag,In (x=0.03) @ Sb; Se (x=0.03) @ Te,Cu (x=0.03) @ Ag site; In (x=0.03) @ Sb site; Se (x=0.03) @ Te site,figure,Fig. 6a,Visually estimated from Fig. 6a,500.0,1.2,dimensionless
Ultralow lattice thermal conductivity and enhanced thermoelectric performance enabled by CuInSe2 alloying in AgSbTe2.pdf,10.1016/j.jallcom.2026.188903,(AgSbTe2)1-x(CuInSe2)x,x=0.03,(AgSbTe2)0.97(CuInSe2)0.03,3,Yes,Cu,x=0.03,Ag,In (x=0.03) @ Sb; Se (x=0.03) @ Te,Cu (x=0.03) @ Ag site; In (x=0.03) @ Sb site; Se (x=0.03) @ Te site,figure,Fig. 6a,Visually estimated from Fig. 6a,623.0,1.54,dimensionless
Ultralow lattice thermal conductivity and enhanced thermoelectric performance enabled by CuInSe2 alloying in AgSbTe2.pdf,10.1016/j.jallcom.2026.188903,(AgSbTe2)1-x(CuInSe2)x,x=0.05,(AgSbTe2)0.95(CuInSe2)0.05,3,Yes,Cu,x=0.05,Ag,In (x=0.05) @ Sb; Se (x=0.05) @ Te,Cu (x=0.05) @ Ag site; In (x=0.05) @ Sb site; Se (x=0.05) @ Te site,figure,Fig. 6a,Visually estimated from Fig. 6a,300.0,0.45,dimensionless
Ultralow lattice thermal conductivity and enhanced thermoelectric performance enabled by CuInSe2 alloying in AgSbTe2.pdf,10.1016/j.jallcom.2026.188903,(AgSbTe2)1-x(CuInSe2)x,x=0.05,(AgSbTe2)0.95(CuInSe2)0.05,3,Yes,Cu,x=0.05,Ag,In (x=0.05) @ Sb; Se (x=0.05) @ Te,Cu (x=0.05) @ Ag site; In (x=0.05) @ Sb site; Se (x=0.05) @ Te site,figure,Fig. 6a,Visually estimated from Fig. 6a,500.0,1.0,dimensionless
Ultralow lattice thermal conductivity and enhanced thermoelectric performance enabled by CuInSe2 alloying in AgSbTe2.pdf,10.1016/j.jallcom.2026.188903,(AgSbTe2)1-x(CuInSe2)x,x=0.05,(AgSbTe2)0.95(CuInSe2)0.05,3,Yes,Cu,x=0.05,Ag,In (x=0.05) @ Sb; Se (x=0.05) @ Te,Cu (x=0.05) @ Ag site; In (x=0.05) @ Sb site; Se (x=0.05) @ Te site,figure,Fig. 6a,Visually estimated from Fig. 6a,623.0,1.2,dimensionless
Wang_2025_Phys._Scr._100_125919.pdf,10.1088/1402-4896/ae26ec,AgSbTe2,Ag16Sb16Te32,Ag16Sb16Te32,0,No,,,,,,text,Section 3.4,,530.0,1.2,dimensionless
Wang_2025_Phys._Scr._100_125919.pdf,10.1088/1402-4896/ae26ec,AgSbTe2,Ag16Sb15V1Te32,Ag16Sb15V1Te32,1,No,V,1,Sb,,V (1) @ Sb site,text,Section 3.4,,600.0,1.49,dimensionless
Wang_2025_Phys._Scr._100_125919.pdf,10.1088/1402-4896/ae26ec,AgSbTe2,Ag16Sb15Cr1Te32,Ag16Sb15Cr1Te32,1,No,Cr,1,Sb,,Cr (1) @ Sb site,text,Section 3.4,,500.0,1.78,dimensionless
Wang_2025_Phys._Scr._100_125919.pdf,10.1088/1402-4896/ae26ec,AgSbTe2,Ag16Sb14V1Cr1Te32,Ag16Sb14V1Cr1Te32,2,Yes,V,1,Sb,Cr (1) @ Sb,V (1) @ Sb site; Cr (1) @ Sb site,text,Section 3.4,,600.0,2.09,dimensionless
Wang_2025_Phys._Scr._100_125919.pdf,10.1088/1402-4896/ae26ec,AgSbTe2,Ag16Sb16Te32,Ag16Sb16Te32,0,No,,,,,,figure,,Visually estimated from Figure 10,300.0,0.4,dimensionless
Wang_2025_Phys._Scr._100_125919.pdf,10.1088/1402-4896/ae26ec,AgSbTe2,Ag16Sb16Te32,Ag16Sb16Te32,0,No,,,,,,figure,,Visually estimated from Figure 10,600.0,1.2,dimensionless
Wang_2025_Phys._Scr._100_125919.pdf,10.1088/1402-4896/ae26ec,AgSbTe2,Ag16Sb15V1Te32,Ag16Sb15V1Te32,1,No,V,1,Sb,,V (1) @ Sb site,figure,,Visually estimated from Figure 10,300.0,0.1,dimensionless
Wang_2025_Phys._Scr._100_125919.pdf,10.1088/1402-4896/ae26ec,AgSbTe2,Ag16Sb15V1Te32,Ag16Sb15V1Te32,1,No,V,1,Sb,,V (1) @ Sb site,figure,,Visually estimated from Figure 10,600.0,1.5,dimensionless
Wang_2025_Phys._Scr._100_125919.pdf,10.1088/1402-4896/ae26ec,AgSbTe2,Ag16Sb15Cr1Te32,Ag16Sb15Cr1Te32,1,No,Cr,1,Sb,,Cr (1) @ Sb site,figure,,Visually estimated from Figure 10,300.0,0.1,dimensionless
Wang_2025_Phys._Scr._100_125919.pdf,10.1088/1402-4896/ae26ec,AgSbTe2,Ag16Sb15Cr1Te32,Ag16Sb15Cr1Te32,1,No,Cr,1,Sb,,Cr (1) @ Sb site,figure,,Visually estimated from Figure 10,600.0,1.5,dimensionless
Wang_2025_Phys._Scr._100_125919.pdf,10.1088/1402-4896/ae26ec,AgSbTe2,Ag16Sb14V1Cr1Te32,Ag16Sb14V1Cr1Te32,2,Yes,V,1,Sb,Cr (1) @ Sb,V (1) @ Sb site; Cr (1) @ Sb site,figure,,Visually estimated from Figure 10,300.0,0.1,dimensionless
Wang_2025_Phys._Scr._100_125919.pdf,10.1088/1402-4896/ae26ec,AgSbTe2,Ag16Sb14V1Cr1Te32,Ag16Sb14V1Cr1Te32,2,Yes,V,1,Sb,Cr (1) @ Sb,V (1) @ Sb site; Cr (1) @ Sb site,figure,,Visually estimated from Figure 10,600.0,2.1,dimensionless
ae2c03557.pdf,10.1021/acsaem.2c03557,AgSbSe2,AgSbSe2 (pristine),AgSbSe2,0,No,,,,,,text,"Page 2, Section 1",,723.0,0.74,dimensionless
ae2c03557.pdf,10.1021/acsaem.2c03557,AgSbSe2,AgSb0.94Pb0.06Se2,AgSb0.94Pb0.06Se2,1,No,Pb,0.06,Sb,,Pb (0.06) @ Sb site,text,"Page 4, Section 3",,673.0,0.91,dimensionless
ae2c03557.pdf,10.1021/acsaem.2c03557,AgSbSe2,AgSb0.935Pb0.06Se2,AgSb0.935Pb0.06Se2,2,Yes,Pb,0.06,Sb,Sb vacancy (0.005) @ Sb,Pb (0.06) @ Sb site; Sb vacancy (0.005) @ Sb site,text,"Page 1, Abstract",,723.0,1.02,dimensionless
ae2c03557.pdf,10.1021/acsaem.2c03557,AgSbSe2,AgSb0.94Pb0.06Se2,AgSb0.94Pb0.06Se2,1,No,Pb,0.06,Sb,,Pb (0.06) @ Sb site,figure,,Visually estimated from Fig. 1d,723.0,1.02,dimensionless
ae5c01632.pdf,10.1021/acsaem.5c01632,AgSbTe2,AgSbTe1.9Se0.1,AgSbTe1.9Se0.1,1,No,Se,0.1,Te,,Se (0.1) @ Te site,text,body text,,530.0,1.6,dimensionless
ae5c01632.pdf,10.1021/acsaem.5c01632,AgSbTe2,AgSbTe2,AgSbTe2,0,No,,,,,,body text,page 9874,,530.0,0.8,dimensionless
ae5c01674.pdf,10.1021/acsaem.5c01674,AgSbTe2,pristine AgSbTe2,AgSbTe2,0,No,,,,,,body text,,,325.0,0.37,dimensionless
ae5c01674.pdf,10.1021/acsaem.5c01674,AgSbTe2,pristine AgSbTe2,AgSbTe2,0,No,,,,,,body text,,,525.0,0.7,dimensionless
ae5c01674.pdf,10.1021/acsaem.5c01674,AgSbTe2,AgSbTe2/20 wt % HNO3-treated PEDOT:PSS,AgSbTe2/20 wt % PEDOT:PSS,0,No,,,,,,body text,,,325.0,0.43,dimensionless
ae5c01674.pdf,10.1021/acsaem.5c01674,AgSbTe2,AgSbTe2/20 wt % HNO3-treated PEDOT:PSS,AgSbTe2/20 wt % PEDOT:PSS,0,No,,,,,,body text,,,525.0,0.88,dimensionless
ae5c01674.pdf,10.1021/acsaem.5c01674,AgSbTe2,AgSbTe2/40 wt % HNO3-treated PEDOT:PSS,AgSbTe2/40 wt % PEDOT:PSS,0,No,,,,,,body text,,,325.0,0.34,dimensionless
ae5c01674.pdf,10.1021/acsaem.5c01674,AgSbTe2,AgSbTe2/40 wt % HNO3-treated PEDOT:PSS,AgSbTe2/40 wt % PEDOT:PSS,0,No,,,,,,body text,,,525.0,0.78,dimensionless
ae5c01674.pdf,10.1021/acsaem.5c01674,AgSbTe2,AgSbTe2/60 wt % HNO3-treated PEDOT:PSS,AgSbTe2/60 wt % PEDOT:PSS,0,No,,,,,,body text,,,325.0,0.23,dimensionless
ae5c01674.pdf,10.1021/acsaem.5c01674,AgSbTe2,AgSbTe2/60 wt % HNO3-treated PEDOT:PSS,AgSbTe2/60 wt % PEDOT:PSS,0,No,,,,,,body text,,,525.0,0.71,dimensionless
ae5c01674.pdf,10.1021/acsaem.5c01674,AgSbTe2,AgSbTe2/20 wt % HNO3-treated PEDOT:PSS,AgSbTe2/20 wt % HNO3-treated PEDOT:PSS,1,No,PEDOT:PSS,20 wt %,unclear,,PEDOT:PSS (20 wt %) @ unclear site,body text,,Peak zT value reported in text.,525.0,0.88,dimensionless
ae5c01674.pdf,10.1021/acsaem.5c01674,AgSbTe2,pristine AgSbTe2,AgSbTe2,0,No,,,,,,figure,Fig. 11d,Visually estimated from figure,325.0,0.3,dimensionless
ae5c01674.pdf,10.1021/acsaem.5c01674,AgSbTe2,pristine AgSbTe2,AgSbTe2,0,No,,,,,,figure,Fig. 11d,Visually estimated from figure,525.0,0.6,dimensionless
ae5c01674.pdf,10.1021/acsaem.5c01674,AgSbTe2,AgSbTe2/20 wt % HNO3-treated PEDOT:PSS,AgSbTe2/20 wt % HNO3-treated PEDOT:PSS,1,No,PEDOT:PSS,20 wt %,unclear,,PEDOT:PSS (20 wt %) @ unclear site,figure,Fig. 11d,Visually estimated from figure,325.0,0.35,dimensionless
ae5c01674.pdf,10.1021/acsaem.5c01674,AgSbTe2,AgSbTe2/20 wt % HNO3-treated PEDOT:PSS,AgSbTe2/20 wt % HNO3-treated PEDOT:PSS,1,No,PEDOT:PSS,20 wt %,unclear,,PEDOT:PSS (20 wt %) @ unclear site,figure,Fig. 11d,Visually estimated from figure,525.0,0.75,dimensionless
ae5c01674.pdf,10.1021/acsaem.5c01674,AgSbTe2,AgSbTe2/40 wt % HNO3-treated PEDOT:PSS,AgSbTe2/40 wt % HNO3-treated PEDOT:PSS,1,No,PEDOT:PSS,40 wt %,unclear,,PEDOT:PSS (40 wt %) @ unclear site,figure,Fig. 11d,Visually estimated from figure,325.0,0.32,dimensionless
ae5c01674.pdf,10.1021/acsaem.5c01674,AgSbTe2,AgSbTe2/40 wt % HNO3-treated PEDOT:PSS,AgSbTe2/40 wt % HNO3-treated PEDOT:PSS,1,No,PEDOT:PSS,40 wt %,unclear,,PEDOT:PSS (40 wt %) @ unclear site,figure,Fig. 11d,Visually estimated from figure,525.0,0.8,dimensionless
ae5c01674.pdf,10.1021/acsaem.5c01674,AgSbTe2,AgSbTe2/60 wt % HNO3-treated PEDOT:PSS,AgSbTe2/60 wt % HNO3-treated PEDOT:PSS,1,No,PEDOT:PSS,60 wt %,unclear,,PEDOT:PSS (60 wt %) @ unclear site,figure,Fig. 11d,Visually estimated from figure,325.0,0.28,dimensionless
ae5c01674.pdf,10.1021/acsaem.5c01674,AgSbTe2,AgSbTe2/60 wt % HNO3-treated PEDOT:PSS,AgSbTe2/60 wt % HNO3-treated PEDOT:PSS,1,No,PEDOT:PSS,60 wt %,unclear,,PEDOT:PSS (60 wt %) @ unclear site,figure,Fig. 11d,Visually estimated from figure,525.0,0.7,dimensionless
ae5c01674.pdf,10.1021/acsaem.5c01674,AgSbTe2,Pristine AgSbTe2,AgSbTe2,0,No,,,,,,text,body text,Efficiency calculation range,,0.84,dimensionless
ae5c01674.pdf,10.1021/acsaem.5c01674,AgSbTe2,AgSbTe2/20 wt % HNO3-treated PEDOT:PSS,AgSbTe2/20 wt % HNO3-treated PEDOT:PSS,1,No,PEDOT:PSS,20 wt %,interstitial,,PEDOT:PSS (20 wt %) @ interstitial site,text,body text,Efficiency calculation range,,0.99,dimensionless
ae5c01674.pdf,10.1021/acsaem.5c01674,AgSbTe2,AgSbTe2/40 wt % HNO3-treated PEDOT:PSS,AgSbTe2/40 wt % HNO3-treated PEDOT:PSS,1,No,PEDOT:PSS,40 wt %,interstitial,,PEDOT:PSS (40 wt %) @ interstitial site,text,body text,Efficiency calculation range,,0.85,dimensionless
ae5c01674.pdf,10.1021/acsaem.5c01674,AgSbTe2,AgSbTe2/60 wt % HNO3-treated PEDOT:PSS,AgSbTe2/60 wt % HNO3-treated PEDOT:PSS,1,No,PEDOT:PSS,60 wt %,interstitial,,PEDOT:PSS (60 wt %) @ interstitial site,text,body text,Efficiency calculation range,,0.75,dimensionless
am1c21252.pdf,10.1021/acsami.1c21252,AgSbTe2,SC42,(Ag2Te)0.42(Sb2Te3)0.58,1,No,cation vacancy,nonstoichiometric,Ag,,cation vacancy (nonstoichiometric) @ Ag site,body text,,,,0.52,dimensionless
am1c21252.pdf,10.1021/acsami.1c21252,AgSbTe2,SC42,(Ag2Te)0.42(Sb2Te3)0.58,1,No,cation vacancy,nonstoichiometric,Ag,,cation vacancy (nonstoichiometric) @ Ag site,body text,,,500.0,1.04,dimensionless
am1c21252.pdf,10.1021/acsami.1c21252,AgSbTe2,Q-SPS42,(Ag2Te)0.42(Sb2Te3)0.58,1,No,cation vacancy,nonstoichiometric,Ag,,cation vacancy (nonstoichiometric) @ Ag site,body text,,,500.0,0.64,dimensionless
am1c21252.pdf,10.1021/acsami.1c21252,AgSbTe2,SC41,(Ag2Te)x(Sb2Te3)1-x,0,No,,,,,,figure,Fig. 5c,Visually estimated from Fig. 5c,300.0,0.5,dimensionless
am1c21252.pdf,10.1021/acsami.1c21252,AgSbTe2,SC41,(Ag2Te)x(Sb2Te3)1-x,0,No,,,,,,figure,Fig. 5c,Visually estimated from Fig. 5c,600.0,0.7,dimensionless
am1c21252.pdf,10.1021/acsami.1c21252,AgSbTe2,SC42,(Ag2Te)x(Sb2Te3)1-x,0,No,,,,,,figure,Fig. 5c,Visually estimated from Fig. 5c,300.0,0.52,dimensionless
am1c21252.pdf,10.1021/acsami.1c21252,AgSbTe2,SC42,(Ag2Te)x(Sb2Te3)1-x,0,No,,,,,,figure,Fig. 5c,Visually estimated from Fig. 5c,500.0,1.04,dimensionless
am1c21252.pdf,10.1021/acsami.1c21252,AgSbTe2,SC43,(Ag2Te)x(Sb2Te3)1-x,0,No,,,,,,figure,Fig. 5c,Visually estimated from Fig. 5c,300.0,0.55,dimensionless
am1c21252.pdf,10.1021/acsami.1c21252,AgSbTe2,SC43,(Ag2Te)x(Sb2Te3)1-x,0,No,,,,,,figure,Fig. 5c,Visually estimated from Fig. 5c,500.0,0.95,dimensionless
am2c22930.pdf,10.1021/acsami.2c22930,AgSbTe2,AgSb0.98Mg0.02Te2,AgSb0.98Mg0.02Te2,1,No,Mg,0.02,Sb,,Mg (0.02) @ Sb site,body text,,,523.0,1.31,dimensionless
am2c22930.pdf,10.1021/acsami.2c22930,AgSbTe2,AgSbTe2,AgSbTe2,0,No,,,,,,figure,Fig. 7b,Visually estimated from Fig. 7b,,0.58,dimensionless
am2c22930.pdf,10.1021/acsami.2c22930,AgSbTe2,Ag0.99SbTe2,Ag0.99SbTe2,1,No,Mg,x=0.01,Ag,,Mg (x=0.01) @ Ag site,figure,Fig. 7b,Visually estimated from Fig. 7b,,0.85,dimensionless
am2c22930.pdf,10.1021/acsami.2c22930,AgSbTe2,Ag0.98SbTe2,Ag0.98SbTe2,1,No,Mg,x=0.02,Ag,,Mg (x=0.02) @ Ag site,figure,Fig. 7b,Visually estimated from Fig. 7b,,1.31,dimensionless
am2c22930.pdf,10.1021/acsami.2c22930,AgSbTe2,Ag0.97SbTe2,Ag0.97SbTe2,1,No,Mg,x=0.03,Ag,,Mg (x=0.03) @ Ag site,figure,Fig. 7b,Visually estimated from Fig. 7b,,0.95,dimensionless
am2c22930.pdf,10.1021/acsami.2c22930,AgSbTe2,Ag0.96SbTe2,Ag0.96SbTe2,1,No,Mg,x=0.04,Ag,,Mg (x=0.04) @ Ag site,figure,Fig. 7b,Visually estimated from Fig. 7b,,0.75,dimensionless
am4c05454.pdf,10.1021/acsami.4c05454,AgSbTe2,AgSbTe2,AgSbTe2,0,No,,,,,,body text,"Page 8, Results section",,523.0,0.89,dimensionless
am4c05454.pdf,10.1021/acsami.4c05454,AgSbTe2,AgSb0.96Cu0.04Te2,AgSb0.96Cu0.04Te2,1,No,Cu,0.04,Ag,,Cu (0.04) @ Ag site,body text,"Page 2, Introduction",,523.0,1.44,dimensionless
am4c05454.pdf,10.1021/acsami.4c05454,AgSbTe2,AgSb0.96Cu0.04Te2,AgSb0.96Cu0.04Te2,1,No,Cu,0.04,Ag,,Cu (0.04) @ Ag site,body text,"Page 8, Results section",,498.0,1.45,dimensionless
am4c05454.pdf,10.1021/acsami.4c05454,AgSbTe2,AgSb1-xCuxTe2 (x=0),AgSbTe2,0,No,,,,,,figure,Fig. 8,Visually estimated from Fig. 8,323.0,0.5,dimensionless
am4c05454.pdf,10.1021/acsami.4c05454,AgSbTe2,AgSb1-xCuxTe2 (x=0),AgSbTe2,0,No,,,,,,figure,Fig. 8,Visually estimated from Fig. 8,523.0,1.2,dimensionless
am4c05454.pdf,10.1021/acsami.4c05454,AgSbTe2,AgSb1-xCuxTe2 (x=0.02),AgSb0.98Cu0.02Te2,1,No,Cu,0.02,Sb,,Cu (0.02) @ Sb site,figure,Fig. 8,Visually estimated from Fig. 8,323.0,0.6,dimensionless
am4c05454.pdf,10.1021/acsami.4c05454,AgSbTe2,AgSb1-xCuxTe2 (x=0.02),AgSb0.98Cu0.02Te2,1,No,Cu,0.02,Sb,,Cu (0.02) @ Sb site,figure,Fig. 8,Visually estimated from Fig. 8,523.0,1.4,dimensionless
am4c05454.pdf,10.1021/acsami.4c05454,AgSbTe2,AgSb1-xCuxTe2 (x=0.04),AgSb0.96Cu0.04Te2,1,No,Cu,0.04,Sb,,Cu (0.04) @ Sb site,figure,Fig. 8,Visually estimated from Fig. 8,323.0,0.6,dimensionless
am4c05454.pdf,10.1021/acsami.4c05454,AgSbTe2,AgSb1-xCuxTe2 (x=0.04),AgSb0.96Cu0.04Te2,1,No,Cu,0.04,Sb,,Cu (0.04) @ Sb site,figure,Fig. 8,Visually estimated from Fig. 8,473.0,1.45,dimensionless
am4c05454.pdf,10.1021/acsami.4c05454,AgSbTe2,AgSb1-xCuxTe2 (x=0.06),AgSb0.94Cu0.06Te2,1,No,Cu,0.06,Sb,,Cu (0.06) @ Sb site,figure,Fig. 8,Visually estimated from Fig. 8,323.0,0.55,dimensionless
am4c05454.pdf,10.1021/acsami.4c05454,AgSbTe2,AgSb1-xCuxTe2 (x=0.06),AgSb0.94Cu0.06Te2,1,No,Cu,0.06,Sb,,Cu (0.06) @ Sb site,figure,Fig. 8,Visually estimated from Fig. 8,473.0,1.2,dimensionless
am4c05873.pdf,10.1021/acsami.4c05873,AgSbTe2,AgSb0.96Mg0.02Ti0.02Te2,AgSb0.96Mg0.02Ti0.02Te2,2,Yes,Mg,0.02,Sb,Ti (0.02) @ Sb,Mg (0.02) @ Sb site; Ti (0.02) @ Sb site,body text,Page 2,,573.0,1.45,dimensionless
am4c05873.pdf,10.1021/acsami.4c05873,AgSbTe2,Ag0.96Mg0.02Ti0.02Te2,Ag0.96Mg0.02Ti0.02Te2,2,Yes,Mg,0.02,unclear,Ti (0.02) @ unclear,Mg (0.02) @ unclear site; Ti (0.02) @ unclear site,body text,,,573.0,1.45,dimensionless
am4c05873.pdf,10.1021/acsami.4c05873,AgSbTe2,AgSbTe2,AgSbTe2,0,No,,,,,,figure,Fig. 7,Visually estimated from Fig. 7,323.0,0.6,dimensionless
am4c05873.pdf,10.1021/acsami.4c05873,AgSbTe2,AgSbTe2,AgSbTe2,0,No,,,,,,figure,Fig. 7,Visually estimated from Fig. 7,423.0,0.8,dimensionless
am4c05873.pdf,10.1021/acsami.4c05873,AgSbTe2,AgSbTe2,AgSbTe2,0,No,,,,,,figure,Fig. 7,Visually estimated from Fig. 7,523.0,0.9,dimensionless
am4c05873.pdf,10.1021/acsami.4c05873,AgSbTe2,Ag0.98-xMg0.02TixTe2 (x=0.01),Ag0.97Mg0.02Ti0.01Te2,2,Yes,Mg,0.02,unclear,Ti (0.01) @ unclear,Mg (0.02) @ unclear site; Ti (0.01) @ unclear site,figure,Fig. 7,Visually estimated from Fig. 7,323.0,0.7,dimensionless
am4c05873.pdf,10.1021/acsami.4c05873,AgSbTe2,Ag0.98-xMg0.02TixTe2 (x=0.01),Ag0.97Mg0.02Ti0.01Te2,2,Yes,Mg,0.02,unclear,Ti (0.01) @ unclear,Mg (0.02) @ unclear site; Ti (0.01) @ unclear site,figure,Fig. 7,Visually estimated from Fig. 7,423.0,1.1,dimensionless
am4c05873.pdf,10.1021/acsami.4c05873,AgSbTe2,Ag0.98-xMg0.02TixTe2 (x=0.01),Ag0.97Mg0.02Ti0.01Te2,2,Yes,Mg,0.02,unclear,Ti (0.01) @ unclear,Mg (0.02) @ unclear site; Ti (0.01) @ unclear site,figure,Fig. 7,Visually estimated from Fig. 7,523.0,1.2,dimensionless
am4c05873.pdf,10.1021/acsami.4c05873,AgSbTe2,Ag0.98-xMg0.02TixTe2 (x=0.02),Ag0.96Mg0.02Ti0.02Te2,2,Yes,Mg,0.02,unclear,Ti (0.02) @ unclear,Mg (0.02) @ unclear site; Ti (0.02) @ unclear site,figure,Fig. 7,Visually estimated from Fig. 7,323.0,0.75,dimensionless
am4c05873.pdf,10.1021/acsami.4c05873,AgSbTe2,Ag0.98-xMg0.02TixTe2 (x=0.02),Ag0.96Mg0.02Ti0.02Te2,2,Yes,Mg,0.02,unclear,Ti (0.02) @ unclear,Mg (0.02) @ unclear site; Ti (0.02) @ unclear site,figure,Fig. 7,Visually estimated from Fig. 7,423.0,1.2,dimensionless
am4c05873.pdf,10.1021/acsami.4c05873,AgSbTe2,Ag0.98-xMg0.02TixTe2 (x=0.02),Ag0.96Mg0.02Ti0.02Te2,2,Yes,Mg,0.02,unclear,Ti (0.02) @ unclear,Mg (0.02) @ unclear site; Ti (0.02) @ unclear site,figure,Fig. 7,Visually estimated from Fig. 7,523.0,1.45,dimensionless
am4c05873.pdf,10.1021/acsami.4c05873,AgSbTe2,Ag0.98-xMg0.02TixTe2 (x=0.03),Ag0.95Mg0.02Ti0.03Te2,2,Yes,Mg,0.02,unclear,Ti (0.03) @ unclear,Mg (0.02) @ unclear site; Ti (0.03) @ unclear site,figure,Fig. 7,Visually estimated from Fig. 7,323.0,0.7,dimensionless
am4c05873.pdf,10.1021/acsami.4c05873,AgSbTe2,Ag0.98-xMg0.02TixTe2 (x=0.03),Ag0.95Mg0.02Ti0.03Te2,2,Yes,Mg,0.02,unclear,Ti (0.03) @ unclear,Mg (0.02) @ unclear site; Ti (0.03) @ unclear site,figure,Fig. 7,Visually estimated from Fig. 7,423.0,1.1,dimensionless
am4c05873.pdf,10.1021/acsami.4c05873,AgSbTe2,Ag0.98-xMg0.02TixTe2 (x=0.03),Ag0.95Mg0.02Ti0.03Te2,2,Yes,Mg,0.02,unclear,Ti (0.03) @ unclear,Mg (0.02) @ unclear site; Ti (0.03) @ unclear site,figure,Fig. 7,Visually estimated from Fig. 7,523.0,1.3,dimensionless
am4c05873.pdf,10.1021/acsami.4c05873,AgSbTe2,Ag0.98-xMg0.02TixTe2 (x=0.04),Ag0.94Mg0.02Ti0.04Te2,2,Yes,Mg,0.02,unclear,Ti (0.04) @ unclear,Mg (0.02) @ unclear site; Ti (0.04) @ unclear site,figure,Fig. 7,Visually estimated from Fig. 7,323.0,0.65,dimensionless
am4c05873.pdf,10.1021/acsami.4c05873,AgSbTe2,Ag0.98-xMg0.02TixTe2 (x=0.04),Ag0.94Mg0.02Ti0.04Te2,2,Yes,Mg,0.02,unclear,Ti (0.04) @ unclear,Mg (0.02) @ unclear site; Ti (0.04) @ unclear site,figure,Fig. 7,Visually estimated from Fig. 7,423.0,1.0,dimensionless
am4c05873.pdf,10.1021/acsami.4c05873,AgSbTe2,Ag0.98-xMg0.02TixTe2 (x=0.04),Ag0.94Mg0.02Ti0.04Te2,2,Yes,Mg,0.02,unclear,Ti (0.04) @ unclear,Mg (0.02) @ unclear site; Ti (0.04) @ unclear site,figure,Fig. 7,Visually estimated from Fig. 7,523.0,1.15,dimensionless
am4c06836.pdf,10.1021/acsami.4c06836,AgSbTe2,Ag0.85Sn0.15Sb0.85Ge0.15Te2,Ag0.85Sn0.15Sb0.85Ge0.15Te2,2,Yes,Sn,0.15,Ag,Ge (0.15) @ Sb,Sn (0.15) @ Ag site; Ge (0.15) @ Sb site,body text,Abstract and Section 3,,757.0,1.5,dimensionless
am4c06836.pdf,10.1021/acsami.4c06836,AgSbTe2,"Ag(1-x)SnxSb(1-y)GeyTe2 (x=0, y=0)",AgSbTe2,0,No,,,,,,figure,Fig. 7c,Visually estimated from Fig. 7c,300.0,0.15,dimensionless
am4c06836.pdf,10.1021/acsami.4c06836,AgSbTe2,"Ag(1-x)SnxSb(1-y)GeyTe2 (x=0, y=0)",AgSbTe2,0,No,,,,,,figure,Fig. 7c,Visually estimated from Fig. 7c,750.0,1.1,dimensionless
am4c06836.pdf,10.1021/acsami.4c06836,AgSbTe2,"Ag(1-x)SnxSb(1-y)GeyTe2 (x=0.15, y=0.15)",Ag0.85Sn0.15Sb0.85Ge0.15Te2,2,Yes,Sn,0.15,Ag,Ge (0.15) @ Sb,Sn (0.15) @ Ag site; Ge (0.15) @ Sb site,figure,Fig. 7c,Visually estimated from Fig. 7c,300.0,0.3,dimensionless
am4c06836.pdf,10.1021/acsami.4c06836,AgSbTe2,"Ag(1-x)SnxSb(1-y)GeyTe2 (x=0.15, y=0.15)",Ag0.85Sn0.15Sb0.85Ge0.15Te2,2,Yes,Sn,0.15,Ag,Ge (0.15) @ Sb,Sn (0.15) @ Ag site; Ge (0.15) @ Sb site,figure,Fig. 7c,Visually estimated from Fig. 7c,757.0,1.5,dimensionless
am7b00689.pdf,10.1021/acsami.7b00689,Ag16.7Sb30Te53.3,AQ,AgSbTe2,0,No,,,,,,figure,Figure 10,Visually estimated from Figure 10,323.15,0.22,dimensionless
am7b00689.pdf,10.1021/acsami.7b00689,Ag16.7Sb30Te53.3,AQ,AgSbTe2,0,No,,,,,,figure,Figure 10,Visually estimated from Figure 10,373.15,0.28,dimensionless
am7b00689.pdf,10.1021/acsami.7b00689,Ag16.7Sb30Te53.3,AQ,AgSbTe2,0,No,,,,,,figure,Figure 10,Visually estimated from Figure 10,423.15,0.33,dimensionless
am7b00689.pdf,10.1021/acsami.7b00689,Ag16.7Sb30Te53.3,AQ,AgSbTe2,0,No,,,,,,figure,Figure 10,Visually estimated from Figure 10,473.15,0.38,dimensionless
am7b00689.pdf,10.1021/acsami.7b00689,Ag16.7Sb30Te53.3,AQ,AgSbTe2,0,No,,,,,,figure,Figure 10,Visually estimated from Figure 10,523.15,0.39,dimensionless
am7b00689.pdf,10.1021/acsami.7b00689,Ag16.7Sb30Te53.3,380 °C/8 h,AgSbTe2,0,No,,,,,,figure,Figure 10,Visually estimated from Figure 10,323.15,0.19,dimensionless
am7b00689.pdf,10.1021/acsami.7b00689,Ag16.7Sb30Te53.3,380 °C/8 h,AgSbTe2,0,No,,,,,,figure,Figure 10,Visually estimated from Figure 10,373.15,0.24,dimensionless
am7b00689.pdf,10.1021/acsami.7b00689,Ag16.7Sb30Te53.3,380 °C/8 h,AgSbTe2,0,No,,,,,,figure,Figure 10,Visually estimated from Figure 10,423.15,0.31,dimensionless
am7b00689.pdf,10.1021/acsami.7b00689,Ag16.7Sb30Te53.3,380 °C/8 h,AgSbTe2,0,No,,,,,,figure,Figure 10,Visually estimated from Figure 10,473.15,0.37,dimensionless
am7b00689.pdf,10.1021/acsami.7b00689,Ag16.7Sb30Te53.3,380 °C/8 h,AgSbTe2,0,No,,,,,,figure,Figure 10,Visually estimated from Figure 10,523.15,0.46,dimensionless
am7b00689.pdf,10.1021/acsami.7b00689,Ag16.7Sb30Te53.3,380 °C/8 h,AgSbTe2,0,No,,,,,,figure,Figure 10,Visually estimated from Figure 10,573.15,0.47,dimensionless
am7b00689.pdf,10.1021/acsami.7b00689,Ag16.7Sb30Te53.3,380 °C/192 h,AgSbTe2,0,No,,,,,,figure,Figure 10,Visually estimated from Figure 10,323.15,0.09,dimensionless
am7b00689.pdf,10.1021/acsami.7b00689,Ag16.7Sb30Te53.3,380 °C/192 h,AgSbTe2,0,No,,,,,,figure,Figure 10,Visually estimated from Figure 10,373.15,0.12,dimensionless
am7b00689.pdf,10.1021/acsami.7b00689,Ag16.7Sb30Te53.3,380 °C/192 h,AgSbTe2,0,No,,,,,,figure,Figure 10,Visually estimated from Figure 10,423.15,0.15,dimensionless
am7b00689.pdf,10.1021/acsami.7b00689,Ag16.7Sb30Te53.3,380 °C/192 h,AgSbTe2,0,No,,,,,,figure,Figure 10,Visually estimated from Figure 10,473.15,0.19,dimensionless
am7b00689.pdf,10.1021/acsami.7b00689,Ag16.7Sb30Te53.3,380 °C/192 h,AgSbTe2,0,No,,,,,,figure,Figure 10,Visually estimated from Figure 10,523.15,0.28,dimensionless
am7b00689.pdf,10.1021/acsami.7b00689,Ag16.7Sb30Te53.3,380 °C/192 h,AgSbTe2,0,No,,,,,,figure,Figure 10,Visually estimated from Figure 10,573.15,0.35,dimensionless
applsci-08-00052-v2.pdf,10.3390/app8010052,Ag1-xSb1+xTe2+x,x=0.19,Ag0.81Sb1.19Te2.19,0,No,,,,,,body text,Section 3.4,,550.0,0.4,dimensionless
applsci-08-00052-v2.pdf,10.3390/app8010052,Ag1-xSb1+xTe2+x,x=0.1,Ag0.9Sb1.1Te2.1,0,No,,,,,,body text,Abstract,,610.0,1.2,dimensionless
applsci-08-00052-v2.pdf,10.3390/app8010052,Ag1-xSb1+xTe2+x,x=0.17,Ag0.83Sb1.17Te2.17,0,No,,,,,,body text,Section 3.3,,610.0,1.1,dimensionless
applsci-08-00052-v2.pdf,10.3390/app8010052,Ag1-xSb1+xTe2+x,"x=0.1, slowly cooled",Ag0.9Sb1.1Te2.1,1,No,Sb,x=0.1,Ag,,Sb (x=0.1) @ Ag site,text,Section 3.3,,610.0,1.2,dimensionless
applsci-08-00052-v2.pdf,10.3390/app8010052,Ag1-xSb1+xTe2+x,"Ag1-xSb1+xTe2+x, x=0.19 (quenched)",Ag0.81Sb1.19Te2.19,0,No,,,,,,figure,Figure 8,Visually estimated from Figure 8 (green squares),300.0,0.35,dimensionless
applsci-08-00052-v2.pdf,10.3390/app8010052,Ag1-xSb1+xTe2+x,"Ag1-xSb1+xTe2+x, x=0.19 (quenched)",Ag0.81Sb1.19Te2.19,0,No,,,,,,figure,Figure 8,Visually estimated from Figure 8 (green squares),550.0,0.4,dimensionless
c0jm00138d.pdf,10.1039/c0jm00138d,AgSbTe2,x=44,(Ag2Te)0.44(Sb2Te3)0.56,0,No,,,,,,text,Fig. 8(b) and text,The value 1.55 at 533 K is specifically for x=50; the text notes ZT for all samples (x=44-54) reaches maximum at near 550 K.,533.0,1.55,dimensionless
c0jm00138d.pdf,10.1039/c0jm00138d,AgSbTe2,x=50,AgSbTe2,0,No,,,,,,text,page 1 and page 5,,533.0,1.55,dimensionless
c0jm00138d.pdf,10.1039/c0jm00138d,AgSbTe2,"(Ag2Te)x(Sb2Te3)100-x, x=44",(Ag2Te)44(Sb2Te3)56,0,No,,,,,,figure,Fig. 8b,Visually estimated from Fig. 8b,300.0,0.6,dimensionless
c0jm00138d.pdf,10.1039/c0jm00138d,AgSbTe2,"(Ag2Te)x(Sb2Te3)100-x, x=50",(Ag2Te)50(Sb2Te3)50,0,No,,,,,,figure,Fig. 8b,Visually estimated from Fig. 8b,533.0,1.55,dimensionless
c8ta01393d.pdf,10.1039/c8ta01393d,GeSe-AgSbTe2,x=0.2,GeSeAg0.2Sb0.2Te0.4,3,Yes,Ag,20%,unclear,Sb (20%) @ unclear; Te (40%) @ unclear,Ag (20%) @ unclear site; Sb (20%) @ unclear site; Te (40%) @ unclear site,body text,,,754.0,1.0,dimensionless
c8ta01393d.pdf,10.1039/c8ta01393d,GeSe-AgSbTe2,x=0.2,GeSeAg0.2Sb0.2Te0.4,3,Yes,Ag,20%,unclear,Sb (20%) @ unclear; Te (40%) @ unclear,Ag (20%) @ unclear site; Sb (20%) @ unclear site; Te (40%) @ unclear site,body text,,,,0.96,dimensionless
c8ta01393d.pdf,10.1039/c8ta01393d,GeSe-AgSbTe2,GeSe-xAgSbTe2 (x=0.05),GeSe-0.05AgSbTe2,3,Yes,Ag,x=0.05,unclear,Sb (x=0.05) @ unclear; Te (x=0.05) @ unclear,Ag (x=0.05) @ unclear site; Sb (x=0.05) @ unclear site; Te (x=0.05) @ unclear site,figure,Fig. 5a,Visually estimated from Fig. 5a,750.0,0.6,dimensionless
c8ta01393d.pdf,10.1039/c8ta01393d,GeSe-AgSbTe2,GeSe-xAgSbTe2 (x=0.1),GeSe-0.1AgSbTe2,3,Yes,Ag,x=0.1,unclear,Sb (x=0.1) @ unclear; Te (x=0.1) @ unclear,Ag (x=0.1) @ unclear site; Sb (x=0.1) @ unclear site; Te (x=0.1) @ unclear site,figure,Fig. 5a,Visually estimated from Fig. 5a,750.0,0.8,dimensionless
c8ta01393d.pdf,10.1039/c8ta01393d,GeSe-AgSbTe2,GeSe-xAgSbTe2 (x=0.15),GeSe-0.15AgSbTe2,3,Yes,Ag,x=0.15,unclear,Sb (x=0.15) @ unclear; Te (x=0.15) @ unclear,Ag (x=0.15) @ unclear site; Sb (x=0.15) @ unclear site; Te (x=0.15) @ unclear site,figure,Fig. 5a,Visually estimated from Fig. 5a,750.0,0.9,dimensionless
c8ta01393d.pdf,10.1039/c8ta01393d,GeSe-AgSbTe2,GeSe-xAgSbTe2 (x=0.2),GeSe-0.2AgSbTe2,3,Yes,Ag,x=0.2,unclear,Sb (x=0.2) @ unclear; Te (x=0.2) @ unclear,Ag (x=0.2) @ unclear site; Sb (x=0.2) @ unclear site; Te (x=0.2) @ unclear site,figure,Fig. 5a,Visually estimated from Fig. 5a,750.0,0.95,dimensionless
cm101503y.pdf,10.1021/cm101503y,AgSbTe2,AgSbTe2 (x=0),AgSbTe2,0,No,,,,,,body text,,Value for undoped AgSbTe2 at 565 K is compared to Se-doped sample.,565.0,1.37,dimensionless
cm101503y.pdf,10.1021/cm101503y,AgSbTe2,AgSbSe0.02Te1.98 (x=0.02),AgSbSe0.02Te1.98,1,No,Se,x=0.02,Te,,Se (x=0.02) @ Te site,body text,,Highest figure of merit observed for this sample.,565.0,1.37,dimensionless
cm101503y.pdf,10.1021/cm101503y,AgSbTe2,x=0.00,AgSbTe2,0,No,,,,,,figure,,Visually estimated from Fig. 7,300.0,0.6,dimensionless
cm101503y.pdf,10.1021/cm101503y,AgSbTe2,x=0.00,AgSbTe2,0,No,,,,,,figure,,Visually estimated from Fig. 7,650.0,1.1,dimensionless
cm101503y.pdf,10.1021/cm101503y,AgSbTe2,x=0.01,AgSbSe0.01Te1.99,1,No,Se,x=0.01,Te,,Se (x=0.01) @ Te site,figure,,Visually estimated from Fig. 7,300.0,0.6,dimensionless
cm101503y.pdf,10.1021/cm101503y,AgSbTe2,x=0.01,AgSbSe0.01Te1.99,1,No,Se,x=0.01,Te,,Se (x=0.01) @ Te site,figure,,Visually estimated from Fig. 7,650.0,1.2,dimensionless
cm101503y.pdf,10.1021/cm101503y,AgSbTe2,x=0.02,AgSbSe0.02Te1.98,1,No,Se,x=0.02,Te,,Se (x=0.02) @ Te site,figure,,Visually estimated from Fig. 7,300.0,0.6,dimensionless
cm101503y.pdf,10.1021/cm101503y,AgSbTe2,x=0.02,AgSbSe0.02Te1.98,1,No,Se,x=0.02,Te,,Se (x=0.02) @ Te site,figure,,Visually estimated from Fig. 7; value also mentioned in text,565.0,1.37,dimensionless
cm101503y.pdf,10.1021/cm101503y,AgSbTe2,x=0.04,AgSbSe0.04Te1.96,1,No,Se,x=0.04,Te,,Se (x=0.04) @ Te site,figure,,Visually estimated from Fig. 7,300.0,0.55,dimensionless
cm101503y.pdf,10.1021/cm101503y,AgSbTe2,x=0.04,AgSbSe0.04Te1.96,1,No,Se,x=0.04,Te,,Se (x=0.04) @ Te site,figure,,Visually estimated from Fig. 7,600.0,1.25,dimensionless
cm5c01646.pdf,10.1021/acs.chemmater.5c01646,AgSbTe2,AST,AgSbTe2,0,No,,,,,,body text,,peak zT,,0.61,dimensionless
