Repository: Harpriyaminhas/AgSbTe2_data_extraction

# AgSbTe2 Thermoelectric ML Pipeline

Machine-learning pipeline that takes the extracted AgSbTe2-family dataset
from `../AgSbTe2_work/output/AgSbTe2_Thermoelectric_Extracted_Data_long.csv`
and, for five thermoelectric (TE) properties (Seebeck coefficient, electrical
conductivity, thermal conductivity, power factor, ZT), builds composition
descriptors, trains/benchmarks 5 regression models, runs SHAP interpretability
analysis, and screens dopant/site/ratio/temperature combinations to answer:
which dopant, single- or co-doped, what ratio, and whether an unexplored
dopant could do better for AgSbTe2.

**Main deliverable:** `AgSbTe2_ML_Report.docx` -- a full write-up (methods,

File: ML_analysis/outputs/datasets/ZT_raw.csv (part 6 of 6)
source_pdf,doi,base_composition,sample_id,full_formula,num_dopants,is_codoped,primary_dopant_element,primary_dopant_pct,primary_dopant_site,codopant_elements,all_dopants_detail,source_type,source_detail,notes,temperature_K,target_value,unit
cm5c01646.pdf,10.1021/acs.chemmater.5c01646,AgSbTe2,AST,AgSbTe2,0,No,,,,,,body text,,average zT,,0.56,dimensionless
cm5c01646.pdf,10.1021/acs.chemmater.5c01646,AgSbTe2,NS-AST + 0.025,Ag0.91Sb1.09Te2.09 + 0.025 wt % B,1,No,B,0.025 wt %,unclear,,B (0.025 wt %) @ unclear site,body text,,peak zT,573.0,1.35,dimensionless
cm5c01646.pdf,10.1021/acs.chemmater.5c01646,AgSbTe2,NS-AST + 0.025,Ag0.91Sb1.09Te2.09 + 0.025 wt % B,1,No,B,0.025 wt %,unclear,,B (0.025 wt %) @ unclear site,body text,,average zT,,1.03,dimensionless
cm5c01646.pdf,10.1021/acs.chemmater.5c01646,AgSbTe2,AST,AgSbTe2,0,No,,,,,,figure,Figure 8a,Visually estimated from Figure 8a,600.0,0.6,dimensionless
cm5c01646.pdf,10.1021/acs.chemmater.5c01646,AgSbTe2,AST + 0.02,AgSbTe2 + 0.02 wt % B,1,No,B,0.02 wt %,unclear,,B (0.02 wt %) @ unclear site,figure,Figure 8a,Visually estimated from Figure 8a,600.0,0.8,dimensionless
cm5c01646.pdf,10.1021/acs.chemmater.5c01646,AgSbTe2,AST + 0.025,AgSbTe2 + 0.025 wt % B,1,No,B,0.025 wt %,unclear,,B (0.025 wt %) @ unclear site,figure,Figure 8a,Visually estimated from Figure 8a,600.0,0.9,dimensionless
cm5c01646.pdf,10.1021/acs.chemmater.5c01646,AgSbTe2,AST + 0.03,AgSbTe2 + 0.03 wt % B,1,No,B,0.03 wt %,unclear,,B (0.03 wt %) @ unclear site,figure,Figure 8a,Visually estimated from Figure 8a,600.0,0.95,dimensionless
cm5c01646.pdf,10.1021/acs.chemmater.5c01646,AgSbTe2,NS-AST + 0.025,Ag0.91Sb1.09Te2.09 + 0.025 wt % B,1,No,B,0.025 wt %,unclear,,B (0.025 wt %) @ unclear site,figure,Figure 8a,Visually estimated from Figure 8a,600.0,1.35,dimensionless
d3ee01033c.pdf,10.1039/d3ee01033c,AgSbTe2,Ag0.98SbTe2,Ag0.98SbTe2,1,No,Ag vacancy,2 mol%,Ag,,Ag vacancy (2 mol%) @ Ag site,text,page 6,,573.0,2.3,dimensionless
d3ee01033c.pdf,10.1039/d3ee01033c,AgSbTe2,AgSbTe2,AgSbTe2,0,No,,,,,,figure,Fig. 4d,Visually estimated from Fig. 4d,300.0,0.5,dimensionless
d3ee01033c.pdf,10.1039/d3ee01033c,AgSbTe2,Ag0.99SbTe2,Ag0.99SbTe2,1,No,Ag vacancy,0.01,Ag,,Ag vacancy (0.01) @ Ag site,figure,Fig. 4d,Visually estimated from Fig. 4d,300.0,0.7,dimensionless
d3ee01033c.pdf,10.1039/d3ee01033c,AgSbTe2,Ag0.98SbTe2,Ag0.98SbTe2,1,No,Ag vacancy,0.02,Ag,,Ag vacancy (0.02) @ Ag site,figure,Fig. 4d,Visually estimated from Fig. 4d,300.0,0.8,dimensionless
d3ee01033c.pdf,10.1039/d3ee01033c,AgSbTe2,Ag0.97SbTe2,Ag0.97SbTe2,1,No,Ag vacancy,0.03,Ag,,Ag vacancy (0.03) @ Ag site,figure,Fig. 4d,Visually estimated from Fig. 4d,300.0,0.7,dimensionless
d3nr04584f.pdf,10.1039/d3nr04584f,AgSbTe2,Ag0.91Sb1.09Te2.09,Ag0.91Sb1.09Te2.09,1,No,Ag deficiency,0.09,Ag,,Ag deficiency (0.09) @ Ag site,body text,"Page 2, Results and discussion",,573.0,1.7,dimensionless
d3nr04584f.pdf,10.1039/d3nr04584f,AgSbTe2,Ag0.91Sb1.09Te2.09,Ag0.91Sb1.09Te2.09,1,No,Ag deficiency,0.09,Ag,,Ag deficiency (0.09) @ Ag site,body text,"Page 1, Introduction",,,0.75,dimensionless
d4ce00915k.pdf,10.1039/d4ce00915k,AgSbTe2,Ag2Se/AgSbSe2 nanocomposite,(Ag2Se)0.98(2AgSbSe2)0.02,1,No,AgSbSe2,2 mol%,interstitial,,AgSbSe2 (2 mol%) @ interstitial site,text,Table 2,,375.0,0.93,dimensionless
d4ce00915k.pdf,10.1039/d4ce00915k,AgSbTe2,Ag0.98(2AgSbSe2)0.02,Ag0.98(2AgSbSe2)0.02,3,Yes,Ag,0.98,multiple sites,Sb (0.02) @ multiple sites; Se (0.02) @ multiple sites,Ag (0.98) @ multiple sites site; Sb (0.02) @ multiple sites site; Se (0.02) @ multiple sites site,figure,,Visually estimated from Fig. 4(c) top right inset plot,,0.8,dimensionless
d4ce00915k.pdf,10.1039/d4ce00915k,AgSbTe2,(Ag2Se)0.98(2AgSbSe2)0.02,(Ag2Se)0.98(2AgSbSe2)0.02,1,No,Sb,0.02,unclear,,Sb (0.02) @ unclear site,table,Table 2,,375.0,0.93,dimensionless
d4cp01171f.pdf,10.1039/d4cp01171f,AgSbTe2,Ag0.927Sb1.07Te2.005,Ag0.927Sb1.07Te2.005,2,Yes,Ag,0.927,Ag,Sb (1.07) @ Sb,Ag (0.927) @ Ag site; Sb (1.07) @ Sb site,body text,,,300.0,1.1,dimensionless
d5dt01185j.pdf,10.1039/d5dt01185j,Ba2.75Pb1.1Sb4.1Se10-deltaTe_delta,Ba2.75Pb1.1Sb4.1Se6Te4,Ba2.75Pb1.1Sb4.1Se6Te4,1,No,Te,δ = 4,Te,,Te (δ = 4) @ Te site,body text,,,773.0,0.09,dimensionless
el3c01653.pdf,10.1021/acsaelm.3c01653,AgSbTe2,Ag0.7Sb1.12Te2,Ag0.7Sb1.12Te2,2,Yes,Ag vacancy,0.3,Ag,Sb (0.12) @ Ag,Ag vacancy (0.3) @ Ag site; Sb (0.12) @ Ag site,body text,,,750.0,1.25,dimensionless
el3c01653.pdf,10.1021/acsaelm.3c01653,AgSbTe2,Ag0.7Sb1.12Te1.95Se0.05,Ag0.7Sb1.12Te1.95Se0.05,3,Yes,Ag vacancy,0.3,Ag,Sb (0.12) @ Ag; Se (0.05) @ Te,Ag vacancy (0.3) @ Ag site; Sb (0.12) @ Ag site; Se (0.05) @ Te site,body text,,,750.0,1.01,dimensionless
el3c01653.pdf,10.1021/acsaelm.3c01653,AgSbTe2,AgSbTe2,AgSbTe2,0,No,,,,,,figure,Fig. 8,Visually estimated from Fig. 8,300.0,0.15,dimensionless
el3c01653.pdf,10.1021/acsaelm.3c01653,AgSbTe2,AgSbTe2,AgSbTe2,0,No,,,,,,figure,Fig. 8,Visually estimated from Fig. 8,500.0,0.4,dimensionless
el3c01653.pdf,10.1021/acsaelm.3c01653,AgSbTe2,AgSbTe2,AgSbTe2,0,No,,,,,,figure,Fig. 8,Visually estimated from Fig. 8,773.0,0.55,dimensionless
el3c01653.pdf,10.1021/acsaelm.3c01653,AgSbTe2,Ag0.7Sb1.12Te2,Ag0.7Sb1.12Te2,1,No,Ag,0.7,Ag,,Ag (0.7) @ Ag site,figure,Fig. 8,Visually estimated from Fig. 8,300.0,0.25,dimensionless
el3c01653.pdf,10.1021/acsaelm.3c01653,AgSbTe2,Ag0.7Sb1.12Te2,Ag0.7Sb1.12Te2,1,No,Ag,0.7,Ag,,Ag (0.7) @ Ag site,figure,Fig. 8,Visually estimated from Fig. 8,500.0,0.7,dimensionless
el3c01653.pdf,10.1021/acsaelm.3c01653,AgSbTe2,Ag0.7Sb1.12Te1.95Se0.05,Ag0.7Sb1.12Te1.95Se0.05,2,Yes,Ag,0.7,Ag,Se (0.05) @ Te,Ag (0.7) @ Ag site; Se (0.05) @ Te site,figure,Fig. 8,Visually estimated from Fig. 8,300.0,0.2,dimensionless
el3c01653.pdf,10.1021/acsaelm.3c01653,AgSbTe2,Ag0.7Sb1.12Te1.95Se0.05,Ag0.7Sb1.12Te1.95Se0.05,2,Yes,Ag,0.7,Ag,Se (0.05) @ Te,Ag (0.7) @ Ag site; Se (0.05) @ Te site,figure,Fig. 8,Visually estimated from Fig. 8,500.0,0.6,dimensionless
ja1c07522.pdf,10.1021/jacs.1c07522,AgSbTe2,ATMS,AgMnSbTe3,1,No,Mn,equimolar ratio,multiple sites,,Mn (equimolar ratio) @ multiple sites site,text,Abstract,,823.0,1.46,dimensionless
ja1c07522.pdf,10.1021/jacs.1c07522,AgSbTe2,ATMS,AgMnSbTe3,1,No,Mn,equimolar ratio,multiple sites,,Mn (equimolar ratio) @ multiple sites site,text,Abstract,average ZT,,0.87,dimensionless
ja1c07522.pdf,10.1021/jacs.1c07522,AgSbTe2,ATMS,AgMnSbTe3,1,No,Mn,equimolar ratio,multiple sites,,Mn (equimolar ratio) @ multiple sites site,text,"Results and Discussion, Section 3",,300.0,0.27,dimensionless
ja1c07522.pdf,10.1021/jacs.1c07522,AgSbTe2,AgMnSbTe3 (m=1),AgMnSbTe3,1,No,Mn,equimolar ratio,multiple sites,,Mn (equimolar ratio) @ multiple sites site,figure,Figure 4F,Visually estimated from Figure 4F,823.0,1.46,dimensionless
ja1c07522.pdf,10.1021/jacs.1c07522,AgSbTe2,AgMnSbTe2 (m=1),AgMnSbTe2,1,No,Mn,equimolar,multiple sites,,Mn (equimolar) @ multiple sites site,body text,,,300.0,0.27,dimensionless
ja1c07522.pdf,10.1021/jacs.1c07522,AgSbTe2,AgMnSbTe2 (m=1),AgMnSbTe2,1,No,Mn,equimolar,multiple sites,,Mn (equimolar) @ multiple sites site,body text,,,823.0,0.87,dimensionless
ja1c08931.pdf,10.1021/jacs.1c08931,(SnSe)0.5(AgSbTe2)0.5,pristine (SnSe)0.5(AgSbSe2)0.5,(SnSe)0.5(AgSbSe2)0.5,0,No,,,,,,body text,,,725.0,0.77,dimensionless
ja1c08931.pdf,10.1021/jacs.1c08931,(SnSe)0.5(AgSbTe2)0.5,(SnSe)0.5(AgSb1-xGexSe2)0.5 (x = 0.06),(SnSe)0.5(AgSb0.94Ge0.06Se2)0.5,1,No,Ge,6 mol %,Sb,,Ge (6 mol %) @ Sb site,body text,,,706.0,1.05,dimensionless
ja1c08931.pdf,10.1021/jacs.1c08931,(SnSe)0.5(AgSbTe2)0.5,"(SnSe)0.5(AgSb1-xGexTe2)0.5, x=0.0",(SnSe)0.5(AgSbTe2)0.5,1,No,Ge,x=0.0,Sb,,Ge (x=0.0) @ Sb site,body text,,,725.0,0.77,dimensionless
ja1c08931.pdf,10.1021/jacs.1c08931,(SnSe)0.5(AgSbTe2)0.5,"(SnSe)0.5(AgSb1-xGexTe2)0.5, x=0.06",(SnSe)0.5(AgSb0.94Ge0.06Te2)0.5,1,No,Ge,x=0.06,Sb,,Ge (x=0.06) @ Sb site,body text,,,706.0,1.05,dimensionless
ja3c09643.pdf,10.1021/jacs.3c09643,AgSbTe2,AgSbTe2,AgSbTe2,0,No,,,,,,body text,Page 6,,570.0,0.9,dimensionless
ja3c09643.pdf,10.1021/jacs.3c09643,AgSbTe2,AgSb0.96Hg0.04Te2,AgSb0.96Hg0.04Te2,1,No,Hg,4 mol %,Sb,,Hg (4 mol %) @ Sb site,body text,Page 1,,570.0,2.4,dimensionless
ja3c09643.pdf,10.1021/jacs.3c09643,AgSbTe2,AgSbTe2,AgSbTe2,0,No,,,,,,figure,,Visually estimated from Figure 6a,570.0,0.8,dimensionless
ja3c09643.pdf,10.1021/jacs.3c09643,AgSbTe2,AgSb0.98Hg0.02Te2,AgSb0.98Hg0.02Te2,1,No,Hg,0.02,Sb,,Hg (0.02) @ Sb site,figure,,Visually estimated from Figure 6a,570.0,1.6,dimensionless
ja3c09643.pdf,10.1021/jacs.3c09643,AgSbTe2,AgSb0.94Hg0.06Te2,AgSb0.94Hg0.06Te2,1,No,Hg,0.06,Sb,,Hg (0.06) @ Sb site,figure,,Visually estimated from Figure 6a,570.0,2.0,dimensionless
ja6c00040.pdf,10.1021/jacs.6c00040,AgSbTe2,nanocrystalline Ag0.8Sb1.2Te2.2,Ag0.8Sb1.2Te2.2,0,No,,,,,,text,body text,,575.0,1.2,dimensionless
ja6c00040.pdf,10.1021/jacs.6c00040,AgSbTe2,bulk Ag0.8Sb1.2Te2.2,Ag0.8Sb1.2Te2.2,0,No,,,,,,text,body text,,575.0,0.66,dimensionless
ja6c00040.pdf,10.1021/jacs.6c00040,AgSbTe2,nanocrystalline Ag0.8Sb1.2Te2.2,Ag0.8Sb1.2Te2.2,3,Yes,Ag,0.8,Ag,Sb (1.2) @ Sb; Te (2.2) @ Te,Ag (0.8) @ Ag site; Sb (1.2) @ Sb site; Te (2.2) @ Te site,figure,Figure 4d,Visually estimated from Figure 4d,300.0,0.4,dimensionless
ja6c00040.pdf,10.1021/jacs.6c00040,AgSbTe2,bulk Ag0.8Sb1.2Te2.2,Ag0.8Sb1.2Te2.2,3,Yes,Ag,0.8,Ag,Sb (1.2) @ Sb; Te (2.2) @ Te,Ag (0.8) @ Ag site; Sb (1.2) @ Sb site; Te (2.2) @ Te site,figure,Figure 4d,Visually estimated from Figure 4d,300.0,0.2,dimensionless
ja6c00040.pdf,10.1021/jacs.6c00040,AgSbTe2,bulk Ag0.8Sb1.2Te2.2,Ag0.8Sb1.2Te2.2,3,Yes,Ag,0.8,Ag,Sb (1.2) @ Sb; Te (2.2) @ Te,Ag (0.8) @ Ag site; Sb (1.2) @ Sb site; Te (2.2) @ Te site,figure,Figure 4d,Visually estimated from Figure 4d,575.0,0.6,dimensionless
jp4c04467.pdf,10.1021/acs.jpcc.4c04467,AgSbTe2,AgSbTe1.92S0.08,AgSbTe1.92S0.08,1,No,S,x = 0.08,Te,,S (x = 0.08) @ Te site,body text,,,573.0,1.31,dimensionless
jp4c04467.pdf,10.1021/acs.jpcc.4c04467,AgSbTe2,AgSbTe2,AgSbTe2,0,No,,,,,,figure,Fig. 6a,Visually estimated from Fig. 6a,300.0,0.3,dimensionless
jp4c04467.pdf,10.1021/acs.jpcc.4c04467,AgSbTe2,AgSbTe2,AgSbTe2,0,No,,,,,,figure,Fig. 6a,Visually estimated from Fig. 6a,600.0,1.05,dimensionless
jp4c04467.pdf,10.1021/acs.jpcc.4c04467,AgSbTe2,AgSbTe1.96S0.04,AgSbTe1.96S0.04,1,No,S,x=0.04,Te,,S (x=0.04) @ Te site,figure,Fig. 6a,Visually estimated from Fig. 6a,300.0,0.3,dimensionless
jp4c04467.pdf,10.1021/acs.jpcc.4c04467,AgSbTe2,AgSbTe1.96S0.04,AgSbTe1.96S0.04,1,No,S,x=0.04,Te,,S (x=0.04) @ Te site,figure,Fig. 6a,Visually estimated from Fig. 6a,600.0,1.15,dimensionless
jp4c04467.pdf,10.1021/acs.jpcc.4c04467,AgSbTe2,AgSbTe1.94S0.06,AgSbTe1.94S0.06,1,No,S,x=0.06,Te,,S (x=0.06) @ Te site,figure,Fig. 6a,Visually estimated from Fig. 6a,300.0,0.3,dimensionless
jp4c04467.pdf,10.1021/acs.jpcc.4c04467,AgSbTe2,AgSbTe1.94S0.06,AgSbTe1.94S0.06,1,No,S,x=0.06,Te,,S (x=0.06) @ Te site,figure,Fig. 6a,Visually estimated from Fig. 6a,600.0,1.2,dimensionless
jp4c04467.pdf,10.1021/acs.jpcc.4c04467,AgSbTe2,AgSbTe1.92S0.08,AgSbTe1.92S0.08,1,No,S,x=0.08,Te,,S (x=0.08) @ Te site,figure,Fig. 6a,Visually estimated from Fig. 6a,300.0,0.35,dimensionless
jp4c04467.pdf,10.1021/acs.jpcc.4c04467,AgSbTe2,AgSbTe1.92S0.08,AgSbTe1.92S0.08,1,No,S,x=0.08,Te,,S (x=0.08) @ Te site,figure,Fig. 6a,Visually estimated from Fig. 6a,600.0,1.3,dimensionless
jp4c04467.pdf,10.1021/acs.jpcc.4c04467,AgSbTe2,AgSbTe1.9S0.1,AgSbTe1.9S0.1,1,No,S,x=0.1,Te,,S (x=0.1) @ Te site,figure,Fig. 6a,Visually estimated from Fig. 6a,300.0,0.3,dimensionless
jp4c04467.pdf,10.1021/acs.jpcc.4c04467,AgSbTe2,AgSbTe1.9S0.1,AgSbTe1.9S0.1,1,No,S,x=0.1,Te,,S (x=0.1) @ Te site,figure,Fig. 6a,Visually estimated from Fig. 6a,600.0,1.25,dimensionless
materials-15-02843.pdf,10.3390/ma15082843,AgSbTe2-family,AgSb0.94Cd0.06Te2,AgSb0.94Cd0.06Te2,1,No,Cd,0.06,Sb,,Cd (0.06) @ Sb site,table,Table 2,,700.0,2.36,dimensionless
materials-15-02843.pdf,10.3390/ma15082843,AgSbTe2-family,AgSbTe1.85Se0.15,AgSbTe1.85Se0.15,1,No,Se,0.15,Te,,Se (0.15) @ Te site,table,Table 2,,700.0,2.39,dimensionless
nanomaterials-12-03910.pdf,10.3390/nano12213910,AgSbTe2,AgSbTe2 (arc-melted),AgSbTe2,0,No,,,,,,body text,,,680.0,0.6,dimensionless
nanomaterials-12-03910.pdf,10.3390/nano12213910,AgSbTe2,arc-melted AgSbTe2,AgSbTe2,0,No,,,,,,figure,Fig. 6b,Visually estimated from Fig. 6b,300.0,0.1,dimensionless
nanomaterials-12-03910.pdf,10.3390/nano12213910,AgSbTe2,arc-melted AgSbTe2,AgSbTe2,0,No,,,,,,figure,Fig. 6b,Visually estimated from Fig. 6b,680.0,0.6,dimensionless
nz1c01184.pdf,10.1021/acsenergylett.1c01184,AgSbTe2,6 mol % Cd-doped AgSbTe2,AgSb1-xCdxTe2 (x=0.06),1,No,Cd,6 mol %,Sb,,Cd (6 mol %) @ Sb site,text,Abstract and page 9,,573.0,2.6,dimensionless
nz1c01184.pdf,10.1021/acsenergylett.1c01184,AgSbTe2,AgSb0.96Zn0.04Te2,AgSb0.96Zn0.04Te2,1,No,Zn,0.04,Sb,,Zn (0.04) @ Sb site,text,page 7,,585.0,1.9,dimensionless
nz1c01184.pdf,10.1021/acsenergylett.1c01184,AgSbTe2,AgSbTe1.98Se0.02,AgSbTe1.98Se0.02,1,No,Se,0.02,Te,,Se (0.02) @ Te site,text,page 6,,600.0,1.35,dimensionless
nz1c01184.pdf,10.1021/acsenergylett.1c01184,AgSbTe2,AgSbTe1.85Se0.15,AgSbTe1.85Se0.15,1,No,Se,0.15,Te,,Se (0.15) @ Te site,text,page 6,,550.0,2.1,dimensionless
nz1c01184.pdf,10.1021/acsenergylett.1c01184,AgSbTe2,AgSb0.93In0.07Te2,AgSb0.93In0.07Te2,1,No,In,0.07,Sb,,In (0.07) @ Sb site,text,page 6,,650.0,1.35,dimensionless
nz1c01184.pdf,10.1021/acsenergylett.1c01184,AgSbTe2,AgSb0.95Bi0.05Te2,AgSb0.95Bi0.05Te2,1,No,Bi,0.05,Sb,,Bi (0.05) @ Sb site,text,page 6,,570.0,1.04,dimensionless
nz1c01184.pdf,10.1021/acsenergylett.1c01184,AgSbTe2,AgSb0.99La0.01Te2,AgSb0.99La0.01Te2,1,No,La,0.01,Sb,,La (0.01) @ Sb site,text,page 6,,573.0,1.5,dimensionless
nz1c01184.pdf,10.1021/acsenergylett.1c01184,AgSbTe2,Ag0.95Sb0.95Mn0.10Te2,Ag0.95Sb0.95Mn0.10Te2,1,No,Mn,0.10,multiple sites,,Mn (0.10) @ multiple sites site,text,page 7,,550.0,0.74,dimensionless
nz1c01184.pdf,10.1021/acsenergylett.1c01184,AgSbTe2,Na0.02Ag0.98SbTe2.02,Na0.02Ag0.98SbTe2.02,1,No,Na,0.02,Ag,,Na (0.02) @ Ag site,text,page 7,,570.0,1.5,dimensionless
nz1c01184.pdf,10.1021/acsenergylett.1c01184,AgSbTe2,Ag0.94Cd0.06Te2,Ag0.94Cd0.06Te2,1,No,Cd,6 mol %,Sb,,Cd (6 mol %) @ Sb site,figure,Fig. 1b,Visually estimated from Fig. 1b,300.0,1.2,dimensionless
nz1c01184.pdf,10.1021/acsenergylett.1c01184,AgSbTe2,Ag0.94Cd0.06Te2,Ag0.94Cd0.06Te2,1,No,Cd,6 mol %,Sb,,Cd (6 mol %) @ Sb site,figure,Fig. 1b,Visually estimated from Fig. 1b,400.0,1.8,dimensionless
nz1c01184.pdf,10.1021/acsenergylett.1c01184,AgSbTe2,Ag0.94Cd0.06Te2,Ag0.94Cd0.06Te2,1,No,Cd,6 mol %,Sb,,Cd (6 mol %) @ Sb site,figure,Fig. 1b,Visually estimated from Fig. 1b,500.0,2.3,dimensionless
nz1c01184.pdf,10.1021/acsenergylett.1c01184,AgSbTe2,Ag0.94Cd0.06Te2,Ag0.94Cd0.06Te2,1,No,Cd,6 mol %,Sb,,Cd (6 mol %) @ Sb site,figure,Fig. 1b,Visually estimated from Fig. 1b,573.0,2.6,dimensionless
nz1c01184.pdf,10.1021/acsenergylett.1c01184,AgSbTe2,Ag0.96Zn0.04Te2,Ag0.96Zn0.04Te2,1,No,Zn,4 mol %,Sb,,Zn (4 mol %) @ Sb site,figure,Fig. 1b,Visually estimated from Fig. 1b,300.0,0.8,dimensionless
nz1c01184.pdf,10.1021/acsenergylett.1c01184,AgSbTe2,Ag0.96Zn0.04Te2,Ag0.96Zn0.04Te2,1,No,Zn,4 mol %,Sb,,Zn (4 mol %) @ Sb site,figure,Fig. 1b,Visually estimated from Fig. 1b,400.0,1.2,dimensionless
nz1c01184.pdf,10.1021/acsenergylett.1c01184,AgSbTe2,Ag0.96Zn0.04Te2,Ag0.96Zn0.04Te2,1,No,Zn,4 mol %,Sb,,Zn (4 mol %) @ Sb site,figure,Fig. 1b,Visually estimated from Fig. 1b,500.0,1.5,dimensionless
nz1c01184.pdf,10.1021/acsenergylett.1c01184,AgSbTe2,Ag0.96Zn0.04Te2,Ag0.96Zn0.04Te2,1,No,Zn,4 mol %,Sb,,Zn (4 mol %) @ Sb site,figure,Fig. 1b,Visually estimated from Fig. 1b,600.0,1.6,dimensionless
nz1c01184.pdf,10.1021/acsenergylett.1c01184,AgSbTe2,AgSbTe2,AgSbTe2,0,No,,,,,,body text,,,450.0,1.0,dimensionless
nz1c01184.pdf,10.1021/acsenergylett.1c01184,AgSbTe2,AgSb1-xCd xTe2 (x=0.02),AgSb0.98Cd0.02Te2,1,No,Cd,2 mol %,Sb,,Cd (2 mol %) @ Sb site,figure,Fig. 7f,Visually estimated from Fig. 7f,300.0,1.1,dimensionless
nz1c01184.pdf,10.1021/acsenergylett.1c01184,AgSbTe2,AgSb1-xCd xTe2 (x=0.06),AgSb0.94Cd0.06Te2,1,No,Cd,6 mol %,Sb,,Cd (6 mol %) @ Sb site,body text,,,573.0,2.6,dimensionless
nz6b00639.pdf,10.1021/acsenergylett.6b00639,AgSbTe2,AgSb0.96Zn0.04Te2,AgSb0.96Zn0.04Te2,1,No,Zn,0.04,Sb,,Zn (0.04) @ Sb site,body text,,,585.0,1.9,dimensionless
nz6b00639.pdf,10.1021/acsenergylett.6b00639,AgSbTe2,Ag0.96Zn0.04Te2,Ag0.96Zn0.04Te2,1,No,Zn,0.04,Sb,,Zn (0.04) @ Sb site,body text,,,585.0,1.9,dimensionless
nz6b00639.pdf,10.1021/acsenergylett.6b00639,AgSbTe2,AgSb1-xZnxTe2 (x=0.04),AgSb0.96Zn0.04Te2,1,No,Zn,0.04,Sb,,Zn (0.04) @ Sb site,body text,page 354,,585.0,1.9,dimensionless
nz8b00137.pdf,10.1021/acsenergylett.8b00137,AgSnmSbTe2+m,AgSn5SbTe7,AgSn5SbTe7,1,No,I,0.6 atom %,Te,,I (0.6 atom %) @ Te site,text,Abstract,,800.0,1.2,dimensionless
nz8b00137.pdf,10.1021/acsenergylett.8b00137,AgSnmSbTe2+m,AgSnmSbTe2+m (m=50),AgSn50SbTe52,2,Yes,Ag,m=50,Sn,Sb (m=50) @ Sn,Ag (m=50) @ Sn site; Sb (m=50) @ Sn site,figure,,Visually estimated from Fig. 5b,300.0,0.2,dimensionless
nz8b00137.pdf,10.1021/acsenergylett.8b00137,AgSnmSbTe2+m,AgSnmSbTe2+m (m=5),AgSn5SbTe7,2,Yes,Ag,m=5,Sn,Sb (m=5) @ Sn,Ag (m=5) @ Sn site; Sb (m=5) @ Sn site,figure,,Visually estimated from Fig. 5b,300.0,0.4,dimensionless
nz8b00137.pdf,10.1021/acsenergylett.8b00137,AgSnmSbTe2+m,AgSnmSbTe2+m (m=5),AgSn5SbTe7,2,Yes,Ag,m=5,Sn,Sb (m=5) @ Sn,Ag (m=5) @ Sn site; Sb (m=5) @ Sn site,body text,,Explicitly stated in abstract and body text,800.0,1.2,dimensionless
s10854-025-15118-x.pdf,10.1007/s10854-025-15118-x,AgSbTe2,MQ-450,AgSbTe2,0,No,,,,,,body text,Page 1,,600.0,1.67,dimensionless
s10854-025-15118-x.pdf,10.1007/s10854-025-15118-x,AgSbTe2,BM-450,AgSbTe2,0,No,,,,,,figure,Fig. 7d,Visually estimated from Fig. 7d,600.0,1.38,dimensionless
s11664-009-0669-7.pdf,10.1007/s11664-009-0669-7,AgSbTe2,AgSbTe2:2% AgTe,AgSbTe2 doped with 2 at.% excess AgTe,1,No,Ag,2 at.%,unclear,,Ag (2 at.%) @ unclear site,text,body text,Value for undoped AgSbTe2 at 400 K,,0.5,dimensionless
s11664-009-0669-7.pdf,10.1007/s11664-009-0669-7,AgSbTe2,AgSbTe2:2% AgTe,AgSbTe2 doped with 2 at.% excess AgTe,1,No,Ag,2 at.%,unclear,,Ag (2 at.%) @ unclear site,text,body text,Value for TlTe doped sample,400.0,1.05,dimensionless
s11664-009-0669-7.pdf,10.1007/s11664-009-0669-7,AgSbTe2,AgSbTe2:2% AgTe,AgSbTe2 doped with 2 at.% excess AgTe,1,No,Ag,2 at.%,unclear,,Ag (2 at.%) @ unclear site,text,body text,Value for NaSe doped sample,400.0,1.2,dimensionless
s11664-009-0669-7.pdf,10.1007/s11664-009-0669-7,AgSbTe2,AgSbTe2:2% AgTe,AgSbTe2 doped with 2 at.% excess AgTe,1,No,Ag,2 at.%,unclear,,Ag (2 at.%) @ unclear site,text,body text,Value for NaTe doped sample,400.0,0.87,dimensionless
s11664-009-0669-7.pdf,10.1007/s11664-009-0669-7,AgSbTe2,undoped AgSbTe2,AgSbTe2,0,No,,,,,,figure,Fig. 4,Visually estimated from Fig. 4,400.0,0.5,dimensionless
s11664-009-0669-7.pdf,10.1007/s11664-009-0669-7,AgSbTe2,2% AgTe doped AgSbTe2,AgSbTe2 + 2% AgTe,2,Yes,Ag,2%,unclear,Te (2%) @ unclear,Ag (2%) @ unclear site; Te (2%) @ unclear site,figure,Fig. 4,Visually estimated from Fig. 4,400.0,0.55,dimensionless
s11664-009-0669-7.pdf,10.1007/s11664-009-0669-7,AgSbTe2,1% NaSe0.5Te0.5 doped AgSbTe2,AgSbTe2 + 1% NaSe0.5Te0.5,3,Yes,Na,1%,unclear,Se (0.5%) @ unclear; Te (0.5%) @ unclear,Na (1%) @ unclear site; Se (0.5%) @ unclear site; Te (0.5%) @ unclear site,figure,Fig. 4,Visually estimated from Fig. 4,400.0,1.2,dimensionless
s11664-009-0669-7.pdf,10.1007/s11664-009-0669-7,AgSbTe2,1% NaTe doped AgSbTe2,AgSbTe2 + 1% NaTe,2,Yes,Na,1%,unclear,Te (1%) @ unclear,Na (1%) @ unclear site; Te (1%) @ unclear site,figure,Fig. 4,Visually estimated from Fig. 4,400.0,0.87,dimensionless
s11664-009-0669-7.pdf,10.1007/s11664-009-0669-7,AgSbTe2,1.5% TlTe doped AgSbTe2,AgSbTe2 + 1.5% TlTe,2,Yes,Tl,1.5%,Sb,Te (1.5%) @ unclear,Tl (1.5%) @ Sb site; Te (1.5%) @ unclear site,figure,Fig. 4,Visually estimated from Fig. 4,400.0,1.05,dimensionless
s11664-009-0669-7.pdf,10.1007/s11664-009-0669-7,AgSbTe2,1% BiTe doped AgSbTe2,AgSbTe2 + 1% BiTe,2,Yes,Bi,1%,Sb,Te (1%) @ unclear,Bi (1%) @ Sb site; Te (1%) @ unclear site,figure,Fig. 4,Visually estimated from Fig. 4,400.0,0.45,dimensionless
s11664-009-0669-7.pdf,10.1007/s11664-009-0669-7,AgSbTe2,1% excess Pb doped AgSbTe2,AgSbTe2 + 1% Pb,1,No,Pb,1%,Ag,,Pb (1%) @ Ag site,figure,Fig. 4,Visually estimated from Fig. 4,400.0,0.45,dimensionless
s11664-015-4102-0.pdf,10.1007/s11664-015-4102-0,AgSbTe2,AgSbTe2,AgSbTe2,0,No,,,,,,body text,page 5,,575.0,0.65,dimensionless
s11664-015-4102-0.pdf,10.1007/s11664-015-4102-0,AgSbTe2,AgSbTe1.98Se0.02,AgSbTe1.98Se0.02,1,No,Se,0.02,Te,,Se (0.02) @ Te site,body text,page 7,,563.0,1.07,dimensionless
s11664-015-4102-0.pdf,10.1007/s11664-015-4102-0,AgSbTe2,AgSbTe2,AgSbTe2,0,No,,,,,,figure,Fig. 9,"Visually estimated from Fig. 9, measurement 1",300.0,0.2,dimensionless
s11664-015-4102-0.pdf,10.1007/s11664-015-4102-0,AgSbTe2,AgSbTe2,AgSbTe2,0,No,,,,,,figure,Fig. 9,"Visually estimated from Fig. 9, measurement 1",400.0,0.4,dimensionless
s11664-015-4102-0.pdf,10.1007/s11664-015-4102-0,AgSbTe2,AgSbTe2,AgSbTe2,0,No,,,,,,figure,Fig. 9,"Visually estimated from Fig. 9, measurement 1",600.0,0.5,dimensionless
s11664-024-11310-7.pdf,10.1007/s11664-024-11310-7,AgSbTe2,Ag0.7Sb1.12Te2,Ag0.7Sb1.12Te2,2,Yes,Ag,0.7,Ag,Sb (1.12) @ Sb,Ag (0.7) @ Ag site; Sb (1.12) @ Sb site,table,Table IV,,750.0,0.61,dimensionless
s12613-011-0446-5.pdf,10.1007/s12613-011-0446-5,Ag0.84Sb1.15Te2.16,AgSbTe2,Ag0.84Sb1.15Te2.16,0,No,,,,,,figure,,Visually estimated from Fig. 4,300.0,0.8,dimensionless
s12613-011-0446-5.pdf,10.1007/s12613-011-0446-5,Ag0.84Sb1.15Te2.16,AgSbTe2-Ce,Ag0.84Sb1.15Ce0.01Te2.16,1,No,Ce,0.01,Sb,,Ce (0.01) @ Sb site,figure,,Visually estimated from Fig. 4,300.0,0.6,dimensionless
s12613-011-0446-5.pdf,10.1007/s12613-011-0446-5,Ag0.84Sb1.15Te2.16,AgSbTe2-Yb,Ag0.84Sb1.15Yb0.01Te2.16,1,No,Yb,0.01,Sb,,Yb (0.01) @ Sb site,figure,,Visually estimated from Fig. 4,300.0,0.55,dimensionless
s12613-011-0446-5.pdf,10.1007/s12613-011-0446-5,Ag0.84Sb1.15Te2.16,AgSbTe2-Cu,Ag0.84Sb1.15Cu0.01Te2.16,1,No,Cu,0.01,Sb,,Cu (0.01) @ Sb site,figure,,Visually estimated from Fig. 4,300.0,0.45,dimensionless
s40843-024-3152-0.pdf,10.1007/s40843-024-3152-0,AgSbTe2,Ag0.9Sb1.1Te2.1,Ag0.9Sb1.1Te2.1,3,Yes,Ag,0.9,Ag,Sb (1.1) @ Sb; Te (2.1) @ Te,Ag (0.9) @ Ag site; Sb (1.1) @ Sb site; Te (2.1) @ Te site,body text,,Calculated zT at 600 K under rate 1# (fast).,600.0,1.5,dimensionless
s40843-024-3152-0.pdf,10.1007/s40843-024-3152-0,AgSbTe2,Ag0.9Sb1.1Te2.1,Ag0.9Sb1.1Te2.1,3,Yes,Ag,0.9,Ag,Sb (1.1) @ Sb; Te (2.1) @ Te,Ag (0.9) @ Ag site; Sb (1.1) @ Sb site; Te (2.1) @ Te site,body text,,Calculated zT at 600 K under rate 2# (slow).,600.0,1.0,dimensionless
s41467-024-55280-0.pdf,10.1038/s41467-024-55280-0,AgSbTe2,AgSb0.94Sn0.06Te2,AgSb0.94Sn0.06Te2,1,No,Sn,6 mol%,Sb,,Sn (6 mol%) @ Sb site,body text,,,673.0,2.5,dimensionless
s41467-024-55280-0.pdf,10.1038/s41467-024-55280-0,AgSbTe2,AgSbTe2,AgSbTe2,0,No,,,,,,figure,Fig. 4i,Visually estimated from Fig. 4i,300.0,0.4,dimensionless
s41467-024-55280-0.pdf,10.1038/s41467-024-55280-0,AgSbTe2,AgSbTe2,AgSbTe2,0,No,,,,,,figure,Fig. 4i,Visually estimated from Fig. 4i,673.0,0.7,dimensionless
s41467-024-55280-0.pdf,10.1038/s41467-024-55280-0,AgSbTe2,AgSb0.97Sn0.03Te2,AgSb0.97Sn0.03Te2,1,No,Sn,0.03,Sb,,Sn (0.03) @ Sb site,figure,Fig. 4i,Visually estimated from Fig. 4i,300.0,0.5,dimensionless
s41467-024-55280-0.pdf,10.1038/s41467-024-55280-0,AgSbTe2,AgSb0.97Sn0.03Te2,AgSb0.97Sn0.03Te2,1,No,Sn,0.03,Sb,,Sn (0.03) @ Sb site,figure,Fig. 4i,Visually estimated from Fig. 4i,673.0,2.1,dimensionless
s41467-024-55280-0.pdf,10.1038/s41467-024-55280-0,AgSbTe2,AgSb0.94Sn0.06Te2,AgSb0.94Sn0.06Te2,1,No,Sn,0.06,Sb,,Sn (0.06) @ Sb site,figure,Fig. 4i,Visually estimated from Fig. 4i,300.0,0.6,dimensionless
s41467-024-55280-0.pdf,10.1038/s41467-024-55280-0,AgSbTe2,AgSb0.9Sn0.1Te2,AgSb0.9Sn0.1Te2,1,No,Sn,0.1,Sb,,Sn (0.1) @ Sb site,figure,Fig. 4i,Visually estimated from Fig. 4i,300.0,0.5,dimensionless
s41467-024-55280-0.pdf,10.1038/s41467-024-55280-0,AgSbTe2,AgSb0.9Sn0.1Te2,AgSb0.9Sn0.1Te2,1,No,Sn,0.1,Sb,,Sn (0.1) @ Sb site,figure,Fig. 4i,Visually estimated from Fig. 4i,673.0,1.5,dimensionless
s43578-025-01619-2.pdf,10.1557/s43578-025-01619-2,AgSbTe2,GeSe-15%AgSbTe2,GeSe-15%AgSbTe2,1,No,AgSbTe2,15%,unclear,,AgSbTe2 (15%) @ unclear site,figure,,Visually estimated from Fig. 6B,300.0,0.05,dimensionless
s43578-025-01619-2.pdf,10.1557/s43578-025-01619-2,AgSbTe2,GeSe-15%AgSbTe2,GeSe-15%AgSbTe2,1,No,AgSbTe2,15%,unclear,,AgSbTe2 (15%) @ unclear site,figure,,Visually estimated from Fig. 6B,350.0,0.15,dimensionless
s43578-025-01619-2.pdf,10.1557/s43578-025-01619-2,AgSbTe2,GeSe-15%AgSbTe2,GeSe-15%AgSbTe2,1,No,AgSbTe2,15%,unclear,,AgSbTe2 (15%) @ unclear site,figure,,Visually estimated from Fig. 6B,400.0,0.25,dimensionless
s43578-025-01619-2.pdf,10.1557/s43578-025-01619-2,AgSbTe2,GeSe-15%AgSbTe2,GeSe-15%AgSbTe2,1,No,AgSbTe2,15%,unclear,,AgSbTe2 (15%) @ unclear site,figure,,Visually estimated from Fig. 6B,450.0,0.35,dimensionless
s43578-025-01619-2.pdf,10.1557/s43578-025-01619-2,AgSbTe2,GeSe-15%AgSbTe2,GeSe-15%AgSbTe2,1,No,AgSbTe2,15%,unclear,,AgSbTe2 (15%) @ unclear site,figure,,Visually estimated from Fig. 6B,500.0,0.45,dimensionless
s43578-025-01619-2.pdf,10.1557/s43578-025-01619-2,AgSbTe2,GeSe-15%AgSbTe2,GeSe-15%AgSbTe2,1,No,AgSbTe2,15%,unclear,,AgSbTe2 (15%) @ unclear site,figure,,Visually estimated from Fig. 6B,550.0,0.55,dimensionless
s43578-025-01619-2.pdf,10.1557/s43578-025-01619-2,AgSbTe2,GeSe-15%AgSbTe2,GeSe-15%AgSbTe2,1,No,AgSbTe2,15%,unclear,,AgSbTe2 (15%) @ unclear site,figure,,Visually estimated from Fig. 6B,600.0,0.65,dimensionless
s43578-025-01619-2.pdf,10.1557/s43578-025-01619-2,AgSbTe2,GeSe-15%AgSbTe2,GeSe-15%AgSbTe2,1,No,AgSbTe2,15%,unclear,,AgSbTe2 (15%) @ unclear site,figure,,Visually estimated from Fig. 6B,650.0,0.75,dimensionless
s43578-025-01619-2.pdf,10.1557/s43578-025-01619-2,AgSbTe2,GeSe-15%AgSbTe2,GeSe-15%AgSbTe2,1,No,AgSbTe2,15%,unclear,,AgSbTe2 (15%) @ unclear site,figure,,Visually estimated from Fig. 6B,700.0,0.85,dimensionless
science.1092963.pdf,,AgPb_mSbTe_2+m,AgPb10SbTe12,AgPb10SbTe12,2,Yes,Ag,nominal,Ag,Sb (nominal) @ Sb,Ag (nominal) @ Ag site; Sb (nominal) @ Sb site,body text,,,700.0,1.0,dimensionless
science.1092963.pdf,,AgPb_mSbTe_2+m,Ag1-xPb18SbTe20,Ag1-xPb18SbTe20,1,No,Ag,1-x,Ag,,Ag (1-x) @ Ag site,body text,,,800.0,2.1,dimensionless
science.1092963.pdf,,AgPb_mSbTe_2+m,AgPb10SbTe12,AgPb10SbTe12,1,No,Pb,m=10,multiple sites,,Pb (m=10) @ multiple sites site,figure,Fig. 2C,Visually estimated from Fig. 2C,300.0,0.4,dimensionless
science.1092963.pdf,,AgPb_mSbTe_2+m,AgPb10SbTe12,AgPb10SbTe12,1,No,Pb,m=10,multiple sites,,Pb (m=10) @ multiple sites site,figure,Fig. 2C,Visually estimated from Fig. 2C,700.0,1.1,dimensionless
science.1092963.pdf,,AgPb_mSbTe_2+m,AgPb18SbTe20,AgPb18SbTe20,1,No,Pb,m=18,multiple sites,,Pb (m=18) @ multiple sites site,figure,Fig. 3C,Visually estimated from Fig. 3C,300.0,0.5,dimensionless
science.1092963.pdf,,AgPb_mSbTe_2+m,AgPb18SbTe20,AgPb18SbTe20,1,No,Pb,m=18,multiple sites,,Pb (m=18) @ multiple sites site,figure,Fig. 3C,Visually estimated from Fig. 3C,800.0,2.1,dimensionless
science.abb3517.pdf,,AgSbTe2,Pristine AgSbTe2,AgSbTe2,0,No,,,,,,body text,,,300.0,0.6,dimensionless
science.abb3517.pdf,,AgSbTe2,6 mol % Cd-doped AgSbTe2,AgSb0.94Cd0.06Te2,1,No,Cd,6 mol %,Sb,,Cd (6 mol %) @ Sb site,body text,,,300.0,1.5,dimensionless
science.abb3517.pdf,,AgSbTe2,6 mol % Cd-doped AgSbTe2,AgSb0.94Cd0.06Te2,1,No,Cd,6 mol %,Sb,,Cd (6 mol %) @ Sb site,body text,,,573.0,2.6,dimensionless
science.abb3517.pdf,,AgSbTe2,AgSbTe2,AgSbTe2,0,No,,,,,,figure,Fig. 4F,Visually estimated from Fig. 4F,300.0,0.7,dimensionless
science.abb3517.pdf,,AgSbTe2,AgSb0.98Cd0.02Te2,AgSb0.98Cd0.02Te2,1,No,Cd,2 mol %,Sb,,Cd (2 mol %) @ Sb site,figure,Fig. 4F,Visually estimated from Fig. 4F,300.0,1.1,dimensionless
science.abb3517.pdf,,AgSbTe2,AgSb0.94Cd0.06Te2,AgSb0.94Cd0.06Te2,1,No,Cd,6 mol %,Sb,,Cd (6 mol %) @ Sb site,figure,Fig. 4F,Visually estimated from Fig. 4F,300.0,1.5,dimensionless
science.abb3517.pdf,,AgSbTe2,6 mol % Cd-doped AgSbTe2,AgSbTe2:Cd,1,No,Cd,6 mol %,unclear,,Cd (6 mol %) @ unclear site,body text,,Value explicitly stated in text.,,0.6,dimensionless
science.abb3517.pdf,,AgSbTe2,6 mol % Cd-doped AgSbTe2,AgSbTe2:Cd,1,No,Cd,6 mol %,unclear,,Cd (6 mol %) @ unclear site,body text,,Maximum ZT value explicitly stated in text.,573.0,2.6,dimensionless
sectional-analysis-of-thermoelectric-performance-in-agsbte2-ingots-processed-by-horizontal-zone-melting.pdf,10.1142/S0217979226502358,AgSbTe2,Part I (Front section),AgSbTe2,0,No,,,,,,body text,Section 3.3 and 4,,307.8,0.82,dimensionless
sectional-analysis-of-thermoelectric-performance-in-agsbte2-ingots-processed-by-horizontal-zone-melting.pdf,10.1142/S0217979226502358,AgSbTe2,Part III (Terminal section),AgSbTe2,0,No,,,,,,body text,Section 3.3 and 4,,307.8,0.82,dimensionless
sectional-analysis-of-thermoelectric-performance-in-agsbte2-ingots-processed-by-horizontal-zone-melting.pdf,10.1142/S0217979226502358,AgSbTe2,Part I,AgSbTe2,0,No,,,,,,figure,Fig. 5,Visually estimated from Fig. 5,80.0,0.05,dimensionless
sectional-analysis-of-thermoelectric-performance-in-agsbte2-ingots-processed-by-horizontal-zone-melting.pdf,10.1142/S0217979226502358,AgSbTe2,Part I,AgSbTe2,0,No,,,,,,figure,Fig. 5,Visually estimated from Fig. 5,300.0,0.4,dimensionless
sectional-analysis-of-thermoelectric-performance-in-agsbte2-ingots-processed-by-horizontal-zone-melting.pdf,10.1142/S0217979226502358,AgSbTe2,Part II,AgSbTe2,0,No,,,,,,figure,Fig. 5,Visually estimated from Fig. 5,80.0,0.08,dimensionless
sectional-analysis-of-thermoelectric-performance-in-agsbte2-ingots-processed-by-horizontal-zone-melting.pdf,10.1142/S0217979226502358,AgSbTe2,Part II,AgSbTe2,0,No,,,,,,figure,Fig. 5,Visually estimated from Fig. 5,300.0,0.6,dimensionless
sectional-analysis-of-thermoelectric-performance-in-agsbte2-ingots-processed-by-horizontal-zone-melting.pdf,10.1142/S0217979226502358,AgSbTe2,Part III,AgSbTe2,0,No,,,,,,figure,Fig. 5,Visually estimated from Fig. 5,80.0,0.1,dimensionless
sectional-analysis-of-thermoelectric-performance-in-agsbte2-ingots-processed-by-horizontal-zone-melting.pdf,10.1142/S0217979226502358,AgSbTe2,Part III,AgSbTe2,0,No,,,,,,body text,page 2650235-7,Peak ZT value reported in text,307.8,0.82,dimensionless
ssrn-4526442.pdf,,AgSbTe2,AgSb0.95Ti0.05Te2,AgSb0.95Ti0.05Te2,1,No,Ti,0.05,Sb,,Ti (0.05) @ Sb site,text,Page 8,,573.0,1.4,dimensionless
ssrn-4526442.pdf,,AgSbTe2,AgSb0.94Ti0.05Te2,AgSb0.94Ti0.05Te2,2,Yes,Ti,0.05,Sb,Sb vacancy (0.01) @ Sb,Ti (0.05) @ Sb site; Sb vacancy (0.01) @ Sb site,text,"Page 3, Abstract",,673.0,1.8,dimensionless
ssrn-4526442.pdf,,AgSbTe2,AgSb1-xTixTe2 (x=0.05),AgSb0.95Ti0.05Te2,1,No,Ti,0.05,Sb,,Ti (0.05) @ Sb site,body text,page 3,,573.0,1.4,dimensionless
ssrn-4526442.pdf,,AgSbTe2,AgSb0.95Ti0.05Te2,AgSb0.95Ti0.05Te2,1,No,Ti,0.05,Sb,,Ti (0.05) @ Sb site,text,body text,Explicitly stated in text,623.0,1.8,dimensionless
ssrn-6617408.pdf,,SnTe-AgSbTe2 (s-AST),s-AST,AgSbTe2,2,Yes,Ag,1,multiple sites,Sb (1) @ multiple sites,Ag (1) @ multiple sites site; Sb (1) @ multiple sites site,body text,,,614.0,0.86,dimensionless
ssrn-6617408.pdf,,SnTe-AgSbTe2 (s-AST),SnTe-8% s-AST,SnTe-8% AgSbTe2,2,Yes,Ag,8%,Ag,Sb (8%) @ Sb,Ag (8%) @ Ag site; Sb (8%) @ Sb site,body text,,,823.0,1.28,dimensionless
ssrn-6617408.pdf,,SnTe-AgSbTe2 (s-AST),s-AST,AgSbTe2 containing Sb2O3 impurities,1,No,Sb2O3,minor,unclear,,Sb2O3 (minor) @ unclear site,body text,,,614.0,0.86,dimensionless
ssrn-6617408.pdf,,SnTe-AgSbTe2 (s-AST),s-AST pellet,AgSbTe2,0,No,,,,,,figure,Figure 2d,Visually estimated from Figure 2d,300.0,0.1,dimensionless
ssrn-6617408.pdf,,SnTe-AgSbTe2 (s-AST),s-AST pellet,AgSbTe2,0,No,,,,,,figure,Figure 2d,Visually estimated from Figure 2d,600.0,0.85,dimensionless
ssrn-6617408.pdf,,SnTe-AgSbTe2 (s-AST),SnTe-3% s-AST,SnTe-3% AgSbTe2,1,No,AgSbTe2,3%,unclear,,AgSbTe2 (3%) @ unclear site,figure,,Visually estimated from Fig. 6d,300.0,0.05,dimensionless
