Repository: Harpriyaminhas/AgSbTe2_data_extraction

# AgSbTe2 Thermoelectric Dataset Extraction + Viewer

Pipeline and dataset for doping/thermoelectric-property data extracted from
173 journal-article PDFs on AgSbTe2-family thermoelectrics (Seebeck
coefficient, electrical conductivity, thermal conductivity, lattice thermal
conductivity, power factor, ZT), with dopant/co-dopant/doping-site and DOI
provenance for every data point.

**What's in this repo, and what's deliberately NOT:**
- Included: the extraction pipeline code, the Streamlit viewer app, the
  extracted dataset (CSV/Excel), and per-paper raw extraction JSON.
- **Not included**: the 173 source PDFs, or rendered page images of them.
  Those are copyrighted journal articles — this repo only ever contains
  *extracted facts* (compositions, dopants, property values), never the
  articles' own text/figures/pages. If you're re-running the pipeline
  yourself, supply your own `PDFs/` folder locally (see below); it's
  git-ignored here on purpose.

### Deploy the viewer on Streamlit Community Cloud

1. Go to https://share.streamlit.io and sign in with GitHub.
2. "New app" → select this repo → branch `main` → main file `app.py`.
3. Deploy. No secrets/API key needed — the app only reads the CSV files
   already committed in `output/`.

## Re-running the extraction pipeline yourself

This needs your own Gemini API key and your own copy of the source PDFs
(not included here — see above).

```bash
pip install -r requirements-pipeline.txt
mkdir PDFs                      # put your own source PDFs in here
echo "GEMINI_API_KEY=your_key_here" > .env   # never commit this file
python3 extract_thermoelectric_data.py
python3 backfill_doi_and_rebuild.py   # adds/repairs the doi column
python3 build_refined_csv.py          # wide-format PF/Seebeck/σ/ZT-vs-T table
```

`extract_thermoelectric_data.py` flags: `--limit N`, `--no-figures`,
`--workers N`, `--redo "substring"`, `--redo-failed` (see the script's
docstring/argparse help for details). Each PDF's result is cached in
`output/raw_json/<name>.json`, so re-running is resumable and safe to
interrupt.

**Note on API quota:** free-tier Gemini keys are rate-limited (and appear to
have a daily cap too, not just per-minute) — the pipeline paces itself under
the documented per-minute limit automatically, but a stalled run after many
requests may just mean the daily quota needs to reset.

## Data files

- `output/AgSbTe2_Thermoelectric_Extracted_Data_long.csv` — one row per
  (composition, property, temperature) data point. Also mirrored in
  `output/AgSbTe2_Thermoelectric_Extracted_Data.xlsx` (+ Materials_Summary
  and Run_Log sheets).
- `output/AgSbTe2_Thermoelectric_Refined_Data.csv` — wide format: one row
  per (paper, sample, temperature), with `power_factor`,
  `seebeck_coefficient`, `electrical_conductivity`, `ZT` as columns.
- `output/raw_json/<pdf_name>.json` — the raw structured-extraction result
  per paper (audit trail / pipeline cache).
- `output/logs/run_log.csv` — per-paper extraction status.

Units and values are kept exactly as reported in each source paper (not
converted/normalized) — always check the `unit` column before comparing
rows. Rows with `source_type = figure` are visually estimated from a plot,
not read from exact text/table values.

This is a snapshot as of the last `git push` (currently: all 173/173 papers
successfully extracted).

## ML analysis (`ML_analysis/`)

A separate pipeline that takes the extracted dataset above and trains/
benchmarks 5 regression models (Decision Tree, Random Forest, Gradient
Boosting, XGBoost, CatBoost) per thermoelectric property, runs SHAP
interpretability analysis, and screens dopant/site/ratio/temperature
combinations for an inverse-design recommendation. See
`ML_analysis/README.md` for full details.

```bash
cd ML_analysis
pip install -r requirements.txt
streamlit run ml_app.py
```

### Deploy the ML viewer on Streamlit Community Cloud

Same process as above, but set the main file path to `ML_analysis/ml_app.py`
when creating the app (same repo, different entry point).

Note: this folder does **not** include the trained model `.pkl` files
(~64MB, git-ignored) since the static viewer only needs the exported CSVs
and figures — re-run `ML_analysis/src/train_models.py` locally if you need
the actual model objects.

File: output/raw_json/Adv_Funct_Materials_-_2024_-_Kim_-_Enhancement_of_Phase_Stability_and_Thermoelectric_Performance_of_Meta_Stable_AgSbTe2_by.json
{
  "source_pdf": "Adv Funct Materials - 2024 - Kim - Enhancement of Phase Stability and Thermoelectric Performance of Meta\u2010Stable AgSbTe2 by.pdf",
  "doi": "10.1002/adfm.202404886",
  "base_composition": "AgSbTe2",
  "materials": [
    {
      "sample_id": "initial AgSbTe2",
      "full_formula": "AgSbTe2",
      "dopant_or_codopant": [],
      "thermoelectric_properties": [
        {
          "property": "Seebeck coefficient",
          "value": "280",
          "unit": "\u03bcV K-1",
          "temperature_value": "300",
          "temperature_unit": "K",
          "source_type": "body text",
          "source_detail": "Page 5",
          "notes": ""
        },
        {
          "property": "electrical conductivity",
          "value": "101.01",
          "unit": "S cm-1",
          "temperature_value": "300",
          "temperature_unit": "K",
          "source_type": "body text",
          "source_detail": "Page 4, calculated from resistivity 9.9 m\u03a9 cm",
          "notes": ""
        },
        {
          "property": "thermal conductivity",
          "value": "0.63",
          "unit": "Wm-1 K-1",
          "temperature_value": "300",
          "temperature_unit": "K",
          "source_type": "body text",
          "source_detail": "Page 6",
          "notes": ""
        },
        {
          "property": "ZT",
          "value": "0.35",
          "unit": "dimensionless",
          "temperature_value": "300",
          "temperature_unit": "K",
          "source_type": "body text",
          "source_detail": "Page 7",
          "notes": ""
        }
      ]
    },
    {
      "sample_id": "Thigh T. C. AgSbTe2",
      "full_formula": "AgSbTe2",
      "dopant_or_codopant": [],
      "thermoelectric_properties": [
        {
          "property": "ZT",
          "value": "1.7",
          "unit": "dimensionless",
          "temperature_value": "643",
          "temperature_unit": "K",
          "source_type": "body text",
          "source_detail": "Page 1, Page 7",
          "notes": ""
        },
        {
          "property": "Seebeck coefficient",
          "value": "195",
          "unit": "\u03bcV K-1",
          "temperature_value": "300",
          "temperature_unit": "K",
          "source_type": "body text",
          "source_detail": "Page 5",
          "notes": ""
        }
      ]
    },
    {
      "sample_id": "initial AgSbTe2",
      "full_formula": "AgSbTe2",
      "dopant_or_codopant": [],
      "thermoelectric_properties": [
        {
          "property": "electrical conductivity",
          "value": "10",
          "unit": "m\u03a9 cm",
          "temperature_value": "300",
          "temperature_unit": "K",
          "source_type": "figure",
          "source_detail": "Figure 4a",
          "notes": "Visually estimated from Figure 4a, resistivity value at 300 K"
        },
        {
          "property": "Seebeck coefficient",
          "value": "280",
          "unit": "\u03bcV K-1",
          "temperature_value": "300",
          "temperature_unit": "K",
          "source_type": "figure",
          "source_detail": "Figure 4c",
          "notes": "Visually estimated from Figure 4c, value at 300 K"
        }
      ]
    },
    {
      "sample_id": "Tmid T.C. AgSbTe2",
      "full_formula": "AgSbTe2",
      "dopant_or_codopant": [],
      "thermoelectric_properties": [
        {
          "property": "Seebeck coefficient",
          "value": "300",
          "unit": "\u03bcV K-1",
          "temperature_value": "450",
          "temperature_unit": "K",
          "source_type": "figure",
          "source_detail": "Figure 4c",
          "notes": "Visually estimated from Figure 4c"
        },
        {
          "property": "power factor",
          "value": "1.2",
          "unit": "mW/mK2",
          "temperature_value": "500",
          "temperature_unit": "K",
          "source_type": "figure",
          "source_detail": "Figure 4e",
          "notes": "Visually estimated from Figure 4e"
        }
      ]
    },
    {
      "sample_id": "Thigh T.C. AgSbTe2",
      "full_formula": "AgSbTe2",
      "dopant_or_codopant": [],
      "thermoelectric_properties": [
        {
          "property": "Seebeck coefficient",
          "value": "350",
          "unit": "\u03bcV K-1",
          "temperature_value": "500",
          "temperature_unit": "K",
          "source_type": "figure",
          "source_detail": "Figure 4c",
          "notes": "Visually estimated from Figure 4c"
        },
        {
          "property": "power factor",
          "value": "1.5",
          "unit": "mW/mK2",
          "temperature_value": "550",
          "temperature_unit": "K",
          "source_type": "figure",
          "source_detail": "Figure 4e",
          "notes": "Visually estimated from Figure 4e"
        }
      ]
    },
    {
      "sample_id": "initial AgSbTe2",
      "full_formula": "AgSbTe2",
      "dopant_or_codopant": [],
      "thermoelectric_properties": [
        {
          "property": "ZT",
          "value": "0.8",
          "unit": "dimensionless",
          "temperature_value": "643",
          "temperature_unit": "K",
          "source_type": "figure",
          "source_detail": "Fig. 5c",
          "notes": "Visually estimated from Fig. 5c"
        }
      ]
    },
    {
      "sample_id": "4) Thigh T.C. AgSbTe2",
      "full_formula": "AgSbTe2",
      "dopant_or_codopant": [],
      "thermoelectric_properties": [
        {
          "property": "ZT",
          "value": "1.7",
          "unit": "dimensionless",
          "temperature_value": "643",
          "temperature_unit": "K",
          "source_type": "figure",
          "source_detail": "Fig. 5c",
          "notes": "Visually estimated from Fig. 5c"
        }
      ]
    }
  ],
  "extraction_notes": "[text-pass] The study focuses on thermal cycling of pristine AgSbTe2 rather than chemical doping. The 'initial' and 'Thigh T. C.' (high-temperature thermal cycled) samples are treated as distinct states of the same base material. Electrical conductivity values were derived from reported resistivity values where necessary. [figure-pass p1-5] The paper discusses AgSbTe2 subjected to thermal cycling to manage phase separation. No extrinsic dopants were added; the material is pristine AgSbTe2. Thermoelectric properties were extracted from Figure 4a, 4c, and 4e. [figure-pass p6-9] The paper discusses the effect of thermal cycling on AgSbTe2. The samples are identified as the initial AgSbTe2 and the thermally cycled AgSbTe2 (labeled as 4) Thigh T.C. AgSbTe2). No extrinsic dopants were added; the changes are attributed to phase changes and Ag-nano particles formed during thermal cycling. ",
  "status": "ok",
  "n_pages": 9
}

File: output/raw_json/Adv_Funct_Materials_-_2024_-_Zhang_-_Dual_Alloying_Enables_High_Thermoelectric_Performance_in_AgSbTe2_by_Manipulating.json
{
  "source_pdf": "Adv Funct Materials - 2024 - Zhang - Dual Alloying Enables High Thermoelectric Performance in AgSbTe2 by Manipulating.pdf",
  "doi": "10.1002/adfm.202400679",
  "base_composition": "AgSbTe2",
  "materials": [
    {
      "sample_id": "AgSbTe2",
      "full_formula": "AgSbTe2",
      "dopant_or_codopant": [],
      "thermoelectric_properties": [
        {
          "property": "electrical conductivity",
          "value": "158",
          "unit": "S cm-1",
          "temperature_value": "300",
          "temperature_unit": "K",
          "source_type": "body text",
          "source_detail": "",
          "notes": ""
        },
        {
          "property": "Seebeck coefficient",
          "value": "230",
          "unit": "\u03bcV K-1",
          "temperature_value": "300",
          "temperature_unit": "K",
          "source_type": "body text",
          "source_detail": "",
          "notes": ""
        },
        {
          "property": "power factor",
          "value": "8.7",
          "unit": "\u03bcW cm-1 K-2",
          "temperature_value": "300",
          "temperature_unit": "K",
          "source_type": "body text",
          "source_detail": "",
          "notes": ""
        },
        {
          "property": "lattice thermal conductivity",
          "value": "0.51",
          "unit": "W m-1 K-1",
          "temperature_value": "323",
          "temperature_unit": "K",
          "source_type": "body text",
          "source_detail": "",
          "notes": ""
        },
        {
          "property": "ZT",
          "value": "0.46",
          "unit": "dimensionless",
          "temperature_value": "323",
          "temperature_unit": "K",
          "source_type": "body text",
          "source_detail": "",
          "notes": ""
        }
      ]
    },
    {
      "sample_id": "(AgSbTe2)0.98(AgAlSe2)0.02",
      "full_formula": "(AgSbTe2)0.98(AgAlSe2)0.02",
      "dopant_or_codopant": [
        {
          "element": "Al",
          "ratio_or_percentage": "0.02",
          "doped_site": "multiple sites",
          "site_evidence": ""
        },
        {
          "element": "Se",
          "ratio_or_percentage": "0.02",
          "doped_site": "multiple sites",
          "site_evidence": ""
        }
      ],
      "thermoelectric_properties": [
        {
          "property": "electrical conductivity",
          "value": "270",
          "unit": "S cm-1",
          "temperature_value": "300",
          "temperature_unit": "K",
          "source_type": "body text",
          "source_detail": "",
          "notes": ""
        },
        {
          "property": "power factor",
          "value": "13.5",
          "unit": "\u03bcW cm-1 K-2",
          "temperature_value": "300",
          "temperature_unit": "K",
          "source_type": "body text",
          "source_detail": "",
          "notes": ""
        },
        {
          "property": "power factor",
          "value": "16",
          "unit": "\u03bcW cm-1 K-2",
          "temperature_value": "523",
          "temperature_unit": "K",
          "source_type": "body text",
          "source_detail": "",
          "notes": ""
        },
        {
          "property": "lattice thermal conductivity",
          "value": "0.42",
          "unit": "W m-1 K-1",
          "temperature_value": "323",
          "temperature_unit": "K",
          "source_type": "body text",
          "source_detail": "",
          "notes": ""
        },
        {
          "property": "lattice thermal conductivity",
          "value": "0.29",
          "unit": "W m-1 K-1",
          "temperature_value": "523",
          "temperature_unit": "K",
          "source_type": "body text",
          "source_detail": "",
          "notes": ""
        },
        {
          "property": "ZT",
          "value": "0.77",
          "unit": "dimensionless",
          "temperature_value": "323",
          "temperature_unit": "K",
          "source_type": "body text",
          "source_detail": "",
          "notes": ""
        },
        {
          "property": "ZT",
          "value": "1.90",
          "unit": "dimensionless",
          "temperature_value": "623",
          "temperature_unit": "K",
          "source_type": "body text",
          "source_detail": "",
          "notes": ""
        }
      ]
    },
    {
      "sample_id": "AgSbTe2",
      "full_formula": "AgSbTe2",
      "dopant_or_codopant": [],
      "thermoelectric_properties": [
        {
          "property": "electrical conductivity",
          "value": "158",
          "unit": "S cm-1",
          "temperature_value": "300",
          "temperature_unit": "K",
          "source_type": "body text",
          "source_detail": "",
          "notes": ""
        },
        {
          "property": "Seebeck coefficient",
          "value": "230",
          "unit": "uV K-1",
          "temperature_value": "300",
          "temperature_unit": "K",
          "source_type": "body text",
          "source_detail": "",
          "notes": ""
        }
      ]
    },
    {
      "sample_id": "(AgSbTe2)0.98(AgAlSe2)0.02",
      "full_formula": "(AgSbTe2)0.98(AgAlSe2)0.02",
      "dopant_or_codopant": [
        {
          "element": "Al",
          "ratio_or_percentage": "x=0.02",
          "doped_site": "unclear",
          "site_evidence": ""
        },
        {
          "element": "Se",
          "ratio_or_percentage": "x=0.02",
          "doped_site": "unclear",
          "site_evidence": ""
        }
      ],
      "thermoelectric_properties": [
        {
          "property": "electrical conductivity",
          "value": "270",
          "unit": "S cm-1",
          "temperature_value": "300",
          "temperature_unit": "K",
          "source_type": "body text",
          "source_detail": "",
          "notes": ""
        },
        {
          "property": "ZT",
          "value": "1.90",
          "unit": "dimensionless",
          "temperature_value": "623",
          "temperature_unit": "K",
          "source_type": "body text",
          "source_detail": "",
          "notes": ""
        }
      ]
    },
    {
      "sample_id": "AgSbTe2",
      "full_formula": "AgSbTe2",
      "dopant_or_codopant": [],
      "thermoelectric_properties": [
        {
          "property": "lattice thermal conductivity",
          "value": "0.42",
          "unit": "W m-1 K-1",
          "temperature_value": "323",
          "temperature_unit": "K",
          "source_type": "body text",
          "source_detail": "",
          "notes": "Value for unalloyed sample at near room temperature"
        },
        {
          "property": "ZT",
          "value": "0.46",
          "unit": "dimensionless",
          "temperature_value": "300",
          "temperature_unit": "K",
          "source_type": "body text",
          "source_detail": "",
          "notes": "Value for unalloyed sample near room temperature"
        }
      ]
    },
    {
      "sample_id": "x=0.02",
      "full_formula": "(AgSbTe2)0.98(AgAlSe2)0.02",
      "dopant_or_codopant": [
        {
          "element": "Al",
          "ratio_or_percentage": "0.02",
          "doped_site": "unclear",
          "site_evidence": ""
        },
        {
          "element": "Se",
          "ratio_or_percentage": "0.02",
          "doped_site": "unclear",
          "site_evidence": ""
        }
      ],
      "thermoelectric_properties": [
        {
          "property": "lattice thermal conductivity",
          "value": "0.51",
          "unit": "W m-1 K-1",
          "temperature_value": "323",
          "temperature_unit": "K",
          "source_type": "body text",
          "source_detail": "",
          "notes": "Value for x=0.02 sample at near room temperature"
        },
        {
          "property": "lattice thermal conductivity",
          "value": "0.29",
          "unit": "W m-1 K-1",
          "temperature_value": "523",
          "temperature_unit": "K",
          "source_type": "body text",
          "source_detail": "",
          "notes": "Minimum value for x=0.02 sample"
        },
        {
          "property": "ZT",
          "value": "0.77",
          "unit": "dimensionless",
          "temperature_value": "300",
          "temperature_unit": "K",
          "source_type": "body text",
          "source_detail": "",
          "notes": "Value for x=0.02 sample near room temperature"
        },
        {
          "property": "ZT",
          "value": "1.9",
          "unit": "dimensionless",
          "temperature_value": "623",
          "temperature_unit": "K",
          "source_type": "body text",
          "source_detail": "",
          "notes": "Maximum value for x=0.02 sample"
        }
      ]
    }
  ],
  "extraction_notes": "[figure-pass p1-5] The paper investigates (AgSbTe2)1-x(AgAlSe2)x alloys. Electrical conductivity and Seebeck coefficient data were extracted from body text. ZT values were extracted from body text. Figure 3a and 3b show temperature-dependent electrical conductivity and Seebeck coefficient for various x values, but specific numerical values were not extracted from the plots as they were not explicitly provided in the text for all points. [figure-pass p6-10] The paper investigates (AgSbTe2)1-x(AgAlSe2)x alloys. Doping/alloying elements are Al and Se. Thermoelectric properties were extracted from the body text. Figure 6f and Figure 7a show temperature-dependent plots, but specific data points were not read from them as the text provided explicit values for key points. [figure-pass p11-11] The provided page is a list of references and does not contain any thermoelectric property plots or data tables for AgSbTe2-family compounds. ",
  "status": "ok",
  "n_pages": 11
}

File: output/raw_json/Adv_Funct_Materials_-_2025_-_Li_-_Supercompliant_Lattice_Boosts_n_type_AgSbTe2_Thermoelectrics.json
{
  "source_pdf": "Adv Funct Materials - 2025 - Li - Supercompliant Lattice Boosts n\u2010type AgSbTe2 Thermoelectrics.pdf",
  "doi": "10.1002/adfm.202502367",
  "base_composition": "AgSbTe2",
  "materials": [
    {
      "sample_id": "Ag0.8Na0.3Sb0.6Bi0.4Te2",
      "full_formula": "Ag0.8Na0.3Sb0.6Bi0.4Te2",
      "dopant_or_codopant": [
        {
          "element": "Na",
          "ratio_or_percentage": "10 at.% (excessive)",
          "doped_site": "interstitial",
          "site_evidence": ""
        },
        {
          "element": "Bi",
          "ratio_or_percentage": "40 at.%",
          "doped_site": "Sb",
          "site_evidence": ""
        }
      ],
      "thermoelectric_properties": [
        {
          "property": "ZT",
          "value": "0.45",
          "unit": "dimensionless",
          "temperature_value": "near-room-temperature",
          "temperature_unit": "",
          "source_type": "body text",
          "source_detail": "",
          "notes": ""
        },
        {
          "property": "lattice thermal conductivity",
          "value": "0.27",
          "unit": "W\u00b7m-1\u00b7K-1",
          "temperature_value": "",
          "temperature_unit": "",
          "source_type": "body text",
          "source_detail": "",
          "notes": ""
        },
        {
          "property": "ZT",
          "value": "0.4",
          "unit": "dimensionless",
          "temperature_value": "573",
          "temperature_unit": "K",
          "source_type": "body text",
          "source_detail": "",
          "notes": ""
        },
        {
          "property": "electrical conductivity",
          "value": "11",
          "unit": "S\u00b7cm-1",
          "temperature_value": "300",
          "temperature_unit": "K",
          "source_type": "body text",
          "source_detail": "",
          "notes": ""
        },
        {
          "property": "electrical conductivity",
          "value": "76",
          "unit": "S\u00b7cm-1",
          "temperature_value": "573",
          "temperature_unit": "K",
          "source_type": "body text",
          "source_detail": "",
          "notes": ""
        },
        {
          "property": "total thermal conductivity",
          "value": "0.42",
          "unit": "W\u00b7m-1\u00b7K-1",
          "temperature_value": "300",
          "temperature_unit": "K",
          "source_type": "body text",
          "source_detail": "",
          "notes": ""
        },
        {
          "property": "total thermal conductivity",
          "value": "0.27",
          "unit": "W\u00b7m-1\u00b7K-1",
          "temperature_value": "523",
          "temperature_unit": "K",
          "source_type": "body text",
          "source_detail": "",
          "notes": ""
        }
      ]
    },
    {
      "sample_id": "Ag0.8Na0.3Sb0.6Bi0.4Te2",
      "full_formula": "Ag0.8Na0.3Sb0.6Bi0.4Te2",
      "dopant_or_codopant": [
        {
          "element": "Na",
          "ratio_or_percentage": "0.3",
          "doped_site": "interstitial",
          "site_evidence": ""
        },
        {
          "element": "Bi",
          "ratio_or_percentage": "0.4",
          "doped_site": "Sb",
          "site_evidence": ""
        }
      ],
      "thermoelectric_properties": [
        {
          "property": "ZT",
          "value": "0.45",
          "unit": "dimensionless",
          "temperature_value": "near-room-temperature",
          "temperature_unit": "",
          "source_type": "body text",
          "source_detail": "",
          "notes": "Value stated in the abstract."
        },
        {
          "property": "ZT",
          "value": "0.4",
          "unit": "dimensionless",
          "temperature_value": "573",
          "temperature_unit": "K",
          "source_type": "body text",
          "source_detail": "",
          "notes": "Value stated in the results section."
        }
      ]
    },
    {
      "sample_id": "Ag0.1Na0.9Sb0.6Bi0.4Te2",
      "full_formula": "Ag0.1Na0.9Sb0.6Bi0.4Te2",
      "dopant_or_codopant": [
        {
          "element": "Na",
          "ratio_or_percentage": "0.9",
          "doped_site": "Ag",
          "site_evidence": ""
        },
        {
          "element": "Bi",
          "ratio_or_percentage": "0.4",
          "doped_site": "Sb",
          "site_evidence": ""
        }
      ],
      "thermoelectric_properties": [
        {
          "property": "Seebeck coefficient",
          "value": "100",
          "unit": "uV/K",
          "temperature_value": "300",
          "temperature_unit": "K",
          "source_type": "figure",
          "source_detail": "",
          "notes": "Visually estimated from Fig. 4a"
        },
        {
          "property": "electrical conductivity",
          "value": "20",
          "unit": "S/cm",
          "temperature_value": "300",
          "temperature_unit": "K",
          "source_type": "figure",
          "source_detail": "",
          "notes": "Visually estimated from Fig. 4b"
        },
        {
          "property": "thermal conductivity",
          "value": "0.55",
          "unit": "W/mK",
          "temperature_value": "300",
          "temperature_unit": "K",
          "source_type": "figure",
          "source_detail": "",
          "notes": "Visually estimated from Fig. 6a"
        },
        {
          "property": "ZT",
          "value": "0.05",
          "unit": "dimensionless",
          "temperature_value": "300",
          "temperature_unit": "K",
          "source_type": "figure",
          "source_detail": "",
          "notes": "Visually estimated from Fig. 6c"
        }
      ]
    },
    {
      "sample_id": "Ag0.8Na0.2Sb0.6Bi0.4Te2",
      "full_formula": "Ag0.8Na0.2Sb0.6Bi0.4Te2",
      "dopant_or_codopant": [
        {
          "element": "Na",
          "ratio_or_percentage": "0.2",
          "doped_site": "Ag",
          "site_evidence": ""
        },
        {
          "element": "Bi",
          "ratio_or_percentage": "0.4",
          "doped_site": "Sb",
          "site_evidence": ""
        }
      ],
      "thermoelectric_properties": [
        {
          "property": "Seebeck coefficient",
          "value": "50",
          "unit": "uV/K",
          "temperature_value": "300",
          "temperature_unit": "K",
          "source_type": "figure",
          "source_detail": "",
          "notes": "Visually estimated from Fig. 4a"
        },
        {
          "property": "electrical conductivity",
          "value": "10",
          "unit": "S/cm",
          "temperature_value": "300",
          "temperature_unit": "K",
          "source_type": "figure",
          "source_detail": "",
          "notes": "Visually estimated from Fig. 4b"
        },
        {
          "property": "thermal conductivity",
          "value": "0.45",
          "unit": "W/mK",
          "temperature_value": "300",
          "temperature_unit": "K",
          "source_type": "figure",
          "source_detail": "",
          "notes": "Visually estimated from Fig. 6a"
        },
        {
          "property": "ZT",
          "value": "0.05",
          "unit": "dimensionless",
          "temperature_value": "300",
          "temperature_unit": "K",
          "source_type": "figure",
          "source_detail": "",
          "notes": "Visually estimated from Fig. 6c"
        }
      ]
    },
    {
      "sample_id": "Ag0.8Na0.3Sb0.6Bi0.4Te2",
      "full_formula": "Ag0.8Na0.3Sb0.6Bi0.4Te2",
      "dopant_or_codopant": [
        {
          "element": "Na",
          "ratio_or_percentage": "0.3",
          "doped_site": "Ag",
          "site_evidence": ""
        },
        {
          "element": "Bi",
          "ratio_or_percentage": "0.4",
          "doped_site": "Sb",
          "site_evidence": ""
        }
      ],
      "thermoelectric_properties": [
        {
          "property": "Seebeck coefficient",
          "value": "-150",
          "unit": "uV/K",
          "temperature_value": "300",
          "temperature_unit": "K",
          "source_type": "figure",
          "source_detail": "",
          "notes": "Visually estimated from Fig. 4a"
        },
        {
          "property": "electrical conductivity",
          "value": "10",
          "unit": "S/cm",
          "temperature_value": "300",
          "temperature_unit": "K",
          "source_type": "figure",
          "source_detail": "",
          "notes": "Visually estimated from Fig. 4b"
        },
        {
          "property": "thermal conductivity",
          "value": "0.4",
          "unit": "W/mK",
          "temperature_value": "300",
          "temperature_unit": "K",
          "source_type": "figure",
          "source_detail": "",
          "notes": "Visually estimated from Fig. 6a"
        },
        {
          "property": "ZT",
          "value": "0.05",
          "unit": "dimensionless",
          "temperature_value": "300",
          "temperature_unit": "K",
          "source_type": "figure",
          "source_detail": "",
          "notes": "Visually estimated from Fig. 6c"
        }
      ]
    },
    {
      "sample_id": "Ag0.7Na0.4Sb0.6Bi0.4Te2",
      "full_formula": "Ag0.7Na0.4Sb0.6Bi0.4Te2",
      "dopant_or_codopant": [
        {
          "element": "Na",
          "ratio_or_percentage": "0.4",
          "doped_site": "Ag",
          "site_evidence": ""
        },
        {
          "element": "Bi",
          "ratio_or_percentage": "0.4",
          "doped_site": "Sb",
          "site_evidence": ""
        }
      ],
      "thermoelectric_properties": [
        {
          "property": "Seebeck coefficient",
          "value": "-250",
          "unit": "uV/K",
          "temperature_value": "300",
          "temperature_unit": "K",
          "source_type": "figure",
          "source_detail": "",
          "notes": "Visually estimated from Fig. 4a"
        },
        {
          "property": "electrical conductivity",
          "value": "10",
          "unit": "S/cm",
          "temperature_value": "300",
          "temperature_unit": "K",
          "source_type": "figure",
          "source_detail": "",
          "notes": "Visually estimated from Fig. 4b"
        },
        {
          "property": "thermal conductivity",
          "value": "0.38",
          "unit": "W/mK",
          "temperature_value": "300",
          "temperature_unit": "K",
          "source_type": "figure",
          "source_detail": "",
          "notes": "Visually estimated from Fig. 6a"
        },
        {
          "property": "ZT",
          "value": "0.05",
          "unit": "dimensionless",
          "temperature_value": "300",
          "temperature_unit": "K",
          "source_type": "figure",
          "source_detail": "",
          "notes": "Visually estimated from Fig. 6c"
        }
      ]
    },
    {
      "sample_id": "n-type Ag0.8Na0.3Sb0.6Bi0.4Te2",
      "full_formula": "Ag0.8Na0.3Sb0.6Bi0.4Te2",
      "dopant_or_codopant": [
        {
          "element": "Na",
          "ratio_or_percentage": "0.3",
          "doped_site": "Ag",
          "site_evidence": ""
        },
        {
          "element": "Bi",
          "ratio_or_percentage": "0.4",
          "doped_site": "Sb",
          "site_evidence": ""
        }
      ],
      "thermoelectric_properties": [
        {
          "property": "ZT",
          "value": "0.45",
          "unit": "dimensionless",
          "temperature_value": "",
          "temperature_unit": "",
          "source_type": "body text",
          "source_detail": "",
          "notes": "Maximum ZT value reported in the low-temperature regime."
        }
      ]
    }
  ],
  "extraction_notes": "[text-pass] The paper reports the first n-type AgSbTe2 compound, Ag0.8Na0.3Sb0.6Bi0.4Te2. Doping levels are described as 10 at.% Na at interstitial sites and 40 at.% Bi at the Sb site. Thermoelectric properties were extracted from the body text. [figure-pass p1-5] The provided pages contain information about the synthesis and structural characterization of AgSbTe2-based compounds, specifically Ag0.8Na0.3Sb0.6Bi0.4Te2. While some ZT values are mentioned in the text, there are no plots showing Seebeck coefficient, electrical conductivity, thermal conductivity, lattice thermal conductivity, power factor, or ZT as a function of temperature. [figure-pass p6-10] Data extracted from Figures 4 and 6. The samples are Ag(1-x)Na(x)Sb(0.6)Bi(0.4)Te2. The dopant Na replaces Ag, and Bi replaces Sb. [figure-pass p11-14] The provided pages contain experimental methodology and references but do not include any plots or tables showing thermoelectric properties as a function of temperature. The only numerical thermoelectric data point mentioned is a maximum ZT of approximately 0.45 for the n-type Ag0.8Na0.3Sb0.6Bi0.4Te2 sample, which is stated in the body text. ",
  "status": "ok",
  "n_pages": 14
}

File: output/raw_json/Adv_Funct_Materials_-_2026_-_Abdellaoui_-_Stacking_Fault_Complexions_in_AgSbTe2_Thermoelectrics_With_Enhanced_Electrical.json
{
  "source_pdf": "Adv Funct Materials - 2026 - Abdellaoui - Stacking Fault Complexions in AgSbTe2 Thermoelectrics With Enhanced Electrical.pdf",
  "doi": "10.1002/adfm.77083",
  "base_composition": "AgSbTe2",
  "materials": [
    {
      "sample_id": "Ag16.7Sb30Te53.3",
      "full_formula": "Ag16.7Sb30Te53.3",
      "dopant_or_codopant": [
        {
          "element": "Ag",
          "ratio_or_percentage": "depleted",
          "doped_site": "Ag",
          "site_evidence": ""
        },
        {
          "element": "Sb",
          "ratio_or_percentage": "enriched",
          "doped_site": "Sb",
          "site_evidence": ""
        },
        {
          "element": "Te",
          "ratio_or_percentage": "enriched",
          "doped_site": "Te",
          "site_evidence": ""
        }
      ],
      "thermoelectric_properties": [
        {
          "property": "electrical conductivity",
          "value": "105.1",
          "unit": "S/cm",
          "temperature_value": "",
          "temperature_unit": "",
          "source_type": "body text",
          "source_detail": "",
          "notes": "Measured across LAGBs (containing stacking faults)"
        },
        {
          "property": "electrical conductivity",
          "value": "87.2",
          "unit": "S/cm",
          "temperature_value": "",
          "temperature_unit": "",
          "source_type": "body text",
          "source_detail": "",
          "notes": "Measured in grain interior"
        },
        {
          "property": "electrical conductivity",
          "value": "88.4",
          "unit": "S/cm",
          "temperature_value": "",
          "temperature_unit": "",
          "source_type": "body text",
          "source_detail": "",
          "notes": "Bulk electrical conductivity measured by Van der Pauw"
        }
      ]
    },
    {
      "sample_id": "Ag16.7Sb30Te53.3",
      "full_formula": "Ag16.7Sb30Te53.3",
      "dopant_or_codopant": [],
      "thermoelectric_properties": [
        {
          "property": "electrical conductivity",
          "value": "88.4",
          "unit": "S/cm",
          "temperature_value": "",
          "temperature_unit": "",
          "source_type": "text",
          "source_detail": "body text",
          "notes": "Bulk electrical conductivity measured by Van der Pauw method."
        },
        {
          "property": "electrical conductivity",
          "value": "105.1",
          "unit": "S/cm",
          "temperature_value": "",
          "temperature_unit": "",
          "source_type": "figure",
          "source_detail": "Figure 4d",
          "notes": "Visually estimated/reported value for electrical conductivity across the stacking faults (SFs)."
        }
      ]
    }
  ],
  "extraction_notes": "[text-pass] The paper reports on AgSbTe2 with stacking faults (SFs) acting as complexions. The composition Ag16.7Sb30Te53.3 is the nominal synthesis composition. Electrical conductivity values are reported for grain interiors and across LAGBs (containing SFs) at room temperature. [figure-pass p1-5] The provided document discusses the atomic structure, chemical composition, and phonon scattering mechanisms of stacking faults in AgSbTe2. While it mentions thermoelectric properties in the introduction and abstract, it does not contain any plots or tables showing Seebeck coefficient, electrical conductivity, thermal conductivity, lattice thermal conductivity, power factor, or ZT as a function of temperature for any specific samples. [figure-pass p6-10] The provided pages discuss the effect of stacking faults on the electrical conductivity of AgSbTe2. No temperature-dependent thermoelectric property plots were found. The electrical conductivity values provided are room-temperature measurements. ",
  "status": "ok",
  "n_pages": 10
}

File: output/raw_json/Adv_Funct_Materials_-_2026_-_Zhang_-_Improving_Stability_of_High_Performance_AgSbTe2_Thermoelectrics_by_Lattice_Regulation.json
{
  "source_pdf": "Adv Funct Materials - 2026 - Zhang - Improving Stability of High\u2010Performance AgSbTe2 Thermoelectrics by Lattice Regulation.pdf",
  "doi": "10.1002/adfm.75160",
  "base_composition": "AgSbTe2",
  "materials": [
    {
      "sample_id": "AgSbTe2",
      "full_formula": "AgSbTe2",
      "dopant_or_codopant": [],
      "thermoelectric_properties": [
        {
          "property": "ZT",
          "value": "1.7",
          "unit": "dimensionless",
          "temperature_value": "650",
          "temperature_unit": "K",
          "source_type": "body text",
          "source_detail": "Abstract and Section 2.2",
          "notes": ""
        }
      ]
    },
    {
      "sample_id": "AgSb0.97Pb0.03Te2",
      "full_formula": "AgSb0.97Pb0.03Te2",
      "dopant_or_codopant": [
        {
          "element": "Pb",
          "ratio_or_percentage": "0.03",
          "doped_site": "Sb",
          "site_evidence": "Section 2.1: 'substitution of Sb by larger Pb'"
        }
      ],
      "thermoelectric_properties": [
        {
          "property": "ZT",
          "value": "1.7",
          "unit": "dimensionless",
          "temperature_value": "650",
          "temperature_unit": "K",
          "source_type": "body text",
          "source_detail": "Abstract and Section 2.2",
          "notes": ""
        }
      ]
    },
    {
      "sample_id": "AgSb1-xPbxTe2 (x=0)",
      "full_formula": "AgSbTe2",
      "dopant_or_codopant": [
        {
          "element": "none",
          "ratio_or_percentage": "0",
          "doped_site": "unclear",
          "site_evidence": ""
        }
      ],
      "thermoelectric_properties": []
    },
    {
      "sample_id": "AgSb1-xPbxTe2 (x=0.01)",
      "full_formula": "AgSb0.99Pb0.01Te2",
      "dopant_or_codopant": [
        {
          "element": "Pb",
          "ratio_or_percentage": "0.01",
          "doped_site": "Sb",
          "site_evidence": ""
        }
      ],
      "thermoelectric_properties": []
    },
    {
      "sample_id": "AgSb1-xPbxTe2 (x=0.02)",
      "full_formula": "AgSb0.98Pb0.02Te2",
      "dopant_or_codopant": [
        {
          "element": "Pb",
          "ratio_or_percentage": "0.02",
          "doped_site": "Sb",
          "site_evidence": ""
        }
      ],
      "thermoelectric_properties": []
    },
    {
      "sample_id": "AgSb1-xPbxTe2 (x=0.03)",
      "full_formula": "AgSb0.97Pb0.03Te2",
      "dopant_or_codopant": [
        {
          "element": "Pb",
          "ratio_or_percentage": "0.03",
          "doped_site": "Sb",
          "site_evidence": ""
        }
      ],
      "thermoelectric_properties": []
    },
    {
      "sample_id": "AgSb1-xPbxTe2 (x=0.04)",
      "full_formula": "AgSb0.96Pb0.04Te2",
      "dopant_or_codopant": [
        {
          "element": "Pb",
          "ratio_or_percentage": "0.04",
          "doped_site": "Sb",
          "site_evidence": ""
        }
      ],
      "thermoelectric_properties": []
    },
    {
      "sample_id": "AgSb1-xPbxTe2 (x=0.05)",
      "full_formula": "AgSb0.95Pb0.05Te2",
      "dopant_or_codopant": [
        {
          "element": "Pb",
          "ratio_or_percentage": "0.05",
          "doped_site": "Sb",
          "site_evidence": ""
        }
      ],
      "thermoelectric_properties": []
    },
    {
      "sample_id": "AgSb1-xPbxTe2 (x=0.08)",
      "full_formula": "AgSb0.92Pb0.08Te2",
      "dopant_or_codopant": [
        {
          "element": "Pb",
          "ratio_or_percentage": "0.08",
          "doped_site": "Sb",
          "site_evidence": ""
        }
      ],
      "thermoelectric_properties": []
    },
    {
      "sample_id": "AgSb1-xPbxTe2 (x=0)",
      "full_formula": "AgSbTe2",
      "dopant_or_codopant": [
        {
          "element": "Pb",
          "ratio_or_percentage": "x=0",
          "doped_site": "Sb",
          "site_evidence": ""
        }
      ],
      "thermoelectric_properties": [
        {
          "property": "Seebeck coefficient",
          "value": "250",
          "unit": "uV/K",
          "temperature_value": "300",
          "temperature_unit": "K",
          "source_type": "figure",
          "source_detail": "",
          "notes": "Visually estimated from Fig. 5a"
        },
        {
          "property": "electrical conductivity",
          "value": "5",
          "unit": "mOhm*cm",
          "temperature_value": "300",
          "temperature_unit": "K",
          "source_type": "figure",
          "source_detail": "",
          "notes": "Visually estimated from Fig. 5b"
        },
        {
          "property": "thermal conductivity",
          "value": "0.6",
          "unit": "W/m*K",
          "temperature_value": "300",
          "temperature_unit": "K",
          "source_type": "figure",
          "source_detail": "",
          "notes": "Visually estimated from Fig. 5c"
        },
        {
          "property": "ZT",
          "value": "0.5",
          "unit": "dimensionless",
          "temperature_value": "300",
          "temperature_unit": "K",
          "source_type": "figure",
          "source_detail": "",
          "notes": "Visually estimated from Fig. 5d"
        }
      ]
    },
    {
      "sample_id": "AgSb1-xPbxTe2 (x=0.03)",
      "full_formula": "AgSb0.97Pb0.03Te2",
      "dopant_or_codopant": [
        {
          "element": "Pb",
          "ratio_or_percentage": "x=0.03",
          "doped_site": "Sb",
          "site_evidence": ""
        }
      ],
      "thermoelectric_properties": [
        {
          "property": "Seebeck coefficient",
          "value": "240",
          "unit": "uV/K",
          "temperature_value": "300",
          "temperature_unit": "K",
          "source_type": "figure",
          "source_detail": "",
          "notes": "Visually estimated from Fig. 5a"
        },
        {
          "property": "electrical conductivity",
          "value": "6",
          "unit": "mOhm*cm",
          "temperature_value": "300",
          "temperature_unit": "K",
          "source_type": "figure",
          "source_detail": "",
          "notes": "Visually estimated from Fig. 5b"
        },
        {
          "property": "thermal conductivity",
          "value": "0.5",
          "unit": "W/m*K",
          "temperature_value": "300",
          "temperature_unit": "K",
          "source_type": "figure",
          "source_detail": "",
          "notes": "Visually estimated from Fig. 5c"
        },
        {
          "property": "ZT",
          "value": "0.6",
          "unit": "dimensionless",
          "temperature_value": "300",
          "temperature_unit": "K",
          "source_type": "figure",
          "source_detail": "",
          "notes": "Visually estimated from Fig. 5d"
        },
        {
          "property": "ZT",
          "value": "1.7",
          "unit": "dimensionless",
          "temperature_value": "650",
          "temperature_unit": "K",
          "source_type": "body text",
          "source_detail": "",
          "notes": "Peak ZT value mentioned in text"
        }
      ]
    }
  ],
  "extraction_notes": "[text-pass] The article focuses on AgSb1-xPbxTe2. While multiple compositions (0 <= x <= 0.08) are mentioned, specific numerical data for properties other than the peak ZT of the x=0.03 sample were not provided in the text or tables. [figure-pass p1-5] The provided pages contain plots for Hall carrier concentration (Fig 4a) and Hall mobility (Fig 4b) as a function of temperature, but do not contain plots for Seebeck coefficient, electrical conductivity, thermal conductivity, power factor, or ZT as a function of temperature. Therefore, no thermoelectric property values were extracted. [figure-pass p6-10] Data extracted from Figure 5 and associated text. Only representative samples (x=0 and x=0.03) were extracted from the plots for brevity. [figure-pass p11-12] The provided pages contain only a list of references and no thermoelectric property data or plots for AgSbTe2-family compounds. ",
  "status": "ok",
  "n_pages": 12
}
