Repository: Harpriyaminhas/AgSbTe2_data_extraction

# AgSbTe2 Thermoelectric Dataset Extraction + Viewer

Pipeline and dataset for doping/thermoelectric-property data extracted from
173 journal-article PDFs on AgSbTe2-family thermoelectrics (Seebeck
coefficient, electrical conductivity, thermal conductivity, lattice thermal
conductivity, power factor, ZT), with dopant/co-dopant/doping-site and DOI
provenance for every data point.

**What's in this repo, and what's deliberately NOT:**
- Included: the extraction pipeline code, the Streamlit viewer app, the
  extracted dataset (CSV/Excel), and per-paper raw extraction JSON.
- **Not included**: the 173 source PDFs, or rendered page images of them.

File: output/raw_json/Advanced_Energy_Materials_-_2011_-_Chen_-_SnTe_AgSbTe2_Thermoelectric_Alloys.json
{
  "source_pdf": "Advanced Energy Materials - 2011 - Chen - SnTe AgSbTe2 Thermoelectric Alloys.pdf",
  "doi": "10.1002/aenm.201100460",
  "base_composition": "Ag0.366Sb0.558Te",
  "materials": [
    {
      "sample_id": "(Ag0.366Sb0.558Te)1-x(SnTe)x",
      "full_formula": "(Ag0.366Sb0.558Te)1-x(SnTe)x",
      "dopant_or_codopant": [
        {
          "element": "Sn",
          "ratio_or_percentage": "x",
          "doped_site": "multiple sites",
          "site_evidence": "solid solution"
        }
      ],
      "thermoelectric_properties": [
        {
          "property": "ZT",
          "value": "0.9",
          "unit": "dimensionless",
          "temperature_value": "> 500",
          "temperature_unit": "K",
          "source_type": "body text",
          "source_detail": "Page 4, column 2",
          "notes": "at x ~ 20-25%"
        },
        {
          "property": "ZT",
          "value": "0.8",
          "unit": "dimensionless",
          "temperature_value": "> 500",
          "temperature_unit": "K",
          "source_type": "body text",
          "source_detail": "Page 4, column 2",
          "notes": "at x ~ 50-60%"
        }
      ]
    },
    {
      "sample_id": "(Ag0.366Sb0.558Te)1-x(SnTe)x",
      "full_formula": "(Ag0.366Sb0.558Te)1-x(SnTe)x",
      "dopant_or_codopant": [
        {
          "element": "Sn",
          "ratio_or_percentage": "x",
          "doped_site": "multiple sites",
          "site_evidence": "The paper describes these as solid solutions of (Ag0.366Sb0.558Te) and (SnTe)."
        }
      ],
      "thermoelectric_properties": [
        {
          "property": "ZT",
          "value": "0.9",
          "unit": "dimensionless",
          "temperature_value": "500",
          "temperature_unit": "K",
          "source_type": "figure",
          "source_detail": "Fig 3c",
          "notes": "Visually estimated from Fig 3c for x=0.20-0.25 composition."
        },
        {
          "property": "ZT",
          "value": "0.8",
          "unit": "dimensionless",
          "temperature_value": "500",
          "temperature_unit": "K",
          "source_type": "figure",
          "source_detail": "Fig 3c",
          "notes": "Visually estimated from Fig 3c for x=0.50-0.60 composition."
        }
      ]
    }
  ],
  "extraction_notes": "[text-pass] The paper reports on (Ag0.366Sb0.558Te)1-x(SnTe)x solid solutions. While temperature-dependent plots (Fig 1 and Fig 3) are provided, they are graphical representations without explicit numerical values for specific data points in the text, except for the peak ZT values mentioned in the body text. [figure-pass p1-5] The paper investigates (Ag0.366Sb0.558Te)1-x(SnTe)x solid solutions. Thermoelectric properties (Seebeck, resistivity, power factor, thermal conductivity, ZT) are plotted as a function of temperature for various x values (0, 5, 10, 15, 20, 25, 30, 40, 50, 60, 70, 80, 90, 100 SnTe%). ZT values were extracted from the text description of Fig 3c. ",
  "status": "ok",
  "n_pages": 5
}

File: output/raw_json/Advanced_Energy_Materials_-_2011_-_Han_-_Lead_Free_Thermoelectrics_High_Figure_of_Merit_in_p_type_AgSnmSbTem_2.json
{
  "source_pdf": "Advanced Energy Materials - 2011 - Han - Lead\u2010Free Thermoelectrics  High Figure of Merit in p\u2010type AgSnmSbTem 2.pdf",
  "doi": "10.1002/aenm.201100613",
  "base_composition": "AgSnmSbTem+2",
  "materials": [
    {
      "sample_id": "AgSn2SbTe4",
      "full_formula": "AgSn2SbTe4",
      "dopant_or_codopant": [
        {
          "element": "Ag",
          "ratio_or_percentage": "m=2",
          "doped_site": "unclear",
          "site_evidence": ""
        },
        {
          "element": "Sb",
          "ratio_or_percentage": "m=2",
          "doped_site": "unclear",
          "site_evidence": ""
        }
      ],
      "thermoelectric_properties": [
        {
          "property": "thermal conductivity",
          "value": "1.45",
          "unit": "W m-1 K-1",
          "temperature_value": "",
          "temperature_unit": "",
          "source_type": "body text",
          "source_detail": "",
          "notes": "Value is 1.45 +/- 0.05 W m-1 K-1 throughout the temperature range."
        },
        {
          "property": "lattice thermal conductivity",
          "value": "0.41",
          "unit": "W m-1 K-1",
          "temperature_value": "300",
          "temperature_unit": "K",
          "source_type": "body text",
          "source_detail": "",
          "notes": ""
        }
      ]
    },
    {
      "sample_id": "AgSn4SbTe6",
      "full_formula": "AgSn4SbTe6",
      "dopant_or_codopant": [
        {
          "element": "Ag",
          "ratio_or_percentage": "m=4",
          "doped_site": "unclear",
          "site_evidence": ""
        },
        {
          "element": "Sb",
          "ratio_or_percentage": "m=4",
          "doped_site": "unclear",
          "site_evidence": ""
        }
      ],
      "thermoelectric_properties": [
        {
          "property": "ZT",
          "value": "1.00",
          "unit": "dimensionless",
          "temperature_value": "710",
          "temperature_unit": "K",
          "source_type": "body text",
          "source_detail": "",
          "notes": ""
        }
      ]
    },
    {
      "sample_id": "AgSn5SbTe7",
      "full_formula": "AgSn5SbTe7",
      "dopant_or_codopant": [
        {
          "element": "Ag",
          "ratio_or_percentage": "m=5",
          "doped_site": "unclear",
          "site_evidence": ""
        },
        {
          "element": "Sb",
          "ratio_or_percentage": "m=5",
          "doped_site": "unclear",
          "site_evidence": ""
        }
      ],
      "thermoelectric_properties": [
        {
          "property": "power factor",
          "value": "23",
          "unit": "\u03bcW cm-1 K-2",
          "temperature_value": "710",
          "temperature_unit": "K",
          "source_type": "body text",
          "source_detail": "",
          "notes": ""
        },
        {
          "property": "ZT",
          "value": "0.92",
          "unit": "dimensionless",
          "temperature_value": "710",
          "temperature_unit": "K",
          "source_type": "body text",
          "source_detail": "",
          "notes": ""
        }
      ]
    },
    {
      "sample_id": "AgSn10SbTe12",
      "full_formula": "AgSn10SbTe12",
      "dopant_or_codopant": [
        {
          "element": "Ag",
          "ratio_or_percentage": "m=10",
          "doped_site": "unclear",
          "site_evidence": ""
        },
        {
          "element": "Sb",
          "ratio_or_percentage": "m=10",
          "doped_site": "unclear",
          "site_evidence": ""
        }
      ],
      "thermoelectric_properties": [
        {
          "property": "lattice thermal conductivity",
          "value": "1.14",
          "unit": "W m-1 K-1",
          "temperature_value": "300",
          "temperature_unit": "K",
          "source_type": "body text",
          "source_detail": "",
          "notes": ""
        }
      ]
    },
    {
      "sample_id": "m=2",
      "full_formula": "AgSn2SbTe4",
      "dopant_or_codopant": [],
      "thermoelectric_properties": [
        {
          "property": "electrical conductivity",
          "value": "1500",
          "unit": "S cm-1",
          "temperature_value": "300",
          "temperature_unit": "K",
          "source_type": "figure",
          "source_detail": "Fig. 3a",
          "notes": "Visually estimated from Fig. 3a"
        },
        {
          "property": "Seebeck coefficient",
          "value": "60",
          "unit": "uV K-1",
          "temperature_value": "300",
          "temperature_unit": "K",
          "source_type": "figure",
          "source_detail": "Fig. 3b",
          "notes": "Visually estimated from Fig. 3b"
        },
        {
          "property": "ZT",
          "value": "0.15",
          "unit": "dimensionless",
          "temperature_value": "300",
          "temperature_unit": "K",
          "source_type": "figure",
          "source_detail": "Fig. 6",
          "notes": "Visually estimated from Fig. 6"
        }
      ]
    },
    {
      "sample_id": "m=4",
      "full_formula": "AgSn4SbTe6",
      "dopant_or_codopant": [],
      "thermoelectric_properties": [
        {
          "property": "electrical conductivity",
          "value": "1200",
          "unit": "S cm-1",
          "temperature_value": "300",
          "temperature_unit": "K",
          "source_type": "figure",
          "source_detail": "Fig. 3a",
          "notes": "Visually estimated from Fig. 3a"
        },
        {
          "property": "Seebeck coefficient",
          "value": "70",
          "unit": "uV K-1",
          "temperature_value": "300",
          "temperature_unit": "K",
          "source_type": "figure",
          "source_detail": "Fig. 3b",
          "notes": "Visually estimated from Fig. 3b"
        },
        {
          "property": "ZT",
          "value": "0.1",
          "unit": "dimensionless",
          "temperature_value": "300",
          "temperature_unit": "K",
          "source_type": "figure",
          "source_detail": "Fig. 6",
          "notes": "Visually estimated from Fig. 6"
        }
      ]
    },
    {
      "sample_id": "m=5",
      "full_formula": "AgSn5SbTe7",
      "dopant_or_codopant": [],
      "thermoelectric_properties": [
        {
          "property": "electrical conductivity",
          "value": "1000",
          "unit": "S cm-1",
          "temperature_value": "300",
          "temperature_unit": "K",
          "source_type": "figure",
          "source_detail": "Fig. 3a",
          "notes": "Visually estimated from Fig. 3a"
        },
        {
          "property": "Seebeck coefficient",
          "value": "80",
          "unit": "uV K-1",
          "temperature_value": "300",
          "temperature_unit": "K",
          "source_type": "figure",
          "source_detail": "Fig. 3b",
          "notes": "Visually estimated from Fig. 3b"
        },
        {
          "property": "ZT",
          "value": "0.08",
          "unit": "dimensionless",
          "temperature_value": "300",
          "temperature_unit": "K",
          "source_type": "figure",
          "source_detail": "Fig. 6",
          "notes": "Visually estimated from Fig. 6"
        }
      ]
    },
    {
      "sample_id": "m=10",
      "full_formula": "AgSn10SbTe12",
      "dopant_or_codopant": [],
      "thermoelectric_properties": [
        {
          "property": "electrical conductivity",
          "value": "800",
          "unit": "S cm-1",
          "temperature_value": "300",
          "temperature_unit": "K",
          "source_type": "figure",
          "source_detail": "Fig. 3a",
          "notes": "Visually estimated from Fig. 3a"
        },
        {
          "property": "Seebeck coefficient",
          "value": "90",
          "unit": "uV K-1",
          "temperature_value": "300",
          "temperature_unit": "K",
          "source_type": "figure",
          "source_detail": "Fig. 3b",
          "notes": "Visually estimated from Fig. 3b"
        },
        {
          "property": "ZT",
          "value": "0.05",
          "unit": "dimensionless",
          "temperature_value": "300",
          "temperature_unit": "K",
          "source_type": "figure",
          "source_detail": "Fig. 6",
          "notes": "Visually estimated from Fig. 6"
        }
      ]
    }
  ],
  "extraction_notes": "[figure-pass p1-5] The AgSnmSbTem+2 series is treated as a solid solution of SnTe and AgSbTe2. Doping sites are not explicitly defined as substitution on specific sublattices in the text, but rather as a mixture of SnTe and AgSbTe2. Thermoelectric properties were visually estimated from the provided figures. ",
  "status": "ok",
  "n_pages": 5
}

File: output/raw_json/Advanced_Energy_Materials_-_2017_-_Hong_-_Achieving_zT_2_in_p_Type_AgSbTe2_xSex_Alloys_via_Exploring_the_Extra_Light.json
{
  "source_pdf": "Advanced Energy Materials - 2017 - Hong - Achieving zT   2 in p\u2010Type AgSbTe2 xSex Alloys via Exploring the Extra Light.pdf",
  "doi": "10.1002/aenm.201702333",
  "base_composition": "AgSbTe2",
  "materials": [
    {
      "sample_id": "AgSbTe2",
      "full_formula": "AgSbTe2",
      "dopant_or_codopant": [],
      "thermoelectric_properties": [
        {
          "property": "Seebeck coefficient",
          "value": "305",
          "unit": "\u00b5V K-1",
          "temperature_value": "450",
          "temperature_unit": "K",
          "source_type": "body text",
          "source_detail": "Section 2.1",
          "notes": ""
        },
        {
          "property": "power factor",
          "value": "8.3",
          "unit": "\u00b5W cm-1 K-2",
          "temperature_value": "550",
          "temperature_unit": "K",
          "source_type": "body text",
          "source_detail": "Section 2.1",
          "notes": ""
        }
      ]
    },
    {
      "sample_id": "AgSbTe1.9Se0.1",
      "full_formula": "AgSbTe1.9Se0.1",
      "dopant_or_codopant": [
        {
          "element": "Se",
          "ratio_or_percentage": "x=0.1",
          "doped_site": "Te",
          "site_evidence": ""
        }
      ],
      "thermoelectric_properties": [
        {
          "property": "Seebeck coefficient",
          "value": "324",
          "unit": "\u00b5V K-1",
          "temperature_value": "550",
          "temperature_unit": "K",
          "source_type": "body text",
          "source_detail": "Section 2.1",
          "notes": ""
        }
      ]
    },
    {
      "sample_id": "AgSbTe1.8Se0.2",
      "full_formula": "AgSbTe1.8Se0.2",
      "dopant_or_codopant": [
        {
          "element": "Se",
          "ratio_or_percentage": "x=0.2",
          "doped_site": "Te",
          "site_evidence": ""
        }
      ],
      "thermoelectric_properties": [
        {
          "property": "electrical conductivity",
          "value": "140",
          "unit": "S cm-1",
          "temperature_value": "300-773",
          "temperature_unit": "K",
          "source_type": "body text",
          "source_detail": "Section 2.1",
          "notes": ""
        },
        {
          "property": "thermal conductivity",
          "value": "0.27",
          "unit": "W m-1 K-1",
          "temperature_value": "",
          "temperature_unit": "",
          "source_type": "body text",
          "source_detail": "Section 2.3",
          "notes": ""
        }
      ]
    },
    {
      "sample_id": "AgSbTe1.85Se0.15",
      "full_formula": "AgSbTe1.85Se0.15",
      "dopant_or_codopant": [
        {
          "element": "Se",
          "ratio_or_percentage": "x=0.15",
          "doped_site": "Te",
          "site_evidence": ""
        }
      ],
      "thermoelectric_properties": [
        {
          "property": "power factor",
          "value": "14.5",
          "unit": "\u00b5W cm-1 K-2",
          "temperature_value": "550",
          "temperature_unit": "K",
          "source_type": "body text",
          "source_detail": "Section 2.1",
          "notes": ""
        }
      ]
    },
    {
      "sample_id": "AgSbTe2 (x=0)",
      "full_formula": "AgSbTe2",
      "dopant_or_codopant": [
        {
          "element": "Se",
          "ratio_or_percentage": "x=0",
          "doped_site": "Te",
          "site_evidence": ""
        }
      ],
      "thermoelectric_properties": [
        {
          "property": "ZT",
          "value": "0.4",
          "unit": "dimensionless",
          "temperature_value": "300",
          "temperature_unit": "K",
          "source_type": "figure",
          "source_detail": "Fig. 1a",
          "notes": "Visually estimated from Fig. 1a"
        },
        {
          "property": "ZT",
          "value": "1.2",
          "unit": "dimensionless",
          "temperature_value": "600",
          "temperature_unit": "K",
          "source_type": "figure",
          "source_detail": "Fig. 1a",
          "notes": "Visually estimated from Fig. 1a"
        }
      ]
    },
    {
      "sample_id": "AgSbTe1.95Se0.05 (x=0.05)",
      "full_formula": "AgSbTe1.95Se0.05",
      "dopant_or_codopant": [
        {
          "element": "Se",
          "ratio_or_percentage": "x=0.05",
          "doped_site": "Te",
          "site_evidence": ""
        }
      ],
      "thermoelectric_properties": [
        {
          "property": "ZT",
          "value": "0.45",
          "unit": "dimensionless",
          "temperature_value": "300",
          "temperature_unit": "K",
          "source_type": "figure",
          "source_detail": "Fig. 1a",
          "notes": "Visually estimated from Fig. 1a"
        },
        {
          "property": "ZT",
          "value": "1.4",
          "unit": "dimensionless",
          "temperature_value": "600",
          "temperature_unit": "K",
          "source_type": "figure",
          "source_detail": "Fig. 1a",
          "notes": "Visually estimated from Fig. 1a"
        }
      ]
    },
    {
      "sample_id": "AgSbTe1.9Se0.1 (x=0.1)",
      "full_formula": "AgSbTe1.9Se0.1",
      "dopant_or_codopant": [
        {
          "element": "Se",
          "ratio_or_percentage": "x=0.1",
          "doped_site": "Te",
          "site_evidence": ""
        }
      ],
      "thermoelectric_properties": [
        {
          "property": "ZT",
          "value": "0.5",
          "unit": "dimensionless",
          "temperature_value": "300",
          "temperature_unit": "K",
          "source_type": "figure",
          "source_detail": "Fig. 1a",
          "notes": "Visually estimated from Fig. 1a"
        },
        {
          "property": "ZT",
          "value": "1.6",
          "unit": "dimensionless",
          "temperature_value": "600",
          "temperature_unit": "K",
          "source_type": "figure",
          "source_detail": "Fig. 1a",
          "notes": "Visually estimated from Fig. 1a"
        }
      ]
    },
    {
      "sample_id": "AgSbTe1.85Se0.15 (x=0.15)",
      "full_formula": "AgSbTe1.85Se0.15",
      "dopant_or_codopant": [
        {
          "element": "Se",
          "ratio_or_percentage": "x=0.15",
          "doped_site": "Te",
          "site_evidence": ""
        }
      ],
      "thermoelectric_properties": [
        {
          "property": "ZT",
          "value": "0.55",
          "unit": "dimensionless",
          "temperature_value": "300",
          "temperature_unit": "K",
          "source_type": "figure",
          "source_detail": "Fig. 1a",
          "notes": "Visually estimated from Fig. 1a"
        },
        {
          "property": "ZT",
          "value": "2.0",
          "unit": "dimensionless",
          "temperature_value": "600",
          "temperature_unit": "K",
          "source_type": "figure",
          "source_detail": "Fig. 1a",
          "notes": "Visually estimated from Fig. 1a"
        }
      ]
    },
    {
      "sample_id": "AgSbTe1.8Se0.2 (x=0.2)",
      "full_formula": "AgSbTe1.8Se0.2",
      "dopant_or_codopant": [
        {
          "element": "Se",
          "ratio_or_percentage": "x=0.2",
          "doped_site": "Te",
          "site_evidence": ""
        }
      ],
      "thermoelectric_properties": [
        {
          "property": "ZT",
          "value": "0.6",
          "unit": "dimensionless",
          "temperature_value": "300",
          "temperature_unit": "K",
          "source_type": "figure",
          "source_detail": "Fig. 1a",
          "notes": "Visually estimated from Fig. 1a"
        },
        {
          "property": "ZT",
          "value": "1.8",
          "unit": "dimensionless",
          "temperature_value": "600",
          "temperature_unit": "K",
          "source_type": "figure",
          "source_detail": "Fig. 1a",
          "notes": "Visually estimated from Fig. 1a"
        }
      ]
    }
  ],
  "extraction_notes": "[text-pass] The article focuses on AgSbTe2-xSex alloys. Data points were extracted from the body text. Figure 1a and Figure 2 provide trends, but specific numerical values were primarily sourced from the text descriptions of those figures. [figure-pass p1-5] Data extracted from Figure 1a for ZT vs T. Other properties (S, sigma, kappa) were plotted but ZT was the primary focus for the requested extraction. [figure-pass p6-7] The provided pages contain TEM images, experimental methodology descriptions, and references, but do not contain any plots or tables showing thermoelectric properties (Seebeck coefficient, electrical conductivity, thermal conductivity, lattice thermal conductivity, power factor, or ZT) as a function of temperature for AgSbTe2-family compounds. ",
  "status": "ok",
  "n_pages": 7
}

File: output/raw_json/Advanced_Energy_Materials_-_2026_-_Li_-_Rare_Earth_Yttrium_Doping_Advances_High_Performance_AgSbTe2_Thermoelectrics.json
{
  "source_pdf": "Advanced Energy Materials - 2026 - Li - Rare\u2010Earth Yttrium Doping Advances High\u2010Performance AgSbTe2 Thermoelectrics.pdf",
  "doi": "10.1002/aenm.202505258",
  "base_composition": "AgSbTe2",
  "materials": [
    {
      "sample_id": "AgSbTe2 (x=0.00)",
      "full_formula": "AgSbTe2",
      "dopant_or_codopant": [],
      "thermoelectric_properties": [
        {
          "property": "electrical conductivity",
          "value": "160",
          "unit": "S cm-1",
          "temperature_value": "298",
          "temperature_unit": "K",
          "source_type": "text",
          "source_detail": "Page 4",
          "notes": ""
        },
        {
          "property": "Seebeck coefficient",
          "value": "280",
          "unit": "\u00b5V K-1",
          "temperature_value": "423",
          "temperature_unit": "K",
          "source_type": "text",
          "source_detail": "Page 5",
          "notes": ""
        }
      ]
    },
    {
      "sample_id": "AgSb0.99Y0.01Te2 (x=0.01)",
      "full_formula": "AgSb0.99Y0.01Te2",
      "dopant_or_codopant": [
        {
          "element": "Y",
          "ratio_or_percentage": "1%",
          "doped_site": "Sb",
          "site_evidence": ""
        }
      ],
      "thermoelectric_properties": [
        {
          "property": "electrical conductivity",
          "value": "209",
          "unit": "S cm-1",
          "temperature_value": "298",
          "temperature_unit": "K",
          "source_type": "text",
          "source_detail": "Page 4",
          "notes": ""
        }
      ]
    },
    {
      "sample_id": "AgSb0.98Y0.02Te2 (x=0.02)",
      "full_formula": "AgSb0.98Y0.02Te2",
      "dopant_or_codopant": [
        {
          "element": "Y",
          "ratio_or_percentage": "2%",
          "doped_site": "Sb",
          "site_evidence": ""
        }
      ],
      "thermoelectric_properties": [
        {
          "property": "electrical conductivity",
          "value": "292",
          "unit": "S cm-1",
          "temperature_value": "525",
          "temperature_unit": "K",
          "source_type": "text",
          "source_detail": "Page 4",
          "notes": ""
        },
        {
          "property": "Seebeck coefficient",
          "value": "266",
          "unit": "\u00b5V K-1",
          "temperature_value": "373",
          "temperature_unit": "K",
          "source_type": "text",
          "source_detail": "Page 5",
          "notes": ""
        },
        {
          "property": "power factor",
          "value": "17.7",
          "unit": "\u00b5W cm-1 K-2",
          "temperature_value": "523",
          "temperature_unit": "K",
          "source_type": "text",
          "source_detail": "Page 5",
          "notes": ""
        },
        {
          "property": "lattice thermal conductivity",
          "value": "0.26",
          "unit": "W m-1 K-1",
          "temperature_value": "523",
          "temperature_unit": "K",
          "source_type": "text",
          "source_detail": "Page 6",
          "notes": ""
        },
        {
          "property": "ZT",
          "value": "1.92",
          "unit": "dimensionless",
          "temperature_value": "623",
          "temperature_unit": "K",
          "source_type": "text",
          "source_detail": "Page 2",
          "notes": ""
        }
      ]
    },
    {
      "sample_id": "AgSb0.97Y0.03Te2 (x=0.03)",
      "full_formula": "AgSb0.97Y0.03Te2",
      "dopant_or_codopant": [
        {
          "element": "Y",
          "ratio_or_percentage": "3%",
          "doped_site": "Sb",
          "site_evidence": ""
        }
      ],
      "thermoelectric_properties": []
    },
    {
      "sample_id": "AgSb1-xYxTe2 (x=0.00)",
      "full_formula": "AgSbTe2",
      "dopant_or_codopant": [
        {
          "element": "Y",
          "ratio_or_percentage": "0",
          "doped_site": "Sb",
          "site_evidence": ""
        }
      ],
      "thermoelectric_properties": []
    },
    {
      "sample_id": "AgSb1-xYxTe2 (x=0.01)",
      "full_formula": "AgSb0.99Y0.01Te2",
      "dopant_or_codopant": [
        {
          "element": "Y",
          "ratio_or_percentage": "0.01",
          "doped_site": "Sb",
          "site_evidence": ""
        }
      ],
      "thermoelectric_properties": []
    },
    {
      "sample_id": "AgSb1-xYxTe2 (x=0.02)",
      "full_formula": "AgSb0.98Y0.02Te2",
      "dopant_or_codopant": [
        {
          "element": "Y",
          "ratio_or_percentage": "0.02",
          "doped_site": "Sb",
          "site_evidence": ""
        }
      ],
      "thermoelectric_properties": []
    },
    {
      "sample_id": "AgSb1-xYxTe2 (x=0.03)",
      "full_formula": "AgSb0.97Y0.03Te2",
      "dopant_or_codopant": [
        {
          "element": "Y",
          "ratio_or_percentage": "0.03",
          "doped_site": "Sb",
          "site_evidence": ""
        }
      ],
      "thermoelectric_properties": []
    },
    {
      "sample_id": "AgSbTe2",
      "full_formula": "AgSbTe2",
      "dopant_or_codopant": [],
      "thermoelectric_properties": [
        {
          "property": "electrical conductivity",
          "value": "160",
          "unit": "S cm-1",
          "temperature_value": "300",
          "temperature_unit": "K",
          "source_type": "figure",
          "source_detail": "",
          "notes": "Visually estimated from Fig. 4a"
        },
        {
          "property": "Seebeck coefficient",
          "value": "240",
          "unit": "uV K-1",
          "temperature_value": "300",
          "temperature_unit": "K",
          "source_type": "figure",
          "source_detail": "",
          "notes": "Visually estimated from Fig. 4b"
        },
        {
          "property": "power factor",
          "value": "9",
          "unit": "uW cm-1 K-2",
          "temperature_value": "300",
          "temperature_unit": "K",
          "source_type": "figure",
          "source_detail": "",
          "notes": "Visually estimated from Fig. 4c"
        },
        {
          "property": "thermal conductivity",
          "value": "0.48",
          "unit": "W m-1 K-1",
          "temperature_value": "300",
          "temperature_unit": "K",
          "source_type": "figure",
          "source_detail": "",
          "notes": "Visually estimated from Fig. 4f"
        },
        {
          "property": "lattice thermal conductivity",
          "value": "0.40",
          "unit": "W m-1 K-1",
          "temperature_value": "300",
          "temperature_unit": "K",
          "source_type": "figure",
          "source_detail": "",
          "notes": "Visually estimated from Fig. 4g"
        },
        {
          "property": "ZT",
          "value": "0.6",
          "unit": "dimensionless",
          "temperature_value": "300",
          "temperature_unit": "K",
          "source_type": "figure",
          "source_detail": "",
          "notes": "Visually estimated from Fig. 4h"
        }
      ]
    },
    {
      "sample_id": "AgSb0.99Y0.01Te2",
      "full_formula": "AgSb0.99Y0.01Te2",
      "dopant_or_codopant": [
        {
          "element": "Y",
          "ratio_or_percentage": "0.01",
          "doped_site": "Sb",
          "site_evidence": ""
        }
      ],
      "thermoelectric_properties": [
        {
          "property": "electrical conductivity",
          "value": "200",
          "unit": "S cm-1",
          "temperature_value": "300",
          "temperature_unit": "K",
          "source_type": "figure",
          "source_detail": "",
          "notes": "Visually estimated from Fig. 4a"
        },
        {
          "property": "Seebeck coefficient",
          "value": "250",
          "unit": "uV K-1",
          "temperature_value": "300",
          "temperature_unit": "K",
          "source_type": "figure",
          "source_detail": "",
          "notes": "Visually estimated from Fig. 4b"
        },
        {
          "property": "power factor",
          "value": "12",
          "unit": "uW cm-1 K-2",
          "temperature_value": "300",
          "temperature_unit": "K",
          "source_type": "figure",
          "source_detail": "",
          "notes": "Visually estimated from Fig. 4c"
        },
        {
          "property": "thermal conductivity",
          "value": "0.47",
          "unit": "W m-1 K-1",
          "temperature_value": "300",
          "temperature_unit": "K",
          "source_type": "figure",
          "source_detail": "",
          "notes": "Visually estimated from Fig. 4f"
        },
        {
          "property": "lattice thermal conductivity",
          "value": "0.38",
          "unit": "W m-1 K-1",
          "temperature_value": "300",
          "temperature_unit": "K",
          "source_type": "figure",
          "source_detail": "",
          "notes": "Visually estimated from Fig. 4g"
        },
        {
          "property": "ZT",
          "value": "0.7",
          "unit": "dimensionless",
          "temperature_value": "300",
          "temperature_unit": "K",
          "source_type": "figure",
          "source_detail": "",
          "notes": "Visually estimated from Fig. 4h"
        }
      ]
    },
    {
      "sample_id": "AgSb0.98Y0.02Te2",
      "full_formula": "AgSb0.98Y0.02Te2",
      "dopant_or_codopant": [
        {
          "element": "Y",
          "ratio_or_percentage": "0.02",
          "doped_site": "Sb",
          "site_evidence": ""
        }
      ],
      "thermoelectric_properties": [
        {
          "property": "electrical conductivity",
          "value": "210",
          "unit": "S cm-1",
          "temperature_value": "300",
          "temperature_unit": "K",
          "source_type": "figure",
          "source_detail": "",
          "notes": "Visually estimated from Fig. 4a"
        },
        {
          "property": "Seebeck coefficient",
          "value": "255",
          "unit": "uV K-1",
          "temperature_value": "300",
          "temperature_unit": "K",
          "source_type": "figure",
          "source_detail": "",
          "notes": "Visually estimated from Fig. 4b"
        },
        {
          "property": "power factor",
          "value": "13",
          "unit": "uW cm-1 K-2",
          "temperature_value": "300",
          "temperature_unit": "K",
          "source_type": "figure",
          "source_detail": "",
          "notes": "Visually estimated from Fig. 4c"
        },
        {
          "property": "thermal conductivity",
          "value": "0.46",
          "unit": "W m-1 K-1",
          "temperature_value": "300",
          "temperature_unit": "K",
          "source_type": "figure",
          "source_detail": "",
          "notes": "Visually estimated from Fig. 4f"
        },
        {
          "property": "lattice thermal conductivity",
          "value": "0.36",
          "unit": "W m-1 K-1",
          "temperature_value": "300",
          "temperature_unit": "K",
          "source_type": "figure",
          "source_detail": "",
          "notes": "Visually estimated from Fig. 4g"
        },
        {
          "property": "ZT",
          "value": "0.75",
          "unit": "dimensionless",
          "temperature_value": "300",
          "temperature_unit": "K",
          "source_type": "figure",
          "source_detail": "",
          "notes": "Visually estimated from Fig. 4h"
        }
      ]
    },
    {
      "sample_id": "AgSb0.97Y0.03Te2",
      "full_formula": "AgSb0.97Y0.03Te2",
      "dopant_or_codopant": [
        {
          "element": "Y",
          "ratio_or_percentage": "0.03",
          "doped_site": "Sb",
          "site_evidence": ""
        }
      ],
      "thermoelectric_properties": [
        {
          "property": "electrical conductivity",
          "value": "205",
          "unit": "S cm-1",
          "temperature_value": "300",
          "temperature_unit": "K",
          "source_type": "figure",
          "source_detail": "",
          "notes": "Visually estimated from Fig. 4a"
        },
        {
          "property": "Seebeck coefficient",
          "value": "252",
          "unit": "uV K-1",
          "temperature_value": "300",
          "temperature_unit": "K",
          "source_type": "figure",
          "source_detail": "",
          "notes": "Visually estimated from Fig. 4b"
        },
        {
          "property": "power factor",
          "value": "12.5",
          "unit": "uW cm-1 K-2",
          "temperature_value": "300",
          "temperature_unit": "K",
          "source_type": "figure",
          "source_detail": "",
          "notes": "Visually estimated from Fig. 4c"
        },
        {
          "property": "thermal conductivity",
          "value": "0.47",
          "unit": "W m-1 K-1",
          "temperature_value": "300",
          "temperature_unit": "K",
          "source_type": "figure",
          "source_detail": "",
          "notes": "Visually estimated from Fig. 4f"
        },
        {
          "property": "lattice thermal conductivity",
          "value": "0.37",
          "unit": "W m-1 K-1",
          "temperature_value": "300",
          "temperature_unit": "K",
          "source_type": "figure",
          "source_detail": "",
          "notes": "Visually estimated from Fig. 4g"
        },
        {
          "property": "ZT",
          "value": "0.72",
          "unit": "dimensionless",
          "temperature_value": "300",
          "temperature_unit": "K",
          "source_type": "figure",
          "source_detail": "",
          "notes": "Visually estimated from Fig. 4h"
        }
      ]
    }
  ],
  "extraction_notes": "[text-pass] Doping levels (x) are given as atomic fractions in the formula AgSb1-xYxTe2. The site is assumed to be Sb based on the formula notation. Thermoelectric properties were extracted from the body text. [figure-pass p1-5] The provided pages contain text describing the synthesis and characterization of Y-doped AgSbTe2, but do not contain the actual property-vs-temperature plots (e.g., Figure 4a, 4b, 4c, 4d are referenced in the text but the corresponding plots are not included in the provided image set). Therefore, no thermoelectric property values could be extracted. [figure-pass p6-10] Data extracted from Figure 4, which shows temperature-dependent thermoelectric properties for AgSb1-xYxTe2 (x=0, 0.01, 0.02, 0.03). [figure-pass p11-11] The provided page contains only a list of references and no thermoelectric property plots or tables for AgSbTe2-family compounds. ",
  "status": "ok",
  "n_pages": 11
}

File: output/raw_json/Advanced_Materials_-_2006_-_Androulakis_-_Nanostructuring_and_High_Thermoelectric_Efficiency_in_p_Type_Ag_Pb1_ySny_mSbTe2.json
{
  "source_pdf": "Advanced Materials - 2006 - Androulakis - Nanostructuring and High Thermoelectric Efficiency in p\u2010Type Ag Pb1   ySny mSbTe2.pdf",
  "doi": "10.1002/adma.200502770",
  "base_composition": "Ag(Pb1-ySny)mSbTe2+m",
  "materials": [
    {
      "sample_id": "Ag0.5Pb6Sn2Sb0.2Te10",
      "full_formula": "Ag0.5Pb6Sn2Sb0.2Te10",
      "dopant_or_codopant": [
        {
          "element": "Pb",
          "ratio_or_percentage": "1-y",
          "doped_site": "Ag",
          "site_evidence": ""
        },
        {
          "element": "Sn",
          "ratio_or_percentage": "y",
          "doped_site": "Ag",
          "site_evidence": ""
        },
        {
          "element": "Sb",
          "ratio_or_percentage": "0.2",
          "doped_site": "Ag",
          "site_evidence": ""
        }
      ],
      "thermoelectric_properties": [
        {
          "property": "electrical conductivity",
          "value": "1000",
          "unit": "S cm-1",
          "temperature_value": "room temperature",
          "temperature_unit": "",
          "source_type": "text",
          "source_detail": "Page 2, body text",
          "notes": ""
        },
        {
          "property": "electrical conductivity",
          "value": "200",
          "unit": "S cm-1",
          "temperature_value": "700",
          "temperature_unit": "K",
          "source_type": "text",
          "source_detail": "Page 2, body text",
          "notes": ""
        },
        {
          "property": "ZT",
          "value": "1.45",
          "unit": "dimensionless",
          "temperature_value": "627",
          "temperature_unit": "K",
          "source_type": "text",
          "source_detail": "Page 3, body text",
          "notes": ""
        }
      ]
    },
    {
      "sample_id": "AgPb12Sn4Sb0.4Te20",
      "full_formula": "AgPb12Sn4Sb0.4Te20",
      "dopant_or_codopant": [],
      "thermoelectric_properties": [
        {
          "property": "lattice thermal conductivity",
          "value": "0.70",
          "unit": "W m-1 K-1",
          "temperature_value": "room temperature",
          "temperature_unit": "",
          "source_type": "text",
          "source_detail": "Page 3, body text",
          "notes": ""
        },
        {
          "property": "lattice thermal conductivity",
          "value": "0.43",
          "unit": "W m-1 K-1",
          "temperature_value": "620",
          "temperature_unit": "K",
          "source_type": "text",
          "source_detail": "Page 3, body text",
          "notes": ""
        }
      ]
    },
    {
      "sample_id": "AgPb14Sn6Sb0.4Te24",
      "full_formula": "AgPb14Sn6Sb0.4Te24",
      "dopant_or_codopant": [],
      "thermoelectric_properties": []
    },
    {
      "sample_id": "AgPb10Sn10Sb0.67Te22",
      "full_formula": "AgPb10Sn10Sb0.67Te22",
      "dopant_or_codopant": [],
      "thermoelectric_properties": []
    },
    {
      "sample_id": "Ag0.9Pb5Sn3Sb0.7Te12",
      "full_formula": "Ag0.9Pb5Sn3Sb0.7Te12",
      "dopant_or_codopant": [],
      "thermoelectric_properties": []
    },
    {
      "sample_id": "Ag0.5Pb6Sn2Sb0.2Te10",
      "full_formula": "Ag0.5Pb6Sn2Sb0.2Te10",
      "dopant_or_codopant": [
        {
          "element": "Pb",
          "ratio_or_percentage": "6",
          "doped_site": "unclear",
          "site_evidence": ""
        },
        {
          "element": "Sn",
          "ratio_or_percentage": "2",
          "doped_site": "unclear",
          "site_evidence": ""
        },
        {
          "element": "Sb",
          "ratio_or_percentage": "0.2",
          "doped_site": "unclear",
          "site_evidence": ""
        }
      ],
      "thermoelectric_properties": [
        {
          "property": "electrical conductivity",
          "value": "1000",
          "unit": "S/cm",
          "temperature_value": "300",
          "temperature_unit": "K",
          "source_type": "figure",
          "source_detail": "Fig. 1a",
          "notes": "Visually estimated from Fig. 1a"
        },
        {
          "property": "Seebeck coefficient",
          "value": "50",
          "unit": "uV/K",
          "temperature_value": "300",
          "temperature_unit": "K",
          "source_type": "figure",
          "source_detail": "Fig. 1a",
          "notes": "Visually estimated from Fig. 1a"
        },
        {
          "property": "ZT",
          "value": "1.45",
          "unit": "dimensionless",
          "temperature_value": "627",
          "temperature_unit": "K",
          "source_type": "figure",
          "source_detail": "Fig. 3a",
          "notes": "Visually estimated from Fig. 3a"
        }
      ]
    },
    {
      "sample_id": "AgPb12Sn4Sb0.4Te20",
      "full_formula": "AgPb12Sn4Sb0.4Te20",
      "dopant_or_codopant": [
        {
          "element": "Pb",
          "ratio_or_percentage": "12",
          "doped_site": "unclear",
          "site_evidence": ""
        },
        {
          "element": "Sn",
          "ratio_or_percentage": "4",
          "doped_site": "unclear",
          "site_evidence": ""
        },
        {
          "element": "Sb",
          "ratio_or_percentage": "0.4",
          "doped_site": "unclear",
          "site_evidence": ""
        }
      ],
      "thermoelectric_properties": [
        {
          "property": "lattice thermal conductivity",
          "value": "0.7",
          "unit": "W/mK",
          "temperature_value": "300",
          "temperature_unit": "K",
          "source_type": "figure",
          "source_detail": "Fig. 1d",
          "notes": "Visually estimated from Fig. 1d"
        }
      ]
    }
  ],
  "extraction_notes": "[text-pass] The Ag(Pb1-ySny)mSbTe2+m series is described as a bulk nanocomposite. Doping sites are inferred based on the formula structure where Pb/Sn/Sb are substituted into the AgSbTe2 parent lattice. Specific property values were extracted from the text and Figure 1d/3a. [figure-pass p1-4] Data extracted from figures 1 and 3. Only representative samples with clear data points were included. ",
  "status": "ok",
  "n_pages": 4
}
