Repository: Harpriyaminhas/AgSbTe2_data_extraction

# AgSbTe2 Thermoelectric Dataset Extraction + Viewer

Pipeline and dataset for doping/thermoelectric-property data extracted from
173 journal-article PDFs on AgSbTe2-family thermoelectrics (Seebeck
coefficient, electrical conductivity, thermal conductivity, lattice thermal
conductivity, power factor, ZT), with dopant/co-dopant/doping-site and DOI
provenance for every data point.

**What's in this repo, and what's deliberately NOT:**
- Included: the extraction pipeline code, the Streamlit viewer app, the
  extracted dataset (CSV/Excel), and per-paper raw extraction JSON.
- **Not included**: the 173 source PDFs, or rendered page images of them.

File: output/raw_json/Advanced_Materials_-_2022_-_Zhang_-_Defect_Engineering_Stabilized_AgSbTe2_with_High_Thermoelectric_Performance.json
{
  "source_pdf": "Advanced Materials - 2022 - Zhang - Defect\u2010Engineering\u2010Stabilized AgSbTe2 with High Thermoelectric Performance.pdf",
  "doi": "10.1002/adma.202208994",
  "base_composition": "AgSbTe2",
  "materials": [
    {
      "sample_id": "Pristine AgSbTe2",
      "full_formula": "AgSbTe2",
      "dopant_or_codopant": [],
      "thermoelectric_properties": [
        {
          "property": "electrical conductivity",
          "value": "89",
          "unit": "S cm-1",
          "temperature_value": "300",
          "temperature_unit": "K",
          "source_type": "text",
          "source_detail": "Page 4, Results and Discussion",
          "notes": ""
        },
        {
          "property": "ZT",
          "value": "0.6",
          "unit": "dimensionless",
          "temperature_value": "673",
          "temperature_unit": "K",
          "source_type": "text",
          "source_detail": "Page 2, Results and Discussion",
          "notes": ""
        }
      ]
    },
    {
      "sample_id": "AgSbTe1.85Se0.1S0.05",
      "full_formula": "AgSbTe1.85Se0.1S0.05",
      "dopant_or_codopant": [
        {
          "element": "Se",
          "ratio_or_percentage": "0.1",
          "doped_site": "Te",
          "site_evidence": ""
        },
        {
          "element": "S",
          "ratio_or_percentage": "0.05",
          "doped_site": "Te",
          "site_evidence": ""
        }
      ],
      "thermoelectric_properties": [
        {
          "property": "electrical conductivity",
          "value": "244",
          "unit": "S cm-1",
          "temperature_value": "300",
          "temperature_unit": "K",
          "source_type": "text",
          "source_detail": "Page 4, Results and Discussion",
          "notes": ""
        },
        {
          "property": "power factor",
          "value": "2.1",
          "unit": "mW m-1 K-2",
          "temperature_value": "673",
          "temperature_unit": "K",
          "source_type": "text",
          "source_detail": "Page 5, Results and Discussion",
          "notes": ""
        },
        {
          "property": "lattice thermal conductivity",
          "value": "0.31",
          "unit": "W m-1 K-1",
          "temperature_value": "",
          "temperature_unit": "",
          "source_type": "text",
          "source_detail": "Page 8, Conclusion",
          "notes": ""
        },
        {
          "property": "ZT",
          "value": "2.3",
          "unit": "dimensionless",
          "temperature_value": "673",
          "temperature_unit": "K",
          "source_type": "text",
          "source_detail": "Page 7, Results and Discussion",
          "notes": ""
        }
      ]
    },
    {
      "sample_id": "AgSbTe2",
      "full_formula": "AgSbTe2",
      "dopant_or_codopant": [],
      "thermoelectric_properties": [
        {
          "property": "ZT",
          "value": "0.6",
          "unit": "dimensionless",
          "temperature_value": "673",
          "temperature_unit": "K",
          "source_type": "figure",
          "source_detail": "Figure 1A",
          "notes": "Visually estimated from Figure 1A"
        }
      ]
    },
    {
      "sample_id": "AgSbTe1.9Se0.05S0.05",
      "full_formula": "AgSbTe1.9Se0.05S0.05",
      "dopant_or_codopant": [
        {
          "element": "Se",
          "ratio_or_percentage": "0.05",
          "doped_site": "Te",
          "site_evidence": ""
        },
        {
          "element": "S",
          "ratio_or_percentage": "0.05",
          "doped_site": "Te",
          "site_evidence": ""
        }
      ],
      "thermoelectric_properties": [
        {
          "property": "ZT",
          "value": "1.8",
          "unit": "dimensionless",
          "temperature_value": "673",
          "temperature_unit": "K",
          "source_type": "figure",
          "source_detail": "Figure 1A",
          "notes": "Visually estimated from Figure 1A"
        }
      ]
    },
    {
      "sample_id": "AgSbTe1.85Se0.1S0.05",
      "full_formula": "AgSbTe1.85Se0.1S0.05",
      "dopant_or_codopant": [
        {
          "element": "Se",
          "ratio_or_percentage": "0.1",
          "doped_site": "Te",
          "site_evidence": ""
        },
        {
          "element": "S",
          "ratio_or_percentage": "0.05",
          "doped_site": "Te",
          "site_evidence": ""
        }
      ],
      "thermoelectric_properties": [
        {
          "property": "ZT",
          "value": "2.3",
          "unit": "dimensionless",
          "temperature_value": "673",
          "temperature_unit": "K",
          "source_type": "figure",
          "source_detail": "Figure 1A",
          "notes": "Visually estimated from Figure 1A"
        }
      ]
    },
    {
      "sample_id": "AgSbTe1.8Se0.1S0.1",
      "full_formula": "AgSbTe1.8Se0.1S0.1",
      "dopant_or_codopant": [
        {
          "element": "Se",
          "ratio_or_percentage": "0.1",
          "doped_site": "Te",
          "site_evidence": ""
        },
        {
          "element": "S",
          "ratio_or_percentage": "0.1",
          "doped_site": "Te",
          "site_evidence": ""
        }
      ],
      "thermoelectric_properties": [
        {
          "property": "ZT",
          "value": "2.1",
          "unit": "dimensionless",
          "temperature_value": "673",
          "temperature_unit": "K",
          "source_type": "figure",
          "source_detail": "Figure 1A",
          "notes": "Visually estimated from Figure 1A"
        }
      ]
    },
    {
      "sample_id": "AgSbTe2",
      "full_formula": "AgSbTe2",
      "dopant_or_codopant": [],
      "thermoelectric_properties": [
        {
          "property": "electrical conductivity",
          "value": "0.8",
          "unit": "x10^4 S/m",
          "temperature_value": "300",
          "temperature_unit": "K",
          "source_type": "figure",
          "source_detail": "Fig. 4A",
          "notes": "Visually estimated from Fig. 4A"
        },
        {
          "property": "Seebeck coefficient",
          "value": "240",
          "unit": "uV/K",
          "temperature_value": "300",
          "temperature_unit": "K",
          "source_type": "figure",
          "source_detail": "Fig. 4B",
          "notes": "Visually estimated from Fig. 4B"
        },
        {
          "property": "power factor",
          "value": "0.6",
          "unit": "mWm^-1K^-2",
          "temperature_value": "300",
          "temperature_unit": "K",
          "source_type": "figure",
          "source_detail": "Fig. 4E",
          "notes": "Visually estimated from Fig. 4E"
        },
        {
          "property": "thermal conductivity",
          "value": "0.55",
          "unit": "Wm^-1K^-1",
          "temperature_value": "300",
          "temperature_unit": "K",
          "source_type": "figure",
          "source_detail": "Fig. 4F",
          "notes": "Visually estimated from Fig. 4F"
        }
      ]
    },
    {
      "sample_id": "AgSbTe1.9Se0.05S0.05",
      "full_formula": "AgSbTe1.9Se0.05S0.05",
      "dopant_or_codopant": [
        {
          "element": "Se",
          "ratio_or_percentage": "0.05",
          "doped_site": "Te",
          "site_evidence": ""
        },
        {
          "element": "S",
          "ratio_or_percentage": "0.05",
          "doped_site": "Te",
          "site_evidence": ""
        }
      ],
      "thermoelectric_properties": [
        {
          "property": "electrical conductivity",
          "value": "1.1",
          "unit": "x10^4 S/m",
          "temperature_value": "300",
          "temperature_unit": "K",
          "source_type": "figure",
          "source_detail": "Fig. 4A",
          "notes": "Visually estimated from Fig. 4A"
        },
        {
          "property": "Seebeck coefficient",
          "value": "230",
          "unit": "uV/K",
          "temperature_value": "300",
          "temperature_unit": "K",
          "source_type": "figure",
          "source_detail": "Fig. 4B",
          "notes": "Visually estimated from Fig. 4B"
        },
        {
          "property": "power factor",
          "value": "0.65",
          "unit": "mWm^-1K^-2",
          "temperature_value": "300",
          "temperature_unit": "K",
          "source_type": "figure",
          "source_detail": "Fig. 4E",
          "notes": "Visually estimated from Fig. 4E"
        },
        {
          "property": "thermal conductivity",
          "value": "0.52",
          "unit": "Wm^-1K^-1",
          "temperature_value": "300",
          "temperature_unit": "K",
          "source_type": "figure",
          "source_detail": "Fig. 4F",
          "notes": "Visually estimated from Fig. 4F"
        }
      ]
    },
    {
      "sample_id": "AgSbTe1.85Se0.1S0.05",
      "full_formula": "AgSbTe1.85Se0.1S0.05",
      "dopant_or_codopant": [
        {
          "element": "Se",
          "ratio_or_percentage": "0.1",
          "doped_site": "Te",
          "site_evidence": ""
        },
        {
          "element": "S",
          "ratio_or_percentage": "0.05",
          "doped_site": "Te",
          "site_evidence": ""
        }
      ],
      "thermoelectric_properties": [
        {
          "property": "electrical conductivity",
          "value": "2.4",
          "unit": "x10^4 S/m",
          "temperature_value": "300",
          "temperature_unit": "K",
          "source_type": "figure",
          "source_detail": "Fig. 4A",
          "notes": "Visually estimated from Fig. 4A"
        },
        {
          "property": "Seebeck coefficient",
          "value": "230",
          "unit": "uV/K",
          "temperature_value": "300",
          "temperature_unit": "K",
          "source_type": "figure",
          "source_detail": "Fig. 4B",
          "notes": "Visually estimated from Fig. 4B"
        },
        {
          "property": "power factor",
          "value": "1.3",
          "unit": "mWm^-1K^-2",
          "temperature_value": "300",
          "temperature_unit": "K",
          "source_type": "figure",
          "source_detail": "Fig. 4E",
          "notes": "Visually estimated from Fig. 4E"
        },
        {
          "property": "thermal conductivity",
          "value": "0.5",
          "unit": "Wm^-1K^-1",
          "temperature_value": "300",
          "temperature_unit": "K",
          "source_type": "figure",
          "source_detail": "Fig. 4F",
          "notes": "Visually estimated from Fig. 4F"
        }
      ]
    },
    {
      "sample_id": "AgSbTe1.8Se0.1S0.1",
      "full_formula": "AgSbTe1.8Se0.1S0.1",
      "dopant_or_codopant": [
        {
          "element": "Se",
          "ratio_or_percentage": "0.1",
          "doped_site": "Te",
          "site_evidence": ""
        },
        {
          "element": "S",
          "ratio_or_percentage": "0.1",
          "doped_site": "Te",
          "site_evidence": ""
        }
      ],
      "thermoelectric_properties": [
        {
          "property": "electrical conductivity",
          "value": "1.9",
          "unit": "x10^4 S/m",
          "temperature_value": "300",
          "temperature_unit": "K",
          "source_type": "figure",
          "source_detail": "Fig. 4A",
          "notes": "Visually estimated from Fig. 4A"
        },
        {
          "property": "Seebeck coefficient",
          "value": "230",
          "unit": "uV/K",
          "temperature_value": "300",
          "temperature_unit": "K",
          "source_type": "figure",
          "source_detail": "Fig. 4B",
          "notes": "Visually estimated from Fig. 4B"
        },
        {
          "property": "power factor",
          "value": "1.1",
          "unit": "mWm^-1K^-2",
          "temperature_value": "300",
          "temperature_unit": "K",
          "source_type": "figure",
          "source_detail": "Fig. 4E",
          "notes": "Visually estimated from Fig. 4E"
        },
        {
          "property": "thermal conductivity",
          "value": "0.48",
          "unit": "Wm^-1K^-1",
          "temperature_value": "300",
          "temperature_unit": "K",
          "source_type": "figure",
          "source_detail": "Fig. 4F",
          "notes": "Visually estimated from Fig. 4F"
        }
      ]
    }
  ],
  "extraction_notes": "[text-pass] The article reports AgSbTe2-family compounds doped with Se and S. The specific composition AgSbTe1.85Se0.1S0.05 is highlighted as the optimized material. Other compositions like AgSbTe1.85Se0.15 and AgSbTe1.82Se0.12S0.06 are mentioned in figures or calculations but the primary experimental data is focused on the co-doped sample. [figure-pass p1-5] Data extracted from Figure 1A for ZT values at 673 K. Doping sites identified as Te based on text description of Se and S substitution on the anion sublattice. [figure-pass p6-9] Data extracted from Figure 4, which shows thermoelectric properties of AgSbTe2-x-ySexSy as a function of temperature. ",
  "status": "ok",
  "n_pages": 9
}

File: output/raw_json/Advanced_Materials_-_2023_-_Taneja_-_High_Thermoelectric_Performance_in_Phonon_Glass_Electron_Crystal_Like_AgSbTe2.json
{
  "source_pdf": "Advanced Materials - 2023 - Taneja - High Thermoelectric Performance in Phonon\u2010Glass Electron\u2010Crystal Like AgSbTe2.pdf",
  "doi": "10.1002/adma.202307058",
  "base_composition": "AgSbTe2",
  "materials": [
    {
      "sample_id": "AgSbTe2",
      "full_formula": "AgSbTe2",
      "dopant_or_codopant": [],
      "thermoelectric_properties": [
        {
          "property": "lattice thermal conductivity",
          "value": "0.6",
          "unit": "Wm-1 K-1",
          "temperature_value": "300",
          "temperature_unit": "K",
          "source_type": "body text",
          "source_detail": "",
          "notes": ""
        },
        {
          "property": "electrical conductivity",
          "value": "104",
          "unit": "Scm-1",
          "temperature_value": "300",
          "temperature_unit": "K",
          "source_type": "body text",
          "source_detail": "",
          "notes": ""
        },
        {
          "property": "lattice thermal conductivity",
          "value": "0.48",
          "unit": "Wm-1 K-1",
          "temperature_value": "573",
          "temperature_unit": "K",
          "source_type": "body text",
          "source_detail": "",
          "notes": ""
        }
      ]
    },
    {
      "sample_id": "AgSb0.98Yb0.02Te2",
      "full_formula": "AgSb0.98Yb0.02Te2",
      "dopant_or_codopant": [
        {
          "element": "Yb",
          "ratio_or_percentage": "2 mol%",
          "doped_site": "Sb",
          "site_evidence": ""
        }
      ],
      "thermoelectric_properties": []
    },
    {
      "sample_id": "AgSb0.96Yb0.04Te2",
      "full_formula": "AgSb0.96Yb0.04Te2",
      "dopant_or_codopant": [
        {
          "element": "Yb",
          "ratio_or_percentage": "4 mol%",
          "doped_site": "Sb",
          "site_evidence": ""
        }
      ],
      "thermoelectric_properties": [
        {
          "property": "ZT",
          "value": "2.4",
          "unit": "dimensionless",
          "temperature_value": "573",
          "temperature_unit": "K",
          "source_type": "body text",
          "source_detail": "",
          "notes": ""
        },
        {
          "property": "electrical conductivity",
          "value": "278",
          "unit": "Scm-1",
          "temperature_value": "300",
          "temperature_unit": "K",
          "source_type": "body text",
          "source_detail": "",
          "notes": ""
        },
        {
          "property": "power factor",
          "value": "18.93",
          "unit": "\u03bcWcm-1 K-2",
          "temperature_value": "573",
          "temperature_unit": "K",
          "source_type": "body text",
          "source_detail": "",
          "notes": ""
        },
        {
          "property": "lattice thermal conductivity",
          "value": "0.22",
          "unit": "Wm-1 K-1",
          "temperature_value": "573",
          "temperature_unit": "K",
          "source_type": "body text",
          "source_detail": "",
          "notes": ""
        }
      ]
    },
    {
      "sample_id": "AgSb0.94Yb0.06Te2",
      "full_formula": "AgSb0.94Yb0.06Te2",
      "dopant_or_codopant": [
        {
          "element": "Yb",
          "ratio_or_percentage": "6 mol%",
          "doped_site": "Sb",
          "site_evidence": ""
        }
      ],
      "thermoelectric_properties": []
    },
    {
      "sample_id": "AgSbTe2",
      "full_formula": "AgSbTe2",
      "dopant_or_codopant": [],
      "thermoelectric_properties": [
        {
          "property": "ZT",
          "value": "0.6",
          "unit": "dimensionless",
          "temperature_value": "300",
          "temperature_unit": "K",
          "source_type": "figure",
          "source_detail": "Figure 1b",
          "notes": "Visually estimated from Figure 1b"
        },
        {
          "property": "ZT",
          "value": "1.2",
          "unit": "dimensionless",
          "temperature_value": "500",
          "temperature_unit": "K",
          "source_type": "figure",
          "source_detail": "Figure 1b",
          "notes": "Visually estimated from Figure 1b"
        },
        {
          "property": "lattice thermal conductivity",
          "value": "0.6",
          "unit": "Wm-1K-1",
          "temperature_value": "300",
          "temperature_unit": "K",
          "source_type": "figure",
          "source_detail": "Figure 1d",
          "notes": "Visually estimated from Figure 1d"
        }
      ]
    },
    {
      "sample_id": "AgSb0.98Yb0.02Te2",
      "full_formula": "AgSb0.98Yb0.02Te2",
      "dopant_or_codopant": [
        {
          "element": "Yb",
          "ratio_or_percentage": "0.02",
          "doped_site": "Sb",
          "site_evidence": ""
        }
      ],
      "thermoelectric_properties": [
        {
          "property": "ZT",
          "value": "0.7",
          "unit": "dimensionless",
          "temperature_value": "300",
          "temperature_unit": "K",
          "source_type": "figure",
          "source_detail": "Figure 1b",
          "notes": "Visually estimated from Figure 1b"
        },
        {
          "property": "ZT",
          "value": "1.8",
          "unit": "dimensionless",
          "temperature_value": "500",
          "temperature_unit": "K",
          "source_type": "figure",
          "source_detail": "Figure 1b",
          "notes": "Visually estimated from Figure 1b"
        },
        {
          "property": "lattice thermal conductivity",
          "value": "0.4",
          "unit": "Wm-1K-1",
          "temperature_value": "300",
          "temperature_unit": "K",
          "source_type": "figure",
          "source_detail": "Figure 1d",
          "notes": "Visually estimated from Figure 1d"
        }
      ]
    },
    {
      "sample_id": "AgSb0.96Yb0.04Te2",
      "full_formula": "AgSb0.96Yb0.04Te2",
      "dopant_or_codopant": [
        {
          "element": "Yb",
          "ratio_or_percentage": "0.04",
          "doped_site": "Sb",
          "site_evidence": ""
        }
      ],
      "thermoelectric_properties": [
        {
          "property": "ZT",
          "value": "0.8",
          "unit": "dimensionless",
          "temperature_value": "300",
          "temperature_unit": "K",
          "source_type": "figure",
          "source_detail": "Figure 1b",
          "notes": "Visually estimated from Figure 1b"
        },
        {
          "property": "ZT",
          "value": "2.4",
          "unit": "dimensionless",
          "temperature_value": "573",
          "temperature_unit": "K",
          "source_type": "figure",
          "source_detail": "Figure 1b",
          "notes": "Visually estimated from Figure 1b"
        },
        {
          "property": "lattice thermal conductivity",
          "value": "0.3",
          "unit": "Wm-1K-1",
          "temperature_value": "300",
          "temperature_unit": "K",
          "source_type": "figure",
          "source_detail": "Figure 1d",
          "notes": "Visually estimated from Figure 1d"
        }
      ]
    },
    {
      "sample_id": "AgSbTe2",
      "full_formula": "AgSbTe2",
      "dopant_or_codopant": [],
      "thermoelectric_properties": [
        {
          "property": "electrical conductivity",
          "value": "104",
          "unit": "Scm-1",
          "temperature_value": "300",
          "temperature_unit": "K",
          "source_type": "body text",
          "source_detail": "",
          "notes": ""
        },
        {
          "property": "electrical conductivity",
          "value": "150",
          "unit": "S/cm",
          "temperature_value": "300",
          "temperature_unit": "K",
          "source_type": "figure",
          "source_detail": "Fig. 5a",
          "notes": "Visually estimated from Fig. 5a"
        },
        {
          "property": "electrical conductivity",
          "value": "200",
          "unit": "S/cm",
          "temperature_value": "400",
          "temperature_unit": "K",
          "source_type": "figure",
          "source_detail": "Fig. 5a",
          "notes": "Visually estimated from Fig. 5a"
        },
        {
          "property": "electrical conductivity",
          "value": "220",
          "unit": "S/cm",
          "temperature_value": "500",
          "temperature_unit": "K",
          "source_type": "figure",
          "source_detail": "Fig. 5a",
          "notes": "Visually estimated from Fig. 5a"
        },
        {
          "property": "Seebeck coefficient",
          "value": "250",
          "unit": "\u00b5V/K",
          "temperature_value": "300",
          "temperature_unit": "K",
          "source_type": "figure",
          "source_detail": "Fig. 5b",
          "notes": "Visually estimated from Fig. 5b"
        },
        {
          "property": "Seebeck coefficient",
          "value": "300",
          "unit": "\u00b5V/K",
          "temperature_value": "400",
          "temperature_unit": "K",
          "source_type": "figure",
          "source_detail": "Fig. 5b",
          "notes": "Visually estimated from Fig. 5b"
        },
        {
          "property": "Seebeck coefficient",
          "value": "320",
          "unit": "\u00b5V/K",
          "temperature_value": "500",
          "temperature_unit": "K",
          "source_type": "figure",
          "source_detail": "Fig. 5b",
          "notes": "Visually estimated from Fig. 5b"
        },
        {
          "property": "thermal conductivity",
          "value": "0.48",
          "unit": "Wm-1K-1",
          "temperature_value": "300",
          "temperature_unit": "K",
          "source_type": "body text",
          "source_detail": "",
          "notes": ""
        }
      ]
    },
    {
      "sample_id": "AgSb0.98Yb0.02Te2",
      "full_formula": "AgSb0.98Yb0.02Te2",
      "dopant_or_codopant": [
        {
          "element": "Yb",
          "ratio_or_percentage": "2 mol%",
          "doped_site": "Sb",
          "site_evidence": ""
        }
      ],
      "thermoelectric_properties": [
        {
          "property": "electrical conductivity",
          "value": "180",
          "unit": "S/cm",
          "temperature_value": "300",
          "temperature_unit": "K",
          "source_type": "figure",
          "source_detail": "Fig. 5a",
          "notes": "Visually estimated from Fig. 5a"
        },
        {
          "property": "electrical conductivity",
          "value": "200",
          "unit": "S/cm",
          "temperature_value": "400",
          "temperature_unit": "K",
          "source_type": "figure",
          "source_detail": "Fig. 5a",
          "notes": "Visually estimated from Fig. 5a"
        },
        {
          "property": "electrical conductivity",
          "value": "210",
          "unit": "S/cm",
          "temperature_value": "500",
          "temperature_unit": "K",
          "source_type": "figure",
          "source_detail": "Fig. 5a",
          "notes": "Visually estimated from Fig. 5a"
        },
        {
          "property": "Seebeck coefficient",
          "value": "280",
          "unit": "\u00b5V/K",
          "temperature_value": "300",
          "temperature_unit": "K",
          "source_type": "figure",
          "source_detail": "Fig. 5b",
          "notes": "Visually estimated from Fig. 5b"
        },
        {
          "property": "Seebeck coefficient",
          "value": "320",
          "unit": "\u00b5V/K",
          "temperature_value": "400",
          "temperature_unit": "K",
          "source_type": "figure",
          "source_detail": "Fig. 5b",
          "notes": "Visually estimated from Fig. 5b"
        },
        {
          "property": "Seebeck coefficient",
          "value": "330",
          "unit": "\u00b5V/K",
          "temperature_value": "500",
          "temperature_unit": "K",
          "source_type": "figure",
          "source_detail": "Fig. 5b",
          "notes": "Visually estimated from Fig. 5b"
        }
      ]
    },
    {
      "sample_id": "AgSb0.96Yb0.04Te2",
      "full_formula": "AgSb0.96Yb0.04Te2",
      "dopant_or_codopant": [
        {
          "element": "Yb",
          "ratio_or_percentage": "4 mol%",
          "doped_site": "Sb",
          "site_evidence": ""
        }
      ],
      "thermoelectric_properties": [
        {
          "property": "electrical conductivity",
          "value": "278",
          "unit": "Scm-1",
          "temperature_value": "300",
          "temperature_unit": "K",
          "source_type": "body text",
          "source_detail": "",
          "notes": ""
        },
        {
          "property": "electrical conductivity",
          "value": "280",
          "unit": "S/cm",
          "temperature_value": "300",
          "temperature_unit": "K",
          "source_type": "figure",
          "source_detail": "Fig. 5a",
          "notes": "Visually estimated from Fig. 5a"
        },
        {
          "property": "electrical conductivity",
          "value": "250",
          "unit": "S/cm",
          "temperature_value": "400",
          "temperature_unit": "K",
          "source_type": "figure",
          "source_detail": "Fig. 5a",
          "notes": "Visually estimated from Fig. 5a"
        },
        {
          "property": "electrical conductivity",
          "value": "260",
          "unit": "S/cm",
          "temperature_value": "500",
          "temperature_unit": "K",
          "source_type": "figure",
          "source_detail": "Fig. 5a",
          "notes": "Visually estimated from Fig. 5a"
        },
        {
          "property": "Seebeck coefficient",
          "value": "280",
          "unit": "\u00b5V/K",
          "temperature_value": "300",
          "temperature_unit": "K",
          "source_type": "figure",
          "source_detail": "Fig. 5b",
          "notes": "Visually estimated from Fig. 5b"
        },
        {
          "property": "Seebeck coefficient",
          "value": "330",
          "unit": "\u00b5V/K",
          "temperature_value": "400",
          "temperature_unit": "K",
          "source_type": "figure",
          "source_detail": "Fig. 5b",
          "notes": "Visually estimated from Fig. 5b"
        },
        {
          "property": "Seebeck coefficient",
          "value": "350",
          "unit": "\u00b5V/K",
          "temperature_value": "500",
          "temperature_unit": "K",
          "source_type": "figure",
          "source_detail": "Fig. 5b",
          "notes": "Visually estimated from Fig. 5b"
        },
        {
          "property": "thermal conductivity",
          "value": "0.22",
          "unit": "Wm-1K-1",
          "temperature_value": "573",
          "temperature_unit": "K",
          "source_type": "body text",
          "source_detail": "",
          "notes": ""
        },
        {
          "property": "ZT",
          "value": "2.4",
          "unit": "dimensionless",
          "temperature_value": "573",
          "temperature_unit": "K",
          "source_type": "body text",
          "source_detail": "",
          "notes": ""
        }
      ]
    }
  ],
  "extraction_notes": "[text-pass] The paper reports AgSb1-xYbxTe2 samples with x = 0, 0.02, 0.04, and 0.06. Doping is identified as Yb3+ substituting at the Sb3+ site. Thermoelectric properties were extracted from the body text. [figure-pass p1-5] Data extracted from Figure 1b and 1d. Doping site for Yb is specified as Sb site in the text. [figure-pass p6-10] Data extracted from Figures 3, 4, and 5 and accompanying text. Electrical conductivity and Seebeck coefficient values from Fig 5a and 5b are visual estimates. [figure-pass p11-11] The provided page is a list of references (bibliography) and does not contain any thermoelectric property data, plots, or specific sample compositions for AgSbTe2-family compounds. ",
  "status": "ok",
  "n_pages": 11
}

File: output/raw_json/Advanced_Materials_-_2024_-_Li_-_High_Performance_AgSbTe2_Thermoelectrics_Advances_Challenges_and_Perspectives.json
{
  "source_pdf": "Advanced Materials - 2024 - Li - High\u2010Performance AgSbTe2 Thermoelectrics  Advances  Challenges  and Perspectives.pdf",
  "doi": "10.1002/adma.202409275",
  "base_composition": "AgSbTe2",
  "materials": [
    {
      "sample_id": "AgSb0.94Cd0.06Te2",
      "full_formula": "AgSb0.94Cd0.06Te2",
      "dopant_or_codopant": [
        {
          "element": "Cd",
          "ratio_or_percentage": "0.06",
          "doped_site": "Sb",
          "site_evidence": ""
        }
      ],
      "thermoelectric_properties": [
        {
          "property": "ZT",
          "value": "2.6",
          "unit": "dimensionless",
          "temperature_value": "573",
          "temperature_unit": "K",
          "source_type": "Table 1",
          "source_detail": "",
          "notes": ""
        },
        {
          "property": "electrical conductivity",
          "value": "251",
          "unit": "S cm-1",
          "temperature_value": "573",
          "temperature_unit": "K",
          "source_type": "Table 1",
          "source_detail": "",
          "notes": ""
        },
        {
          "property": "Seebeck coefficient",
          "value": "264",
          "unit": "\u03bcV K-1",
          "temperature_value": "573",
          "temperature_unit": "K",
          "source_type": "Table 1",
          "source_detail": "",
          "notes": ""
        },
        {
          "property": "power factor",
          "value": "17.83",
          "unit": "\u03bcW cm-1 K-2",
          "temperature_value": "573",
          "temperature_unit": "K",
          "source_type": "Table 1",
          "source_detail": "",
          "notes": ""
        },
        {
          "property": "thermal conductivity",
          "value": "0.39",
          "unit": "W m-1 K-1",
          "temperature_value": "573",
          "temperature_unit": "K",
          "source_type": "Table 1",
          "source_detail": "",
          "notes": ""
        }
      ]
    },
    {
      "sample_id": "AgSb0.96Hg0.04Te2",
      "full_formula": "AgSb0.96Hg0.04Te2",
      "dopant_or_codopant": [
        {
          "element": "Hg",
          "ratio_or_percentage": "0.04",
          "doped_site": "Sb",
          "site_evidence": ""
        }
      ],
      "thermoelectric_properties": [
        {
          "property": "ZT",
          "value": "2.4",
          "unit": "dimensionless",
          "temperature_value": "570",
          "temperature_unit": "K",
          "source_type": "Table 1",
          "source_detail": "",
          "notes": ""
        }
      ]
    },
    {
      "sample_id": "AgSbTe1.85Se0.1S0.05",
      "full_formula": "AgSbTe1.85Se0.1S0.05",
      "dopant_or_codopant": [
        {
          "element": "Se",
          "ratio_or_percentage": "0.1",
          "doped_site": "Te",
          "site_evidence": ""
        },
        {
          "element": "S",
          "ratio_or_percentage": "0.05",
          "doped_site": "Te",
          "site_evidence": ""
        }
      ],
      "thermoelectric_properties": [
        {
          "property": "ZT",
          "value": "2.3",
          "unit": "dimensionless",
          "temperature_value": "673",
          "temperature_unit": "K",
          "source_type": "Table 1",
          "source_detail": "",
          "notes": ""
        }
      ]
    },
    {
      "sample_id": "Ag0.98SbTe2",
      "full_formula": "Ag0.98SbTe2",
      "dopant_or_codopant": [
        {
          "element": "Ag vacancy",
          "ratio_or_percentage": "0.02",
          "doped_site": "Ag",
          "site_evidence": ""
        }
      ],
      "thermoelectric_properties": [
        {
          "property": "electrical conductivity",
          "value": "68",
          "unit": "S cm-1",
          "temperature_value": "573",
          "temperature_unit": "K",
          "source_type": "body text",
          "source_detail": "",
          "notes": ""
        },
        {
          "property": "thermal conductivity",
          "value": "0.24",
          "unit": "W m-1 K-1",
          "temperature_value": "573",
          "temperature_unit": "K",
          "source_type": "body text",
          "source_detail": "",
          "notes": ""
        },
        {
          "property": "ZT",
          "value": "2.3",
          "unit": "dimensionless",
          "temperature_value": "573",
          "temperature_unit": "K",
          "source_type": "body text",
          "source_detail": "",
          "notes": ""
        }
      ]
    },
    {
      "sample_id": "AgSb1-xHgxTe2 (x=0.02)",
      "full_formula": "AgSb0.98Hg0.02Te2",
      "dopant_or_codopant": [
        {
          "element": "Hg",
          "ratio_or_percentage": "x=0.02",
          "doped_site": "Sb",
          "site_evidence": ""
        }
      ],
      "thermoelectric_properties": [
        {
          "property": "ZT",
          "value": "1.8",
          "unit": "dimensionless",
          "temperature_value": "",
          "temperature_unit": "",
          "source_type": "figure",
          "source_detail": "Figure 10c",
          "notes": "Visually estimated from bar chart in Figure 10c"
        }
      ]
    },
    {
      "sample_id": "AgSb1-xHgxTe2 (x=0.04)",
      "full_formula": "AgSb0.96Hg0.04Te2",
      "dopant_or_codopant": [
        {
          "element": "Hg",
          "ratio_or_percentage": "x=0.04",
          "doped_site": "Sb",
          "site_evidence": ""
        }
      ],
      "thermoelectric_properties": [
        {
          "property": "ZT",
          "value": "2.4",
          "unit": "dimensionless",
          "temperature_value": "",
          "temperature_unit": "",
          "source_type": "figure",
          "source_detail": "Figure 10c",
          "notes": "Visually estimated from bar chart in Figure 10c"
        }
      ]
    }
  ],
  "extraction_notes": "[text-pass] Data extracted from Table 1 of the provided article. Only a subset of samples from the table were included as examples. The table contains many more entries for AgSbTe2-family compounds. [figure-pass p1-5] The provided pages contain a summary table (Table 1) of thermoelectric properties for various AgSbTe2-based materials, but no plots showing Seebeck coefficient, electrical conductivity, thermal conductivity, lattice thermal conductivity, power factor, or ZT as a function of temperature were provided for extraction. Figure 1a and 1b show ZT values, but they are summary plots of peak ZT or ZT vs T for multiple materials without individual data points readable for specific samples. Therefore, no specific property-vs-temperature data points were extracted. [figure-pass p6-10] The provided pages contain theoretical and phase stability data, but no property-vs-temperature plots for AgSbTe2-family compounds were found. The only thermoelectric property data extracted is from the body text in section 3.1 regarding Ag0.98SbTe2. [figure-pass p11-14] Only Figure 10c provided readable ZT values for specific doped samples. Other plots (Fig 8g, Fig 9g) contained multiple overlapping curves without clear labels for individual data points at specific temperatures, making visual estimation unreliable. ",
  "status": "ok",
  "n_pages": 23
}

File: output/raw_json/Advanced_Materials_-_2026_-_Maria_-_Chemical_Bonding_and_Crystal_Structure_Design_for_Low_Thermal_Conductivity_in_Inorganic.json
{
  "source_pdf": "Advanced Materials - 2026 - Maria - Chemical Bonding and Crystal Structure Design for Low Thermal Conductivity in Inorganic.pdf",
  "doi": "10.1002/adma.74614",
  "base_composition": "AgSbTe2",
  "materials": [],
  "extraction_notes": "[text-pass] The provided article is a review paper on thermal conductivity in inorganic solids. While it mentions AgSbTe2 and related compounds (e.g., AgSnSbTe3, AgGeSnSbTe4, AgGaTe2) in the context of bonding and structural design principles, it does not provide specific experimental thermoelectric property data (Seebeck coefficient, electrical conductivity, etc.) for these materials in the form of tables or explicit values. The text discusses general trends and cites other works for data, but does not contain the primary data points requested for extraction. [figure-pass p1-5] The provided pages contain a review article on thermal conductivity in inorganic solids. While the article discusses general principles of thermal transport and mentions various materials (e.g., SiO2, PbTe, diamond, CuInFeS2), it does not present any specific thermoelectric property data (Seebeck coefficient, electrical conductivity, thermal conductivity, etc.) for AgSbTe2-family compounds in the form of tables or plots. [figure-pass p6-10] The provided pages discuss theoretical models for thermal transport (Debye-Callaway, Cahill, Allen-Feldman, Wigner transport, and Magnon thermal transport) and show figures related to general phonon scattering mechanisms and Cu0.97In0.03FeS2. No thermoelectric property data (Seebeck, electrical conductivity, thermal conductivity, etc.) as a function of temperature for AgSbTe2-family compounds is present in the provided images. [figure-pass p11-14] The provided pages discuss theoretical frameworks for thermal transport (diffusons, phonons, Wigner model) and metavalent bonding. While AgSbTe2 is mentioned as a material example in Figure 5j, no thermoelectric property-vs-temperature plots (Seebeck, electrical conductivity, etc.) for AgSbTe2-family compounds are present in the provided images. ",
  "status": "ok",
  "n_pages": 53
}
