Repository: Harpriyaminhas/AgSbTe2_data_extraction

# AgSbTe2 Thermoelectric Dataset Extraction + Viewer

Pipeline and dataset for doping/thermoelectric-property data extracted from
173 journal-article PDFs on AgSbTe2-family thermoelectrics (Seebeck
coefficient, electrical conductivity, thermal conductivity, lattice thermal
conductivity, power factor, ZT), with dopant/co-dopant/doping-site and DOI
provenance for every data point.

**What's in this repo, and what's deliberately NOT:**
- Included: the extraction pipeline code, the Streamlit viewer app, the
  extracted dataset (CSV/Excel), and per-paper raw extraction JSON.
- **Not included**: the 173 source PDFs, or rendered page images of them.

File: output/raw_json/Advanced_Science_-_2022_-_Tee_-_Thermoelectric_Silver_Based_Chalcogenides.json
{
  "source_pdf": "Advanced Science - 2022 - Tee - Thermoelectric Silver\u2010Based Chalcogenides.pdf",
  "doi": "10.1002/advs.202204624",
  "base_composition": "AgSbTe2",
  "materials": [
    {
      "sample_id": "AgSb0.94Cd0.06Te2",
      "full_formula": "AgSb0.94Cd0.06Te2",
      "dopant_or_codopant": [
        {
          "element": "Cd",
          "ratio_or_percentage": "0.06",
          "doped_site": "Sb",
          "site_evidence": ""
        }
      ],
      "thermoelectric_properties": [
        {
          "property": "ZT",
          "value": "2.6",
          "unit": "dimensionless",
          "temperature_value": "573",
          "temperature_unit": "K",
          "source_type": "table",
          "source_detail": "Table 1",
          "notes": ""
        }
      ]
    },
    {
      "sample_id": "AgSb0.96Zn0.04Te2",
      "full_formula": "AgSb0.96Zn0.04Te2",
      "dopant_or_codopant": [
        {
          "element": "Zn",
          "ratio_or_percentage": "0.04",
          "doped_site": "Sb",
          "site_evidence": ""
        }
      ],
      "thermoelectric_properties": [
        {
          "property": "ZT",
          "value": "1.9",
          "unit": "dimensionless",
          "temperature_value": "584",
          "temperature_unit": "K",
          "source_type": "table",
          "source_detail": "Table 1",
          "notes": ""
        }
      ]
    },
    {
      "sample_id": "AgSb0.96Cd0.06Te2",
      "full_formula": "AgSb0.96Cd0.06Te2",
      "dopant_or_codopant": [
        {
          "element": "Cd",
          "ratio_or_percentage": "0.06",
          "doped_site": "Sb",
          "site_evidence": ""
        }
      ],
      "thermoelectric_properties": [
        {
          "property": "ZT",
          "value": "2.6",
          "unit": "dimensionless",
          "temperature_value": "573",
          "temperature_unit": "K",
          "source_type": "table",
          "source_detail": "Table 1",
          "notes": ""
        }
      ]
    },
    {
      "sample_id": "AgSb0.96Zn0.04Te2",
      "full_formula": "AgSb0.96Zn0.04Te2",
      "dopant_or_codopant": [
        {
          "element": "Zn",
          "ratio_or_percentage": "0.04",
          "doped_site": "Sb",
          "site_evidence": ""
        }
      ],
      "thermoelectric_properties": [
        {
          "property": "ZT",
          "value": "1.9",
          "unit": "dimensionless",
          "temperature_value": "584",
          "temperature_unit": "K",
          "source_type": "table",
          "source_detail": "Table 1",
          "notes": ""
        }
      ]
    },
    {
      "sample_id": "Ag0.2Cu0.89In0.09Te1.05",
      "full_formula": "Ag0.2Cu0.89In0.09Te1.05",
      "dopant_or_codopant": [
        {
          "element": "Cu",
          "ratio_or_percentage": "0.89",
          "doped_site": "Ag",
          "site_evidence": ""
        },
        {
          "element": "In",
          "ratio_or_percentage": "0.09",
          "doped_site": "unclear",
          "site_evidence": ""
        }
      ],
      "thermoelectric_properties": [
        {
          "property": "ZT",
          "value": "1.6",
          "unit": "dimensionless",
          "temperature_value": "850",
          "temperature_unit": "K",
          "source_type": "table",
          "source_detail": "Table 1",
          "notes": ""
        }
      ]
    },
    {
      "sample_id": "AgMnSbTe3",
      "full_formula": "AgMnSbTe3",
      "dopant_or_codopant": [
        {
          "element": "Mn",
          "ratio_or_percentage": "not specified",
          "doped_site": "unclear",
          "site_evidence": ""
        }
      ],
      "thermoelectric_properties": [
        {
          "property": "ZT",
          "value": "1.46",
          "unit": "dimensionless",
          "temperature_value": "823",
          "temperature_unit": "K",
          "source_type": "table",
          "source_detail": "Table 1",
          "notes": ""
        }
      ]
    },
    {
      "sample_id": "Ag0.025In0.025SnTe1.05",
      "full_formula": "Ag0.025In0.025SnTe1.05",
      "dopant_or_codopant": [
        {
          "element": "Ag",
          "ratio_or_percentage": "0.025",
          "doped_site": "unclear",
          "site_evidence": ""
        },
        {
          "element": "In",
          "ratio_or_percentage": "0.025",
          "doped_site": "unclear",
          "site_evidence": ""
        }
      ],
      "thermoelectric_properties": [
        {
          "property": "ZT",
          "value": "1.8",
          "unit": "dimensionless",
          "temperature_value": "856",
          "temperature_unit": "K",
          "source_type": "table",
          "source_detail": "Table 1",
          "notes": ""
        }
      ]
    },
    {
      "sample_id": "AgSnSbSe1.5Te1.5",
      "full_formula": "AgSnSbSe1.5Te1.5",
      "dopant_or_codopant": [
        {
          "element": "Sn",
          "ratio_or_percentage": "not specified",
          "doped_site": "unclear",
          "site_evidence": ""
        }
      ],
      "thermoelectric_properties": [
        {
          "property": "ZT",
          "value": "1.14",
          "unit": "dimensionless",
          "temperature_value": "723",
          "temperature_unit": "K",
          "source_type": "table",
          "source_detail": "Table 1",
          "notes": ""
        }
      ]
    }
  ],
  "extraction_notes": "[text-pass] Data extracted from Table 1 of the provided article. Only AgSbTe2-family compounds with explicit doping/alloying and thermoelectric properties were included. [figure-pass p1-5] Data extracted from Table 1. Only AgSbTe2-family compounds with explicit doping/alloying were included. Other entries in the table were excluded if they did not fit the AgSbTe2-family criteria. [figure-pass p6-10] The provided pages discuss AgSbTe2-family compounds in the context of general thermoelectric materials research (e.g., Figure 2b mentions AgSbTe2), but no specific thermoelectric property-vs-temperature data (Seebeck, conductivity, etc.) for AgSbTe2-family samples are provided in the tables or plots. The tables focus on Ag2Se, Ag2Te, and Ag2S composites. [figure-pass p11-14] The provided pages discuss Ag2Se, Ag2Te, and various ternary silver-based chalcogenides, but do not contain any thermoelectric property data for the AgSbTe2-family of compounds. ",
  "status": "ok",
  "n_pages": 35
}

File: output/raw_json/Annalen_der_Physik_-_2020_-_Liu_-_Evaluation_of_Thermoelectric_Properties_of_Ag0_366Sb0_558Te.json
{
  "source_pdf": "Annalen der Physik - 2020 - Liu - Evaluation of Thermoelectric Properties of Ag0 366Sb0 558Te.pdf",
  "doi": "10.1002/andp.201900561",
  "base_composition": "Ag0.366SbTe2",
  "materials": [
    {
      "sample_id": "Ag0.366(Sb1-xSnx)0.558Te (x=0)",
      "full_formula": "Ag0.366Sb0.558Te",
      "dopant_or_codopant": [
        {
          "element": "none",
          "ratio_or_percentage": "0",
          "doped_site": "unclear",
          "site_evidence": ""
        }
      ],
      "thermoelectric_properties": [
        {
          "property": "ZT",
          "value": "1.3",
          "unit": "dimensionless",
          "temperature_value": "",
          "temperature_unit": "",
          "source_type": "text",
          "source_detail": "body text",
          "notes": "Peak zT value for Sn-doped samples"
        },
        {
          "property": "lattice thermal conductivity",
          "value": "0.4",
          "unit": "W m-1 K-1",
          "temperature_value": "300",
          "temperature_unit": "K",
          "source_type": "text",
          "source_detail": "body text",
          "notes": ""
        },
        {
          "property": "lattice thermal conductivity",
          "value": "0.3",
          "unit": "W m-1 K-1",
          "temperature_value": "700",
          "temperature_unit": "K",
          "source_type": "text",
          "source_detail": "body text",
          "notes": ""
        }
      ]
    },
    {
      "sample_id": "Ag0.366(Sb1-xSnx)0.558Te (x=0.1)",
      "full_formula": "Ag0.366(Sb0.9Sn0.1)0.558Te",
      "dopant_or_codopant": [
        {
          "element": "Sn",
          "ratio_or_percentage": "10%",
          "doped_site": "Sb",
          "site_evidence": ""
        }
      ],
      "thermoelectric_properties": []
    },
    {
      "sample_id": "Ag0.366(Sb1-xSnx)0.558Te",
      "full_formula": "Ag0.366(Sb1-xSnx)0.558Te",
      "dopant_or_codopant": [
        {
          "element": "Sn",
          "ratio_or_percentage": "x=0 to 0.16",
          "doped_site": "Sb",
          "site_evidence": ""
        }
      ],
      "thermoelectric_properties": [
        {
          "property": "Seebeck coefficient",
          "value": "250",
          "unit": "uV/K",
          "temperature_value": "300",
          "temperature_unit": "K",
          "source_type": "figure",
          "source_detail": "Fig. 5a",
          "notes": "Visually estimated for x=0 at 300K"
        },
        {
          "property": "Seebeck coefficient",
          "value": "150",
          "unit": "uV/K",
          "temperature_value": "700",
          "temperature_unit": "K",
          "source_type": "figure",
          "source_detail": "Fig. 5a",
          "notes": "Visually estimated for x=0 at 700K"
        },
        {
          "property": "electrical conductivity",
          "value": "10",
          "unit": "mOhm*cm",
          "temperature_value": "300",
          "temperature_unit": "K",
          "source_type": "figure",
          "source_detail": "Fig. 5b",
          "notes": "Visually estimated for x=0 at 300K (resistivity plotted)"
        },
        {
          "property": "electrical conductivity",
          "value": "18",
          "unit": "mOhm*cm",
          "temperature_value": "500",
          "temperature_unit": "K",
          "source_type": "figure",
          "source_detail": "Fig. 5b",
          "notes": "Visually estimated for x=0 at 500K (resistivity plotted)"
        },
        {
          "property": "thermal conductivity",
          "value": "0.9",
          "unit": "W/m-K",
          "temperature_value": "300",
          "temperature_unit": "K",
          "source_type": "figure",
          "source_detail": "Fig. 6a",
          "notes": "Visually estimated for x=0 at 300K"
        },
        {
          "property": "thermal conductivity",
          "value": "0.7",
          "unit": "W/m-K",
          "temperature_value": "700",
          "temperature_unit": "K",
          "source_type": "figure",
          "source_detail": "Fig. 6a",
          "notes": "Visually estimated for x=0 at 700K"
        },
        {
          "property": "lattice thermal conductivity",
          "value": "0.5",
          "unit": "W/m-K",
          "temperature_value": "300",
          "temperature_unit": "K",
          "source_type": "figure",
          "source_detail": "Fig. 6a",
          "notes": "Visually estimated for x=0 at 300K"
        },
        {
          "property": "lattice thermal conductivity",
          "value": "0.4",
          "unit": "W/m-K",
          "temperature_value": "700",
          "temperature_unit": "K",
          "source_type": "figure",
          "source_detail": "Fig. 6a",
          "notes": "Visually estimated for x=0 at 700K"
        }
      ]
    },
    {
      "sample_id": "Ag0.366(Sb1-xSnx)0.558Te, x=0",
      "full_formula": "Ag0.366Sb0.558Te",
      "dopant_or_codopant": [
        {
          "element": "Sn",
          "ratio_or_percentage": "x=0",
          "doped_site": "Sb",
          "site_evidence": ""
        }
      ],
      "thermoelectric_properties": [
        {
          "property": "ZT",
          "value": "0.4",
          "unit": "dimensionless",
          "temperature_value": "300",
          "temperature_unit": "K",
          "source_type": "figure",
          "source_detail": "Fig. 7a",
          "notes": "Visually estimated from Fig. 7a"
        },
        {
          "property": "ZT",
          "value": "0.45",
          "unit": "dimensionless",
          "temperature_value": "700",
          "temperature_unit": "K",
          "source_type": "figure",
          "source_detail": "Fig. 7a",
          "notes": "Visually estimated from Fig. 7a"
        }
      ]
    },
    {
      "sample_id": "Ag0.366(Sb1-xSnx)0.558Te, x=0.09",
      "full_formula": "Ag0.366(Sb0.91Sn0.09)0.558Te",
      "dopant_or_codopant": [
        {
          "element": "Sn",
          "ratio_or_percentage": "x=0.09",
          "doped_site": "Sb",
          "site_evidence": ""
        }
      ],
      "thermoelectric_properties": [
        {
          "property": "ZT",
          "value": "0.25",
          "unit": "dimensionless",
          "temperature_value": "300",
          "temperature_unit": "K",
          "source_type": "figure",
          "source_detail": "Fig. 7a",
          "notes": "Visually estimated from Fig. 7a"
        },
        {
          "property": "ZT",
          "value": "1.25",
          "unit": "dimensionless",
          "temperature_value": "650",
          "temperature_unit": "K",
          "source_type": "figure",
          "source_detail": "Fig. 7a",
          "notes": "Visually estimated from Fig. 7a"
        }
      ]
    }
  ],
  "extraction_notes": "[text-pass] The article focuses on Ag0.366Sb0.558Te and its Sn-doped variants. Specific thermoelectric property values (Seebeck, electrical conductivity, etc.) are provided in figures (Fig 5, Fig 6, Fig 7) but the exact numerical data points for each temperature were not provided in a table format, so only the peak ZT and lattice thermal conductivity values explicitly mentioned in the text were extracted. [figure-pass p1-5] Data extracted from Fig 5 and 6. Note that Fig 5b plots resistivity (rho) in mOhm*cm, not electrical conductivity. Lattice thermal conductivity is plotted in the lower panel of Fig 6a. [figure-pass p6-7] The provided images contain a figure (Fig. 7a) showing ZT vs Temperature for Ag0.366(Sb1-xSnx)0.558Te samples with varying x. Data points were visually estimated for the parent compound (x=0) and the sample with the highest ZT (x=0.09). ",
  "status": "ok",
  "n_pages": 7
}

File: output/raw_json/Band_convergence_and_nanostructure_modulations_lead_to_high_thermoelectric_performance_in_SnPb0.04Te-y__AgSbTe2.json
{
  "source_pdf": "Band convergence and nanostructure modulations lead to high thermoelectric performance in SnPb0.04Te-y_ AgSbTe2.pdf",
  "doi": "10.1016/j.mtphys.2021.100505",
  "base_composition": "SnPb0.04Te-y%AgSbTe2",
  "materials": [
    {
      "sample_id": "SnPb0.04Te-12%AgSbTe2",
      "full_formula": "SnPb0.04Te-12%AgSbTe2",
      "dopant_or_codopant": [
        {
          "element": "Ag",
          "ratio_or_percentage": "12%",
          "doped_site": "Sn",
          "site_evidence": "The decreasing lattice parameters with the increasing AgSbTe2 concentration demonstrate that smaller-size Ag+ and the Sb3+ effectively incorporate in the Sn2+ sites."
        },
        {
          "element": "Sb",
          "ratio_or_percentage": "12%",
          "doped_site": "Sn",
          "site_evidence": "The decreasing lattice parameters with the increasing AgSbTe2 concentration demonstrate that smaller-size Ag+ and the Sb3+ effectively incorporate in the Sn2+ sites."
        }
      ],
      "thermoelectric_properties": [
        {
          "property": "ZT",
          "value": "1.1",
          "unit": "dimensionless",
          "temperature_value": "823",
          "temperature_unit": "K",
          "source_type": "body text",
          "source_detail": "Page 1, Abstract",
          "notes": ""
        },
        {
          "property": "lattice thermal conductivity",
          "value": "0.47",
          "unit": "W m-1 K-1",
          "temperature_value": "823",
          "temperature_unit": "K",
          "source_type": "body text",
          "source_detail": "Page 6, Conclusion",
          "notes": ""
        },
        {
          "property": "power factor",
          "value": "25.5",
          "unit": "mW cm-1 K-2",
          "temperature_value": "823",
          "temperature_unit": "K",
          "source_type": "body text",
          "source_detail": "Page 2, Section 2",
          "notes": ""
        }
      ]
    },
    {
      "sample_id": "SnPb0.04Te-25%AgSbTe2",
      "full_formula": "SnPb0.04Te-25%AgSbTe2",
      "dopant_or_codopant": [
        {
          "element": "Ag",
          "ratio_or_percentage": "25%",
          "doped_site": "Sn",
          "site_evidence": "The decreasing lattice parameters with the increasing AgSbTe2 concentration demonstrate that smaller-size Ag+ and the Sb3+ effectively incorporate in the Sn2+ sites."
        },
        {
          "element": "Sb",
          "ratio_or_percentage": "25%",
          "doped_site": "Sn",
          "site_evidence": "The decreasing lattice parameters with the increasing AgSbTe2 concentration demonstrate that smaller-size Ag+ and the Sb3+ effectively incorporate in the Sn2+ sites."
        }
      ],
      "thermoelectric_properties": [
        {
          "property": "electrical conductivity",
          "value": "1736",
          "unit": "S cm-1",
          "temperature_value": "300",
          "temperature_unit": "K",
          "source_type": "body text",
          "source_detail": "Page 2, Section 2",
          "notes": ""
        },
        {
          "property": "Seebeck coefficient",
          "value": "70.9",
          "unit": "mV K-1",
          "temperature_value": "300",
          "temperature_unit": "K",
          "source_type": "body text",
          "source_detail": "Page 2, Section 2",
          "notes": ""
        },
        {
          "property": "thermal conductivity",
          "value": "2.04",
          "unit": "W m-1 K-1",
          "temperature_value": "300",
          "temperature_unit": "K",
          "source_type": "body text",
          "source_detail": "Page 3, Section 2",
          "notes": ""
        }
      ]
    },
    {
      "sample_id": "SnPb0.04Te-y%AgSbTe2 (y=0 to 25)",
      "full_formula": "SnPb0.04Te-y%AgSbTe2",
      "dopant_or_codopant": [
        {
          "element": "Ag",
          "ratio_or_percentage": "y%",
          "doped_site": "unclear",
          "site_evidence": ""
        },
        {
          "element": "Sb",
          "ratio_or_percentage": "y%",
          "doped_site": "unclear",
          "site_evidence": ""
        }
      ],
      "thermoelectric_properties": [
        {
          "property": "electrical conductivity",
          "value": "7180",
          "unit": "S cm-1",
          "temperature_value": "300",
          "temperature_unit": "K",
          "source_type": "body text",
          "source_detail": "page 2",
          "notes": "Value for y=0 sample at 300 K"
        },
        {
          "property": "electrical conductivity",
          "value": "1736",
          "unit": "S cm-1",
          "temperature_value": "300",
          "temperature_unit": "K",
          "source_type": "body text",
          "source_detail": "page 2",
          "notes": "Value for y=25 sample at 300 K"
        },
        {
          "property": "Seebeck coefficient",
          "value": "-24.4",
          "unit": "uV K-1",
          "temperature_value": "300",
          "temperature_unit": "K",
          "source_type": "body text",
          "source_detail": "page 2",
          "notes": "Value for y=0 sample at 300 K"
        },
        {
          "property": "Seebeck coefficient",
          "value": "-70.9",
          "unit": "uV K-1",
          "temperature_value": "300",
          "temperature_unit": "K",
          "source_type": "body text",
          "source_detail": "page 2",
          "notes": "Value for y=25 sample at 300 K"
        },
        {
          "property": "power factor",
          "value": "10.5",
          "unit": "uW cm-1 K-2",
          "temperature_value": "300",
          "temperature_unit": "K",
          "source_type": "body text",
          "source_detail": "page 2",
          "notes": "Value for y=12 sample at 300 K"
        },
        {
          "property": "power factor",
          "value": "25.5",
          "unit": "uW cm-1 K-2",
          "temperature_value": "823",
          "temperature_unit": "K",
          "source_type": "body text",
          "source_detail": "page 2",
          "notes": "Value for y=12 sample at 823 K"
        },
        {
          "property": "thermal conductivity",
          "value": "6.57",
          "unit": "W m-1 K-1",
          "temperature_value": "300",
          "temperature_unit": "K",
          "source_type": "body text",
          "source_detail": "page 3",
          "notes": "Value for y=0 sample at 300 K"
        },
        {
          "property": "thermal conductivity",
          "value": "1.84",
          "unit": "W m-1 K-1",
          "temperature_value": "823",
          "temperature_unit": "K",
          "source_type": "body text",
          "source_detail": "page 3",
          "notes": "Value for y=12 sample at 823 K"
        },
        {
          "property": "lattice thermal conductivity",
          "value": "0.47",
          "unit": "W m-1 K-1",
          "temperature_value": "823",
          "temperature_unit": "K",
          "source_type": "body text",
          "source_detail": "page 4",
          "notes": "Value for y=12 sample at 823 K"
        }
      ]
    },
    {
      "sample_id": "SnPb0.04Te-0%AgSbTe2",
      "full_formula": "SnPb0.04Te",
      "dopant_or_codopant": [],
      "thermoelectric_properties": [
        {
          "property": "ZT",
          "value": "0.2",
          "unit": "dimensionless",
          "temperature_value": "",
          "temperature_unit": "",
          "source_type": "figure",
          "source_detail": "",
          "notes": "Visually estimated from Fig. 7a at 300 K"
        },
        {
          "property": "ZT",
          "value": "0.4",
          "unit": "dimensionless",
          "temperature_value": "",
          "temperature_unit": "",
          "source_type": "figure",
          "source_detail": "",
          "notes": "Visually estimated from Fig. 7a at 823 K"
        }
      ]
    },
    {
      "sample_id": "SnPb0.04Te-3%AgSbTe2",
      "full_formula": "SnPb0.04Te-3%AgSbTe2",
      "dopant_or_codopant": [],
      "thermoelectric_properties": [
        {
          "property": "ZT",
          "value": "0.25",
          "unit": "dimensionless",
          "temperature_value": "",
          "temperature_unit": "",
          "source_type": "figure",
          "source_detail": "",
          "notes": "Visually estimated from Fig. 7a at 300 K"
        },
        {
          "property": "ZT",
          "value": "0.6",
          "unit": "dimensionless",
          "temperature_value": "",
          "temperature_unit": "",
          "source_type": "figure",
          "source_detail": "",
          "notes": "Visually estimated from Fig. 7a at 823 K"
        }
      ]
    },
    {
      "sample_id": "SnPb0.04Te-6%AgSbTe2",
      "full_formula": "SnPb0.04Te-6%AgSbTe2",
      "dopant_or_codopant": [],
      "thermoelectric_properties": [
        {
          "property": "ZT",
          "value": "0.3",
          "unit": "dimensionless",
          "temperature_value": "",
          "temperature_unit": "",
          "source_type": "figure",
          "source_detail": "",
          "notes": "Visually estimated from Fig. 7a at 300 K"
        },
        {
          "property": "ZT",
          "value": "0.75",
          "unit": "dimensionless",
          "temperature_value": "",
          "temperature_unit": "",
          "source_type": "figure",
          "source_detail": "",
          "notes": "Visually estimated from Fig. 7a at 823 K"
        }
      ]
    },
    {
      "sample_id": "SnPb0.04Te-9%AgSbTe2",
      "full_formula": "SnPb0.04Te-9%AgSbTe2",
      "dopant_or_codopant": [],
      "thermoelectric_properties": [
        {
          "property": "ZT",
          "value": "0.35",
          "unit": "dimensionless",
          "temperature_value": "",
          "temperature_unit": "",
          "source_type": "figure",
          "source_detail": "",
          "notes": "Visually estimated from Fig. 7a at 300 K"
        },
        {
          "property": "ZT",
          "value": "0.9",
          "unit": "dimensionless",
          "temperature_value": "",
          "temperature_unit": "",
          "source_type": "figure",
          "source_detail": "",
          "notes": "Visually estimated from Fig. 7a at 823 K"
        }
      ]
    },
    {
      "sample_id": "SnPb0.04Te-12%AgSbTe2",
      "full_formula": "SnPb0.04Te-12%AgSbTe2",
      "dopant_or_codopant": [],
      "thermoelectric_properties": [
        {
          "property": "ZT",
          "value": "0.4",
          "unit": "dimensionless",
          "temperature_value": "",
          "temperature_unit": "",
          "source_type": "figure",
          "source_detail": "",
          "notes": "Visually estimated from Fig. 7a at 300 K"
        },
        {
          "property": "ZT",
          "value": "1.1",
          "unit": "dimensionless",
          "temperature_value": "",
          "temperature_unit": "",
          "source_type": "figure",
          "source_detail": "",
          "notes": "Visually estimated from Fig. 7a at 823 K"
        }
      ]
    },
    {
      "sample_id": "SnPb0.04Te-15%AgSbTe2",
      "full_formula": "SnPb0.04Te-15%AgSbTe2",
      "dopant_or_codopant": [],
      "thermoelectric_properties": [
        {
          "property": "ZT",
          "value": "0.35",
          "unit": "dimensionless",
          "temperature_value": "",
          "temperature_unit": "",
          "source_type": "figure",
          "source_detail": "",
          "notes": "Visually estimated from Fig. 7a at 300 K"
        },
        {
          "property": "ZT",
          "value": "0.95",
          "unit": "dimensionless",
          "temperature_value": "",
          "temperature_unit": "",
          "source_type": "figure",
          "source_detail": "",
          "notes": "Visually estimated from Fig. 7a at 823 K"
        }
      ]
    },
    {
      "sample_id": "SnPb0.04Te-18%AgSbTe2",
      "full_formula": "SnPb0.04Te-18%AgSbTe2",
      "dopant_or_codopant": [],
      "thermoelectric_properties": [
        {
          "property": "ZT",
          "value": "0.3",
          "unit": "dimensionless",
          "temperature_value": "",
          "temperature_unit": "",
          "source_type": "figure",
          "source_detail": "",
          "notes": "Visually estimated from Fig. 7a at 300 K"
        },
        {
          "property": "ZT",
          "value": "0.85",
          "unit": "dimensionless",
          "temperature_value": "",
          "temperature_unit": "",
          "source_type": "figure",
          "source_detail": "",
          "notes": "Visually estimated from Fig. 7a at 823 K"
        }
      ]
    },
    {
      "sample_id": "SnPb0.04Te-21%AgSbTe2",
      "full_formula": "SnPb0.04Te-21%AgSbTe2",
      "dopant_or_codopant": [],
      "thermoelectric_properties": [
        {
          "property": "ZT",
          "value": "0.25",
          "unit": "dimensionless",
          "temperature_value": "",
          "temperature_unit": "",
          "source_type": "figure",
          "source_detail": "",
          "notes": "Visually estimated from Fig. 7a at 300 K"
        },
        {
          "property": "ZT",
          "value": "0.8",
          "unit": "dimensionless",
          "temperature_value": "",
          "temperature_unit": "",
          "source_type": "figure",
          "source_detail": "",
          "notes": "Visually estimated from Fig. 7a at 823 K"
        }
      ]
    },
    {
      "sample_id": "SnPb0.04Te-25%AgSbTe2",
      "full_formula": "SnPb0.04Te-25%AgSbTe2",
      "dopant_or_codopant": [],
      "thermoelectric_properties": [
        {
          "property": "ZT",
          "value": "0.2",
          "unit": "dimensionless",
          "temperature_value": "",
          "temperature_unit": "",
          "source_type": "figure",
          "source_detail": "",
          "notes": "Visually estimated from Fig. 7a at 300 K"
        },
        {
          "property": "ZT",
          "value": "0.7",
          "unit": "dimensionless",
          "temperature_value": "",
          "temperature_unit": "",
          "source_type": "figure",
          "source_detail": "",
          "notes": "Visually estimated from Fig. 7a at 823 K"
        }
      ]
    }
  ],
  "extraction_notes": "[text-pass] The paper reports a series of SnPb0.04Te-y%AgSbTe2 samples. Data for y=12% and y=25% were extracted as representative samples. Note: The Seebeck coefficient units in the text are reported as mV K-1, which appears to be a typo in the source text (likely should be \u00b5V K-1), but the values were extracted exactly as written. [figure-pass p1-5] Data extracted from body text and figures. Property values for y=0 to 25 are plotted in Fig 3 and Fig 5. [figure-pass p6-7] Data extracted from Fig. 7a showing ZT vs Temperature for SnPb0.04Te-y%AgSbTe2 samples. Doping sites are not explicitly specified for the AgSbTe2 alloy addition, so they are marked as unclear. ",
  "status": "ok",
  "n_pages": 7
}

File: output/raw_json/Band_convergence_strategy_to_improve_thermoelectric_performance_in_Ti-Doped_AgSbTe2.json
{
  "source_pdf": "Band convergence strategy to improve thermoelectric performance in Ti-Doped AgSbTe2.pdf",
  "doi": "10.1088/1402-4896/ad3c74",
  "base_composition": "AgSbTe2",
  "materials": [
    {
      "sample_id": "Ag1.05SbTe2",
      "full_formula": "Ag1.05SbTe2",
      "dopant_or_codopant": [],
      "thermoelectric_properties": [
        {
          "property": "Seebeck coefficient",
          "value": "245",
          "unit": "\u03bcV/K",
          "temperature_value": "473",
          "temperature_unit": "K",
          "source_type": "body text",
          "source_detail": "",
          "notes": ""
        },
        {
          "property": "Seebeck coefficient",
          "value": "246",
          "unit": "\u03bcV/K",
          "temperature_value": "473",
          "temperature_unit": "K",
          "source_type": "body text",
          "source_detail": "",
          "notes": ""
        }
      ]
    },
    {
      "sample_id": "Ag1.05Sb0.99Ti0.01Te2",
      "full_formula": "Ag1.05Sb0.99Ti0.01Te2",
      "dopant_or_codopant": [
        {
          "element": "Ti",
          "ratio_or_percentage": "0.01",
          "doped_site": "Sb",
          "site_evidence": ""
        }
      ],
      "thermoelectric_properties": [
        {
          "property": "ZT",
          "value": "1.28",
          "unit": "dimensionless",
          "temperature_value": "523",
          "temperature_unit": "K",
          "source_type": "body text",
          "source_detail": "",
          "notes": ""
        },
        {
          "property": "ZT",
          "value": "0.97",
          "unit": "dimensionless",
          "temperature_value": "323-548",
          "temperature_unit": "K",
          "source_type": "body text",
          "source_detail": "",
          "notes": "average ZT value"
        },
        {
          "property": "thermal conductivity",
          "value": "0.48",
          "unit": "W/mK",
          "temperature_value": "498",
          "temperature_unit": "K",
          "source_type": "body text",
          "source_detail": "",
          "notes": ""
        }
      ]
    },
    {
      "sample_id": "Ag1.05Sb0.98Ti0.02Te2",
      "full_formula": "Ag1.05Sb0.98Ti0.02Te2",
      "dopant_or_codopant": [
        {
          "element": "Ti",
          "ratio_or_percentage": "0.02",
          "doped_site": "Sb",
          "site_evidence": ""
        }
      ],
      "thermoelectric_properties": [
        {
          "property": "Seebeck coefficient",
          "value": "270",
          "unit": "\u03bcV/K",
          "temperature_value": "473",
          "temperature_unit": "K",
          "source_type": "body text",
          "source_detail": "",
          "notes": ""
        }
      ]
    },
    {
      "sample_id": "Ag1.05SbTe2",
      "full_formula": "Ag1.05SbTe2",
      "dopant_or_codopant": [],
      "thermoelectric_properties": [
        {
          "property": "ZT",
          "value": "1.05",
          "unit": "dimensionless",
          "temperature_value": "523",
          "temperature_unit": "K",
          "source_type": "figure",
          "source_detail": "Fig. 6",
          "notes": "Visually estimated from Fig. 6"
        }
      ]
    },
    {
      "sample_id": "Ag1.05Sb0.995Ti0.005Te2",
      "full_formula": "Ag1.05Sb0.995Ti0.005Te2",
      "dopant_or_codopant": [
        {
          "element": "Ti",
          "ratio_or_percentage": "x=0.005",
          "doped_site": "Sb",
          "site_evidence": ""
        }
      ],
      "thermoelectric_properties": []
    },
    {
      "sample_id": "Ag1.05Sb0.99Ti0.01Te2",
      "full_formula": "Ag1.05Sb0.99Ti0.01Te2",
      "dopant_or_codopant": [
        {
          "element": "Ti",
          "ratio_or_percentage": "x=0.01",
          "doped_site": "Sb",
          "site_evidence": ""
        }
      ],
      "thermoelectric_properties": [
        {
          "property": "ZT",
          "value": "1.28",
          "unit": "dimensionless",
          "temperature_value": "523",
          "temperature_unit": "K",
          "source_type": "text",
          "source_detail": "body text",
          "notes": "Explicitly stated in text"
        }
      ]
    },
    {
      "sample_id": "Ag1.05Sb0.98Ti0.02Te2",
      "full_formula": "Ag1.05Sb0.98Ti0.02Te2",
      "dopant_or_codopant": [
        {
          "element": "Ti",
          "ratio_or_percentage": "x=0.02",
          "doped_site": "Sb",
          "site_evidence": ""
        }
      ],
      "thermoelectric_properties": []
    },
    {
      "sample_id": "Ag1.05Sb0.97Ti0.03Te2",
      "full_formula": "Ag1.05Sb0.97Ti0.03Te2",
      "dopant_or_codopant": [
        {
          "element": "Ti",
          "ratio_or_percentage": "x=0.03",
          "doped_site": "Sb",
          "site_evidence": ""
        }
      ],
      "thermoelectric_properties": []
    }
  ],
  "extraction_notes": "[text-pass] The paper reports properties for Ag1.05Sb1-xTixTe2 (x = 0, 0.005, 0.01, 0.02, 0.03). Specific numerical values for properties were extracted from the body text where explicitly stated. Other values were presented in plots (Figure 4 and 6) without explicit numerical tables, so only text-referenced values were included. [figure-pass p1-5] The provided pages contain information about the synthesis and characterization (XRD, SEM, HRTEM) of Ti-doped Ag1.05Sb1-xTixTe2 samples, but they do not contain any plots or tables showing thermoelectric properties (Seebeck coefficient, electrical conductivity, thermal conductivity, power factor, or ZT) as a function of temperature. [figure-pass p6-9] The samples are Ag1.05Sb1-xTixTe2. Doping site is inferred as Sb based on the formula notation Ag1.05Sb1-xTixTe2. ZT values were extracted from Fig 6 and text. ",
  "status": "ok",
  "n_pages": 9
}

File: output/raw_json/Carrier_optimization_and_reduced_thermal_conductivity_leading_to_enhanced_thermoelectric_performance_in_Mg_S_co-doped_AgSbTe2.json
{
  "source_pdf": "Carrier optimization and reduced thermal conductivity leading to enhanced thermoelectric performance in (Mg, S) co-doped AgSbTe2.pdf",
  "doi": "10.1016/j.mtphys.2024.101358",
  "base_composition": "AgSbTe2",
  "materials": [
    {
      "sample_id": "AgSb0.97Mg0.03Te2",
      "full_formula": "AgSb0.97Mg0.03Te2",
      "dopant_or_codopant": [
        {
          "element": "Mg",
          "ratio_or_percentage": "3 atomic %",
          "doped_site": "Sb",
          "site_evidence": ""
        }
      ],
      "thermoelectric_properties": [
        {
          "property": "electrical conductivity",
          "value": "335.7",
          "unit": "S cm-1",
          "temperature_value": "300",
          "temperature_unit": "K",
          "source_type": "body text",
          "source_detail": "",
          "notes": ""
        },
        {
          "property": "Seebeck coefficient",
          "value": "212.02",
          "unit": "\u03bcV/K",
          "temperature_value": "300",
          "temperature_unit": "K",
          "source_type": "body text",
          "source_detail": "",
          "notes": ""
        },
        {
          "property": "lattice thermal conductivity",
          "value": "0.37",
          "unit": "Wm-1 K-1",
          "temperature_value": "600",
          "temperature_unit": "K",
          "source_type": "body text",
          "source_detail": "",
          "notes": ""
        }
      ]
    },
    {
      "sample_id": "AgSb0.97Mg0.03Te1.90S0.10",
      "full_formula": "AgSb0.97Mg0.03Te1.90S0.10",
      "dopant_or_codopant": [
        {
          "element": "Mg",
          "ratio_or_percentage": "3 atomic %",
          "doped_site": "Sb",
          "site_evidence": ""
        },
        {
          "element": "S",
          "ratio_or_percentage": "y = 0.10",
          "doped_site": "Te",
          "site_evidence": ""
        }
      ],
      "thermoelectric_properties": [
        {
          "property": "Seebeck coefficient",
          "value": "207.60",
          "unit": "\u03bcV/K",
          "temperature_value": "300",
          "temperature_unit": "K",
          "source_type": "body text",
          "source_detail": "",
          "notes": ""
        },
        {
          "property": "power factor",
          "value": "14.24",
          "unit": "\u03bcW cm-1 K-2",
          "temperature_value": "300",
          "temperature_unit": "K",
          "source_type": "body text",
          "source_detail": "",
          "notes": ""
        },
        {
          "property": "power factor",
          "value": "17.21",
          "unit": "\u03bcW cm-1 K-2",
          "temperature_value": "600",
          "temperature_unit": "K",
          "source_type": "body text",
          "source_detail": "",
          "notes": ""
        },
        {
          "property": "lattice thermal conductivity",
          "value": "0.26",
          "unit": "Wm-1 K-1",
          "temperature_value": "600",
          "temperature_unit": "K",
          "source_type": "body text",
          "source_detail": "",
          "notes": ""
        },
        {
          "property": "ZT",
          "value": "1.96",
          "unit": "dimensionless",
          "temperature_value": "600",
          "temperature_unit": "K",
          "source_type": "body text",
          "source_detail": "",
          "notes": ""
        }
      ]
    },
    {
      "sample_id": "AgSbTe2 (Disordered)",
      "full_formula": "AgSbTe2",
      "dopant_or_codopant": [],
      "thermoelectric_properties": [
        {
          "property": "Seebeck coefficient",
          "value": "239",
          "unit": "\u00b5V K^-1",
          "temperature_value": "",
          "temperature_unit": "",
          "source_type": "body text",
          "source_detail": "",
          "notes": "Room temperature value"
        }
      ]
    },
    {
      "sample_id": "AgSbTe2 (Ordered)",
      "full_formula": "AgSbTe2",
      "dopant_or_codopant": [],
      "thermoelectric_properties": []
    },
    {
      "sample_id": "AgSb0.97Mg0.03Te2",
      "full_formula": "AgSb0.97Mg0.03Te2",
      "dopant_or_codopant": [
        {
          "element": "Mg",
          "ratio_or_percentage": "3 at.%",
          "doped_site": "Sb",
          "site_evidence": ""
        }
      ],
      "thermoelectric_properties": [
        {
          "property": "Seebeck coefficient",
          "value": "212.02",
          "unit": "\u00b5V K^-1",
          "temperature_value": "",
          "temperature_unit": "",
          "source_type": "body text",
          "source_detail": "",
          "notes": "Room temperature value"
        }
      ]
    },
    {
      "sample_id": "AgSb0.97Mg0.03Te1.9S0.10",
      "full_formula": "AgSb0.97Mg0.03Te1.9S0.10",
      "dopant_or_codopant": [
        {
          "element": "Mg",
          "ratio_or_percentage": "3 at.%",
          "doped_site": "Sb",
          "site_evidence": ""
        },
        {
          "element": "S",
          "ratio_or_percentage": "0.10",
          "doped_site": "Te",
          "site_evidence": ""
        }
      ],
      "thermoelectric_properties": [
        {
          "property": "Seebeck coefficient",
          "value": "207.60",
          "unit": "\u00b5V K^-1",
          "temperature_value": "",
          "temperature_unit": "",
          "source_type": "body text",
          "source_detail": "",
          "notes": "Room temperature value"
        },
        {
          "property": "power factor",
          "value": "17.21",
          "unit": "\u00b5W cm^-1 K^-2",
          "temperature_value": "600",
          "temperature_unit": "K",
          "source_type": "body text",
          "source_detail": "",
          "notes": ""
        }
      ]
    },
    {
      "sample_id": "AgSb1-xMgxTe2-ySy (x=0, y=0)",
      "full_formula": "AgSbTe2",
      "dopant_or_codopant": [],
      "thermoelectric_properties": [
        {
          "property": "ZT",
          "value": "0.6",
          "unit": "dimensionless",
          "temperature_value": "300",
          "temperature_unit": "K",
          "source_type": "figure",
          "source_detail": "Fig. 6d",
          "notes": "Visually estimated from Fig. 6d"
        },
        {
          "property": "ZT",
          "value": "1.0",
          "unit": "dimensionless",
          "temperature_value": "600",
          "temperature_unit": "K",
          "source_type": "figure",
          "source_detail": "Fig. 6d",
          "notes": "Visually estimated from Fig. 6d"
        }
      ]
    },
    {
      "sample_id": "AgSb1-xMgxTe2-ySy (x=0.03, y=0.05)",
      "full_formula": "AgSb0.97Mg0.03Te1.95S0.05",
      "dopant_or_codopant": [
        {
          "element": "Mg",
          "ratio_or_percentage": "0.03",
          "doped_site": "Sb",
          "site_evidence": ""
        },
        {
          "element": "S",
          "ratio_or_percentage": "0.05",
          "doped_site": "Te",
          "site_evidence": ""
        }
      ],
      "thermoelectric_properties": [
        {
          "property": "ZT",
          "value": "0.8",
          "unit": "dimensionless",
          "temperature_value": "300",
          "temperature_unit": "K",
          "source_type": "figure",
          "source_detail": "Fig. 6d",
          "notes": "Visually estimated from Fig. 6d"
        },
        {
          "property": "ZT",
          "value": "1.8",
          "unit": "dimensionless",
          "temperature_value": "600",
          "temperature_unit": "K",
          "source_type": "figure",
          "source_detail": "Fig. 6d",
          "notes": "Visually estimated from Fig. 6d"
        }
      ]
    }
  ],
  "extraction_notes": "[text-pass] Data extracted from the body text of the article. The paper reports multiple compositions (x=0.02, 0.03, 0.04; y=0.05, 0.1, 0.15), but specific numerical values for properties are primarily provided for the optimized AgSb0.97Mg0.03Te2 and AgSb0.97Mg0.03Te1.90S0.10 samples. [figure-pass p1-5] The paper discusses Mg and S co-doped AgSbTe2. Thermoelectric properties were extracted from the body text and Fig. 4. Fig. 4(a-c) shows temperature-dependent data for various compositions (x=0-0.04, y=0-0.15), but specific numerical values for all points were not extracted as they are visually dense; key room temperature and 600 K values were taken from the text. [figure-pass p6-10] Data extracted from Fig. 6d for pristine AgSbTe2 and the co-doped sample AgSb0.97Mg0.03Te1.95S0.05. Values are visual estimates from the plot. ",
  "status": "ok",
  "n_pages": 10
}
