Repository: Harpriyaminhas/AgSbTe2_data_extraction

# AgSbTe2 Thermoelectric Dataset Extraction + Viewer

Pipeline and dataset for doping/thermoelectric-property data extracted from
173 journal-article PDFs on AgSbTe2-family thermoelectrics (Seebeck
coefficient, electrical conductivity, thermal conductivity, lattice thermal
conductivity, power factor, ZT), with dopant/co-dopant/doping-site and DOI
provenance for every data point.

**What's in this repo, and what's deliberately NOT:**
- Included: the extraction pipeline code, the Streamlit viewer app, the
  extracted dataset (CSV/Excel), and per-paper raw extraction JSON.
- **Not included**: the 173 source PDFs, or rendered page images of them.

File: output/raw_json/Carrier_scattering_mechanism_change_in_Se_and_S_co-doped_AgSbTe2_thermoelectric_materials.json
{
  "source_pdf": "Carrier scattering mechanism change in Se and S co-doped AgSbTe2 thermoelectric materials.pdf",
  "doi": "10.1007/s43207-026-00585-7",
  "base_composition": "AgSbTe2",
  "materials": [
    {
      "sample_id": "AgSbTe1.9Se0.05S0.05",
      "full_formula": "AgSbTe1.9Se0.05S0.05",
      "dopant_or_codopant": [
        {
          "element": "Se",
          "ratio_or_percentage": "0.05",
          "doped_site": "unclear",
          "site_evidence": ""
        },
        {
          "element": "S",
          "ratio_or_percentage": "0.05",
          "doped_site": "unclear",
          "site_evidence": ""
        }
      ],
      "thermoelectric_properties": []
    },
    {
      "sample_id": "AgSbTe1.85Se0.1S0.05",
      "full_formula": "AgSbTe1.85Se0.1S0.05",
      "dopant_or_codopant": [
        {
          "element": "Se",
          "ratio_or_percentage": "0.1",
          "doped_site": "unclear",
          "site_evidence": ""
        },
        {
          "element": "S",
          "ratio_or_percentage": "0.05",
          "doped_site": "unclear",
          "site_evidence": ""
        }
      ],
      "thermoelectric_properties": [
        {
          "property": "ZT",
          "value": "2.3",
          "unit": "dimensionless",
          "temperature_value": "673",
          "temperature_unit": "K",
          "source_type": "text",
          "source_detail": "Page 2, Section 1",
          "notes": ""
        }
      ]
    },
    {
      "sample_id": "AgSbTe1.8Se0.1S0.1",
      "full_formula": "AgSbTe1.8Se0.1S0.1",
      "dopant_or_codopant": [
        {
          "element": "Se",
          "ratio_or_percentage": "0.1",
          "doped_site": "unclear",
          "site_evidence": ""
        },
        {
          "element": "S",
          "ratio_or_percentage": "0.1",
          "doped_site": "unclear",
          "site_evidence": ""
        }
      ],
      "thermoelectric_properties": []
    },
    {
      "sample_id": "AgSbTe2",
      "full_formula": "AgSbTe2",
      "dopant_or_codopant": [],
      "thermoelectric_properties": []
    },
    {
      "sample_id": "AgSbTe1.9Se0.05S0.05",
      "full_formula": "AgSbTe1.9Se0.05S0.05",
      "dopant_or_codopant": [
        {
          "element": "Se",
          "ratio_or_percentage": "0.05",
          "doped_site": "unclear",
          "site_evidence": ""
        },
        {
          "element": "S",
          "ratio_or_percentage": "0.05",
          "doped_site": "unclear",
          "site_evidence": ""
        }
      ],
      "thermoelectric_properties": []
    },
    {
      "sample_id": "AgSbTe1.85Se0.1S0.05",
      "full_formula": "AgSbTe1.85Se0.1S0.05",
      "dopant_or_codopant": [
        {
          "element": "Se",
          "ratio_or_percentage": "0.1",
          "doped_site": "unclear",
          "site_evidence": ""
        },
        {
          "element": "S",
          "ratio_or_percentage": "0.05",
          "doped_site": "unclear",
          "site_evidence": ""
        }
      ],
      "thermoelectric_properties": []
    },
    {
      "sample_id": "AgSbTe1.8Se0.1S0.1",
      "full_formula": "AgSbTe1.8Se0.1S0.1",
      "dopant_or_codopant": [
        {
          "element": "Se",
          "ratio_or_percentage": "0.1",
          "doped_site": "unclear",
          "site_evidence": ""
        },
        {
          "element": "S",
          "ratio_or_percentage": "0.1",
          "doped_site": "unclear",
          "site_evidence": ""
        }
      ],
      "thermoelectric_properties": []
    },
    {
      "sample_id": "AgSbTe2",
      "full_formula": "AgSbTe2",
      "dopant_or_codopant": [],
      "thermoelectric_properties": [
        {
          "property": "power factor",
          "value": "1.2",
          "unit": "mW/mK^2",
          "temperature_value": "570",
          "temperature_unit": "K",
          "source_type": "figure",
          "source_detail": "",
          "notes": "Visually estimated from Fig. 6(f) at nH ~ 10^19 cm^-3"
        },
        {
          "property": "ZT",
          "value": "0.8",
          "unit": "dimensionless",
          "temperature_value": "570",
          "temperature_unit": "K",
          "source_type": "figure",
          "source_detail": "",
          "notes": "Visually estimated from Fig. 6(f) at nH ~ 10^19 cm^-3"
        }
      ]
    },
    {
      "sample_id": "AgSbTe1.9Se0.05S0.05",
      "full_formula": "AgSbTe1.9Se0.05S0.05",
      "dopant_or_codopant": [
        {
          "element": "Se",
          "ratio_or_percentage": "0.05",
          "doped_site": "Te",
          "site_evidence": ""
        },
        {
          "element": "S",
          "ratio_or_percentage": "0.05",
          "doped_site": "Te",
          "site_evidence": ""
        }
      ],
      "thermoelectric_properties": [
        {
          "property": "power factor",
          "value": "1.6",
          "unit": "mW/mK^2",
          "temperature_value": "570",
          "temperature_unit": "K",
          "source_type": "figure",
          "source_detail": "",
          "notes": "Visually estimated from Fig. 6(d) at nH ~ 10^20 cm^-3"
        },
        {
          "property": "ZT",
          "value": "1.5",
          "unit": "dimensionless",
          "temperature_value": "570",
          "temperature_unit": "K",
          "source_type": "figure",
          "source_detail": "",
          "notes": "Visually estimated from Fig. 6(f) at nH ~ 10^20 cm^-3"
        }
      ]
    },
    {
      "sample_id": "AgSbTe1.85Se0.1S0.05",
      "full_formula": "AgSbTe1.85Se0.1S0.05",
      "dopant_or_codopant": [
        {
          "element": "Se",
          "ratio_or_percentage": "0.1",
          "doped_site": "Te",
          "site_evidence": ""
        },
        {
          "element": "S",
          "ratio_or_percentage": "0.05",
          "doped_site": "Te",
          "site_evidence": ""
        }
      ],
      "thermoelectric_properties": [
        {
          "property": "power factor",
          "value": "2.0",
          "unit": "mW/mK^2",
          "temperature_value": "570",
          "temperature_unit": "K",
          "source_type": "figure",
          "source_detail": "",
          "notes": "Visually estimated from Fig. 6(d) at nH ~ 10^20 cm^-3"
        },
        {
          "property": "ZT",
          "value": "1.8",
          "unit": "dimensionless",
          "temperature_value": "570",
          "temperature_unit": "K",
          "source_type": "figure",
          "source_detail": "",
          "notes": "Visually estimated from Fig. 6(f) at nH ~ 10^20 cm^-3"
        }
      ]
    },
    {
      "sample_id": "AgSbTe1.8Se0.1S0.1",
      "full_formula": "AgSbTe1.8Se0.1S0.1",
      "dopant_or_codopant": [
        {
          "element": "Se",
          "ratio_or_percentage": "0.1",
          "doped_site": "Te",
          "site_evidence": ""
        },
        {
          "element": "S",
          "ratio_or_percentage": "0.1",
          "doped_site": "Te",
          "site_evidence": ""
        }
      ],
      "thermoelectric_properties": [
        {
          "property": "power factor",
          "value": "2.2",
          "unit": "mW/mK^2",
          "temperature_value": "570",
          "temperature_unit": "K",
          "source_type": "figure",
          "source_detail": "",
          "notes": "Visually estimated from Fig. 6(d) at nH ~ 10^20 cm^-3"
        },
        {
          "property": "ZT",
          "value": "2.0",
          "unit": "dimensionless",
          "temperature_value": "570",
          "temperature_unit": "K",
          "source_type": "figure",
          "source_detail": "",
          "notes": "Visually estimated from Fig. 6(f) at nH ~ 10^20 cm^-3"
        }
      ]
    }
  ],
  "extraction_notes": "[text-pass] The article focuses on re-analyzing experimental data from Zhang et al. (2022) using the SPB model. Specific thermoelectric property values (other than the ZT of 2.3 at 673 K) are presented as trends in plots (Figs 2-6) rather than discrete numerical tables, so they were not extracted as individual data points per the instructions. [figure-pass p1-5] The provided pages contain plots of Hall mobility vs temperature (Fig 1) and Seebeck coefficient vs carrier concentration (Fig 2a), but no plots of Seebeck coefficient, electrical conductivity, thermal conductivity, lattice thermal conductivity, power factor, or ZT as a function of temperature were found. Therefore, no thermoelectric property values were extracted. [figure-pass p6-10] Thermoelectric properties (PF and ZT) were extracted from Fig. 6(d) and 6(f) at 570 K for various compositions. Values are visual estimates from the plots. [figure-pass p11-12] The provided pages contain electronic band structure plots (Fig. 7) and a list of references, but no thermoelectric property-vs-temperature plots or tables for AgSbTe2-family compounds. ",
  "status": "ok",
  "n_pages": 12
}

File: output/raw_json/Charge_Compensation_Modulation_of_the_Thermoelectric_Properties_in_AgSbTe2_via_Mn_Amphoteric_Doping.json
{
  "source_pdf": "Charge Compensation Modulation of the Thermoelectric Properties in AgSbTe2 via Mn Amphoteric Doping.pdf",
  "doi": "10.1021/acs.inorgchem.9b00852",
  "base_composition": "AgSbTe2",
  "materials": [
    {
      "sample_id": "Pristine AgSbTe2",
      "full_formula": "AgSbTe2",
      "dopant_or_codopant": [],
      "thermoelectric_properties": [
        {
          "property": "Seebeck coefficient",
          "value": "82",
          "unit": "\u03bcV K-1",
          "temperature_value": "300",
          "temperature_unit": "K",
          "source_type": "body text",
          "source_detail": "Page 3, Results and Discussion",
          "notes": ""
        },
        {
          "property": "Seebeck coefficient",
          "value": "165",
          "unit": "\u03bcV K-1",
          "temperature_value": "550",
          "temperature_unit": "K",
          "source_type": "body text",
          "source_detail": "Page 3, Results and Discussion",
          "notes": ""
        },
        {
          "property": "electrical conductivity",
          "value": "3.84",
          "unit": "10^4 S m-1",
          "temperature_value": "300",
          "temperature_unit": "K",
          "source_type": "body text",
          "source_detail": "Page 3, Results and Discussion",
          "notes": ""
        },
        {
          "property": "ZT",
          "value": "0.48",
          "unit": "dimensionless",
          "temperature_value": "550",
          "temperature_unit": "K",
          "source_type": "body text",
          "source_detail": "Page 4, Results and Discussion",
          "notes": ""
        }
      ]
    },
    {
      "sample_id": "MnSb monodoped (x=0.07)",
      "full_formula": "AgSb1-xMnxTe2 (x=0.07)",
      "dopant_or_codopant": [
        {
          "element": "Mn",
          "ratio_or_percentage": "7 mol %",
          "doped_site": "Sb",
          "site_evidence": ""
        }
      ],
      "thermoelectric_properties": [
        {
          "property": "electrical conductivity",
          "value": "12.17",
          "unit": "10^4 S m-1",
          "temperature_value": "300",
          "temperature_unit": "K",
          "source_type": "body text",
          "source_detail": "Page 3, Results and Discussion",
          "notes": ""
        },
        {
          "property": "Seebeck coefficient",
          "value": "58",
          "unit": "\u03bcV K-1",
          "temperature_value": "300",
          "temperature_unit": "K",
          "source_type": "body text",
          "source_detail": "Page 3, Results and Discussion",
          "notes": ""
        },
        {
          "property": "Seebeck coefficient",
          "value": "133",
          "unit": "\u03bcV K-1",
          "temperature_value": "550",
          "temperature_unit": "K",
          "source_type": "body text",
          "source_detail": "Page 3, Results and Discussion",
          "notes": ""
        },
        {
          "property": "ZT",
          "value": "0.62",
          "unit": "dimensionless",
          "temperature_value": "550",
          "temperature_unit": "K",
          "source_type": "body text",
          "source_detail": "Page 4, Results and Discussion",
          "notes": ""
        }
      ]
    },
    {
      "sample_id": "5 mol % MnAg-MnSb amphoteric doping",
      "full_formula": "Ag1-ySb1-xMnx+yTe2",
      "dopant_or_codopant": [
        {
          "element": "Mn",
          "ratio_or_percentage": "5 mol %",
          "doped_site": "Ag",
          "site_evidence": ""
        },
        {
          "element": "Mn",
          "ratio_or_percentage": "5 mol %",
          "doped_site": "Sb",
          "site_evidence": ""
        }
      ],
      "thermoelectric_properties": [
        {
          "property": "power factor",
          "value": "1400",
          "unit": "\u03bcW m-1 K-2",
          "temperature_value": "550",
          "temperature_unit": "K",
          "source_type": "body text",
          "source_detail": "Page 5, Results and Discussion",
          "notes": ""
        },
        {
          "property": "ZT",
          "value": "0.74",
          "unit": "dimensionless",
          "temperature_value": "550",
          "temperature_unit": "K",
          "source_type": "body text",
          "source_detail": "Page 6, Results and Discussion",
          "notes": ""
        }
      ]
    },
    {
      "sample_id": "Pristine",
      "full_formula": "AgSbTe2",
      "dopant_or_codopant": [],
      "thermoelectric_properties": [
        {
          "property": "ZT",
          "value": "0.5",
          "unit": "dimensionless",
          "temperature_value": "550",
          "temperature_unit": "K",
          "source_type": "figure",
          "source_detail": "Fig 2f",
          "notes": "Visually estimated from Fig 2f"
        }
      ]
    },
    {
      "sample_id": "Mn_sb x=0.01",
      "full_formula": "AgSb0.99Mn0.01Te2",
      "dopant_or_codopant": [
        {
          "element": "Mn",
          "ratio_or_percentage": "0.01",
          "doped_site": "Sb",
          "site_evidence": ""
        }
      ],
      "thermoelectric_properties": [
        {
          "property": "ZT",
          "value": "0.55",
          "unit": "dimensionless",
          "temperature_value": "550",
          "temperature_unit": "K",
          "source_type": "figure",
          "source_detail": "Fig 2f",
          "notes": "Visually estimated from Fig 2f"
        }
      ]
    },
    {
      "sample_id": "Mn_sb x=0.05",
      "full_formula": "AgSb0.95Mn0.05Te2",
      "dopant_or_codopant": [
        {
          "element": "Mn",
          "ratio_or_percentage": "0.05",
          "doped_site": "Sb",
          "site_evidence": ""
        }
      ],
      "thermoelectric_properties": [
        {
          "property": "ZT",
          "value": "0.65",
          "unit": "dimensionless",
          "temperature_value": "550",
          "temperature_unit": "K",
          "source_type": "figure",
          "source_detail": "Fig 2f",
          "notes": "Visually estimated from Fig 2f"
        }
      ]
    },
    {
      "sample_id": "Mn_sb x=0.07",
      "full_formula": "AgSb0.93Mn0.07Te2",
      "dopant_or_codopant": [
        {
          "element": "Mn",
          "ratio_or_percentage": "0.07",
          "doped_site": "Sb",
          "site_evidence": ""
        }
      ],
      "thermoelectric_properties": [
        {
          "property": "ZT",
          "value": "0.68",
          "unit": "dimensionless",
          "temperature_value": "550",
          "temperature_unit": "K",
          "source_type": "figure",
          "source_detail": "Fig 2f",
          "notes": "Visually estimated from Fig 2f"
        }
      ]
    },
    {
      "sample_id": "Mn_ag y=0.05",
      "full_formula": "Ag0.95Mn0.05SbTe2",
      "dopant_or_codopant": [
        {
          "element": "Mn",
          "ratio_or_percentage": "0.05",
          "doped_site": "Ag",
          "site_evidence": ""
        }
      ],
      "thermoelectric_properties": [
        {
          "property": "ZT",
          "value": "0.58",
          "unit": "dimensionless",
          "temperature_value": "550",
          "temperature_unit": "K",
          "source_type": "figure",
          "source_detail": "Fig 4d",
          "notes": "Visually estimated from Fig 4d"
        }
      ]
    },
    {
      "sample_id": "Mn_ag-Mn_sb x=0.05, y=0.05",
      "full_formula": "Ag0.95Mn0.05Sb0.95Mn0.05Te2",
      "dopant_or_codopant": [
        {
          "element": "Mn",
          "ratio_or_percentage": "0.05",
          "doped_site": "Ag",
          "site_evidence": ""
        },
        {
          "element": "Mn",
          "ratio_or_percentage": "0.05",
          "doped_site": "Sb",
          "site_evidence": ""
        }
      ],
      "thermoelectric_properties": [
        {
          "property": "ZT",
          "value": "0.74",
          "unit": "dimensionless",
          "temperature_value": "550",
          "temperature_unit": "K",
          "source_type": "figure",
          "source_detail": "Fig 4d",
          "notes": "Visually estimated from Fig 4d"
        }
      ]
    }
  ],
  "extraction_notes": "[text-pass] The paper discusses Mn doping on Ag and Sb sites in AgSbTe2. MnSb is identified as a positive dopant (acceptor) and MnAg as a negative dopant (donor). Amphoteric doping refers to the simultaneous substitution of both sites. [figure-pass p6-8] The provided pages contain text discussing thermoelectric properties of Mn-doped AgSbTe2 and references to figures (Fig 4a, 4b, 4c, 4d), but the actual plots/graphs are not included in the provided image files. Therefore, no numerical data could be extracted. ",
  "status": "ok",
  "n_pages": 8
}

File: output/raw_json/ChemNanoMat_-_2022_-_Cui_-_Advances_and_Challenges_of_AgSbSe2_based_Thermoelectric_Materials.json
{
  "source_pdf": "ChemNanoMat - 2022 - Cui - Advances and Challenges of AgSbSe2\u2010based Thermoelectric Materials.pdf",
  "doi": "10.1002/cnma.202200301",
  "base_composition": "AgSbSe2",
  "materials": [],
  "extraction_notes": "[text-pass] The provided article is a review paper focused on AgSbSe2-based thermoelectric materials. While it mentions AgSbTe2 as a reference compound and cites specific high-performance values for AgSbTe2-based alloys (e.g., ZT of 1.53 at 720 K for TAGS, ZT of 2.2 at 800 K for LAST, and ZT of 2.6 at 573 K for Cd-doped AgSbTe2), it does not provide the detailed, sample-specific doping and thermoelectric property data tables required for extraction. The article serves as a review and does not contain primary experimental data tables for AgSbTe2-family compounds. [figure-pass p1-5] The provided pages are from a review article that discusses AgSbTe2 and AgSbSe2, but they do not contain any plots or tables showing thermoelectric properties (Seebeck coefficient, electrical conductivity, thermal conductivity, power factor, or ZT) as a function of temperature for specific AgSbTe2-family samples. [figure-pass p6-8] The provided pages contain review text and plots showing carrier concentration vs. dopant percentage, power factor vs. carrier concentration, and Seebeck coefficient vs. carrier concentration (Pisarenko plots). However, there are no plots showing thermoelectric properties as a function of temperature for any specific AgSbTe2-family compound. Therefore, no thermoelectric property data could be extracted. ",
  "status": "ok",
  "n_pages": 8
}

File: output/raw_json/Contrasting_roles_of_small-radius_metals_Cu_Zn_Ni_in_enhancing_the_thermoelectric_properties_of_AgSbTe2.json
{
  "source_pdf": "Contrasting roles of small-radius metals (Cu, Zn, Ni) in enhancing the thermoelectric properties of AgSbTe2.pdf",
  "doi": "10.1016/j.jallcom.2026.189224",
  "base_composition": "AgSbTe2",
  "materials": [
    {
      "sample_id": "AgSbTe2",
      "full_formula": "AgSbTe2",
      "dopant_or_codopant": [],
      "thermoelectric_properties": [
        {
          "property": "electrical conductivity",
          "value": "138",
          "unit": "S cm-1",
          "temperature_value": "300",
          "temperature_unit": "K",
          "source_type": "Table 1",
          "source_detail": "",
          "notes": ""
        },
        {
          "property": "Seebeck coefficient",
          "value": "242",
          "unit": "\u03bcV K-1",
          "temperature_value": "300",
          "temperature_unit": "K",
          "source_type": "Table 1",
          "source_detail": "",
          "notes": ""
        },
        {
          "property": "power factor",
          "value": "9.21",
          "unit": "\u03bcW cm-1 K-2",
          "temperature_value": "300",
          "temperature_unit": "K",
          "source_type": "Table 1",
          "source_detail": "",
          "notes": "PFmax"
        },
        {
          "property": "power factor",
          "value": "8.86",
          "unit": "\u03bcW cm-1 K-2",
          "temperature_value": "300-623",
          "temperature_unit": "K",
          "source_type": "Table 1",
          "source_detail": "",
          "notes": "PFave"
        }
      ]
    },
    {
      "sample_id": "AgSb0.97Cu0.03Te2",
      "full_formula": "AgSb0.97Cu0.03Te2",
      "dopant_or_codopant": [
        {
          "element": "Cu",
          "ratio_or_percentage": "0.03",
          "doped_site": "Sb",
          "site_evidence": ""
        }
      ],
      "thermoelectric_properties": [
        {
          "property": "ZT",
          "value": "1.67",
          "unit": "dimensionless",
          "temperature_value": "623",
          "temperature_unit": "K",
          "source_type": "body text",
          "source_detail": "",
          "notes": ""
        },
        {
          "property": "electrical conductivity",
          "value": "268",
          "unit": "S cm-1",
          "temperature_value": "300",
          "temperature_unit": "K",
          "source_type": "Table 1",
          "source_detail": "",
          "notes": ""
        },
        {
          "property": "Seebeck coefficient",
          "value": "254",
          "unit": "\u03bcV K-1",
          "temperature_value": "300",
          "temperature_unit": "K",
          "source_type": "Table 1",
          "source_detail": "",
          "notes": ""
        },
        {
          "property": "power factor",
          "value": "16.19",
          "unit": "\u03bcW cm-1 K-2",
          "temperature_value": "300",
          "temperature_unit": "K",
          "source_type": "Table 1",
          "source_detail": "",
          "notes": "PFmax"
        },
        {
          "property": "power factor",
          "value": "14.75",
          "unit": "\u03bcW cm-1 K-2",
          "temperature_value": "300-623",
          "temperature_unit": "K",
          "source_type": "Table 1",
          "source_detail": "",
          "notes": "PFave"
        },
        {
          "property": "lattice thermal conductivity",
          "value": "0.32",
          "unit": "W m-1 K-1",
          "temperature_value": "523",
          "temperature_unit": "K",
          "source_type": "body text",
          "source_detail": "",
          "notes": ""
        }
      ]
    },
    {
      "sample_id": "AgSb0.98Zn0.02Te2",
      "full_formula": "AgSb0.98Zn0.02Te2",
      "dopant_or_codopant": [
        {
          "element": "Zn",
          "ratio_or_percentage": "0.02",
          "doped_site": "Sb",
          "site_evidence": ""
        }
      ],
      "thermoelectric_properties": [
        {
          "property": "electrical conductivity",
          "value": "130",
          "unit": "S cm-1",
          "temperature_value": "300",
          "temperature_unit": "K",
          "source_type": "Table 1",
          "source_detail": "",
          "notes": ""
        },
        {
          "property": "Seebeck coefficient",
          "value": "250",
          "unit": "\u03bcV K-1",
          "temperature_value": "300",
          "temperature_unit": "K",
          "source_type": "Table 1",
          "source_detail": "",
          "notes": ""
        },
        {
          "property": "power factor",
          "value": "15.67",
          "unit": "\u03bcW cm-1 K-2",
          "temperature_value": "300",
          "temperature_unit": "K",
          "source_type": "Table 1",
          "source_detail": "",
          "notes": "PFmax"
        },
        {
          "property": "power factor",
          "value": "13.25",
          "unit": "\u03bcW cm-1 K-2",
          "temperature_value": "300-623",
          "temperature_unit": "K",
          "source_type": "Table 1",
          "source_detail": "",
          "notes": "PFave"
        }
      ]
    },
    {
      "sample_id": "AgSb0.985Ni0.015Te2",
      "full_formula": "AgSb0.985Ni0.015Te2",
      "dopant_or_codopant": [
        {
          "element": "Ni",
          "ratio_or_percentage": "0.015",
          "doped_site": "Sb",
          "site_evidence": ""
        }
      ],
      "thermoelectric_properties": [
        {
          "property": "electrical conductivity",
          "value": "165",
          "unit": "S cm-1",
          "temperature_value": "300",
          "temperature_unit": "K",
          "source_type": "Table 1",
          "source_detail": "",
          "notes": ""
        },
        {
          "property": "Seebeck coefficient",
          "value": "228",
          "unit": "\u03bcV K-1",
          "temperature_value": "300",
          "temperature_unit": "K",
          "source_type": "Table 1",
          "source_detail": "",
          "notes": ""
        },
        {
          "property": "power factor",
          "value": "13.14",
          "unit": "\u03bcW cm-1 K-2",
          "temperature_value": "300",
          "temperature_unit": "K",
          "source_type": "Table 1",
          "source_detail": "",
          "notes": "PFmax"
        },
        {
          "property": "power factor",
          "value": "11.38",
          "unit": "\u03bcW cm-1 K-2",
          "temperature_value": "300-623",
          "temperature_unit": "K",
          "source_type": "Table 1",
          "source_detail": "",
          "notes": "PFave"
        },
        {
          "property": "power factor",
          "value": "13.1",
          "unit": "\u03bcW cm-1 K-2",
          "temperature_value": "623",
          "temperature_unit": "K",
          "source_type": "body text",
          "source_detail": "",
          "notes": ""
        }
      ]
    },
    {
      "sample_id": "AgSbTe2",
      "full_formula": "AgSbTe2",
      "dopant_or_codopant": [],
      "thermoelectric_properties": [
        {
          "property": "electrical conductivity",
          "value": "138",
          "unit": "S cm-1",
          "temperature_value": "300",
          "temperature_unit": "K",
          "source_type": "table",
          "source_detail": "Table 1",
          "notes": ""
        },
        {
          "property": "Seebeck coefficient",
          "value": "242",
          "unit": "uV K-1",
          "temperature_value": "300",
          "temperature_unit": "K",
          "source_type": "table",
          "source_detail": "Table 1",
          "notes": ""
        },
        {
          "property": "power factor",
          "value": "9.21",
          "unit": "uW cm-1 K-2",
          "temperature_value": "300",
          "temperature_unit": "K",
          "source_type": "table",
          "source_detail": "Table 1",
          "notes": ""
        }
      ]
    },
    {
      "sample_id": "AgSb0.97Cu0.03Te2",
      "full_formula": "AgSb0.97Cu0.03Te2",
      "dopant_or_codopant": [
        {
          "element": "Cu",
          "ratio_or_percentage": "0.03",
          "doped_site": "Sb",
          "site_evidence": ""
        }
      ],
      "thermoelectric_properties": [
        {
          "property": "electrical conductivity",
          "value": "268",
          "unit": "S cm-1",
          "temperature_value": "300",
          "temperature_unit": "K",
          "source_type": "table",
          "source_detail": "Table 1",
          "notes": ""
        },
        {
          "property": "Seebeck coefficient",
          "value": "254",
          "unit": "uV K-1",
          "temperature_value": "300",
          "temperature_unit": "K",
          "source_type": "table",
          "source_detail": "Table 1",
          "notes": ""
        },
        {
          "property": "power factor",
          "value": "16.19",
          "unit": "uW cm-1 K-2",
          "temperature_value": "300",
          "temperature_unit": "K",
          "source_type": "table",
          "source_detail": "Table 1",
          "notes": ""
        },
        {
          "property": "ZT",
          "value": "1.67",
          "unit": "dimensionless",
          "temperature_value": "623",
          "temperature_unit": "K",
          "source_type": "body text",
          "source_detail": "",
          "notes": "Peak zT value"
        }
      ]
    },
    {
      "sample_id": "AgSb0.98Zn0.02Te2",
      "full_formula": "AgSb0.98Zn0.02Te2",
      "dopant_or_codopant": [
        {
          "element": "Zn",
          "ratio_or_percentage": "0.02",
          "doped_site": "Sb",
          "site_evidence": ""
        }
      ],
      "thermoelectric_properties": [
        {
          "property": "electrical conductivity",
          "value": "130",
          "unit": "S cm-1",
          "temperature_value": "300",
          "temperature_unit": "K",
          "source_type": "table",
          "source_detail": "Table 1",
          "notes": ""
        },
        {
          "property": "Seebeck coefficient",
          "value": "250",
          "unit": "uV K-1",
          "temperature_value": "300",
          "temperature_unit": "K",
          "source_type": "table",
          "source_detail": "Table 1",
          "notes": ""
        },
        {
          "property": "power factor",
          "value": "15.67",
          "unit": "uW cm-1 K-2",
          "temperature_value": "300",
          "temperature_unit": "K",
          "source_type": "table",
          "source_detail": "Table 1",
          "notes": ""
        }
      ]
    },
    {
      "sample_id": "AgSb0.985Ni0.015Te2",
      "full_formula": "AgSb0.985Ni0.015Te2",
      "dopant_or_codopant": [
        {
          "element": "Ni",
          "ratio_or_percentage": "0.015",
          "doped_site": "Sb",
          "site_evidence": ""
        }
      ],
      "thermoelectric_properties": [
        {
          "property": "electrical conductivity",
          "value": "165",
          "unit": "S cm-1",
          "temperature_value": "300",
          "temperature_unit": "K",
          "source_type": "table",
          "source_detail": "Table 1",
          "notes": ""
        },
        {
          "property": "Seebeck coefficient",
          "value": "228",
          "unit": "uV K-1",
          "temperature_value": "300",
          "temperature_unit": "K",
          "source_type": "table",
          "source_detail": "Table 1",
          "notes": ""
        },
        {
          "property": "power factor",
          "value": "13.14",
          "unit": "uW cm-1 K-2",
          "temperature_value": "300",
          "temperature_unit": "K",
          "source_type": "table",
          "source_detail": "Table 1",
          "notes": ""
        }
      ]
    },
    {
      "sample_id": "AgSb0.97Cu0.03Te2",
      "full_formula": "AgSb0.97Cu0.03Te2",
      "dopant_or_codopant": [
        {
          "element": "Cu",
          "ratio_or_percentage": "0.03",
          "doped_site": "Sb",
          "site_evidence": ""
        }
      ],
      "thermoelectric_properties": [
        {
          "property": "ZT",
          "value": "1.67",
          "unit": "dimensionless",
          "temperature_value": "623",
          "temperature_unit": "K",
          "source_type": "body text",
          "source_detail": "page 6, conclusion section",
          "notes": ""
        }
      ]
    }
  ],
  "extraction_notes": "[figure-pass p6-8] The provided pages do not contain any plots of thermoelectric properties vs temperature. The ZT value for AgSb0.97Cu0.03Te2 was extracted from the text in the conclusion section. ",
  "status": "ok",
  "n_pages": 8
}

File: output/raw_json/Effect_of_Ce_Substitution_for_Sb_on_the_Thermoelectric_Properties_of_AgSbTe2_Compound.json
{
  "source_pdf": "Effect of Ce Substitution for Sb on the Thermoelectric Properties of AgSbTe2 Compound.pdf",
  "doi": "10.1007/s11664-014-3076-7",
  "base_composition": "AgSbTe2",
  "materials": [
    {
      "sample_id": "AgSbTe2",
      "full_formula": "AgSbTe2",
      "dopant_or_codopant": [],
      "thermoelectric_properties": [
        {
          "property": "thermal conductivity",
          "value": "0.6 to 0.7",
          "unit": "W m-1 K-1",
          "temperature_value": "",
          "temperature_unit": "",
          "source_type": "body text",
          "source_detail": "Introduction",
          "notes": ""
        }
      ]
    },
    {
      "sample_id": "AgSbTe2.01",
      "full_formula": "Ag0.98Sb1.02Te2.01",
      "dopant_or_codopant": [],
      "thermoelectric_properties": [
        {
          "property": "ZT",
          "value": "1.40",
          "unit": "dimensionless",
          "temperature_value": "560",
          "temperature_unit": "K",
          "source_type": "body text",
          "source_detail": "Figure of Merit ZT section",
          "notes": ""
        }
      ]
    },
    {
      "sample_id": "AgCe0.005Sb0.995Te2.01",
      "full_formula": "Ag0.94Ce0.003Sb1.05Te2.01",
      "dopant_or_codopant": [
        {
          "element": "Ce",
          "ratio_or_percentage": "0.005",
          "doped_site": "Sb",
          "site_evidence": ""
        }
      ],
      "thermoelectric_properties": []
    },
    {
      "sample_id": "AgCe0.01Sb0.98Te2.01",
      "full_formula": "Ag0.92Ce0.007Sb1.06Te2.01",
      "dopant_or_codopant": [
        {
          "element": "Ce",
          "ratio_or_percentage": "0.01",
          "doped_site": "Sb",
          "site_evidence": ""
        }
      ],
      "thermoelectric_properties": [
        {
          "property": "ZT",
          "value": "1.20",
          "unit": "dimensionless",
          "temperature_value": "615",
          "temperature_unit": "K",
          "source_type": "body text",
          "source_detail": "Page 1",
          "notes": ""
        }
      ]
    },
    {
      "sample_id": "AgCe0.03Sb0.98Te2.01",
      "full_formula": "Ag0.94Ce0.024Sb1.05Te2.01",
      "dopant_or_codopant": [
        {
          "element": "Ce",
          "ratio_or_percentage": "0.03",
          "doped_site": "Sb",
          "site_evidence": ""
        }
      ],
      "thermoelectric_properties": []
    },
    {
      "sample_id": "AgSbTe2",
      "full_formula": "AgSbTe2",
      "dopant_or_codopant": [],
      "thermoelectric_properties": [
        {
          "property": "electrical conductivity",
          "value": "1.0",
          "unit": "10^4 S m^-1",
          "temperature_value": "300",
          "temperature_unit": "K",
          "source_type": "figure",
          "source_detail": "Fig. 4a",
          "notes": "Visually estimated from Fig. 4a"
        },
        {
          "property": "electrical conductivity",
          "value": "1.4",
          "unit": "10^4 S m^-1",
          "temperature_value": "500",
          "temperature_unit": "K",
          "source_type": "figure",
          "source_detail": "Fig. 4a",
          "notes": "Visually estimated from Fig. 4a"
        },
        {
          "property": "Seebeck coefficient",
          "value": "260",
          "unit": "uV K^-1",
          "temperature_value": "300",
          "temperature_unit": "K",
          "source_type": "figure",
          "source_detail": "Fig. 4b",
          "notes": "Visually estimated from Fig. 4b"
        },
        {
          "property": "Seebeck coefficient",
          "value": "300",
          "unit": "uV K^-1",
          "temperature_value": "500",
          "temperature_unit": "K",
          "source_type": "figure",
          "source_detail": "Fig. 4b",
          "notes": "Visually estimated from Fig. 4b"
        },
        {
          "property": "thermal conductivity",
          "value": "0.58",
          "unit": "W m^-1 K^-1",
          "temperature_value": "300",
          "temperature_unit": "K",
          "source_type": "figure",
          "source_detail": "Fig. 5a",
          "notes": "Visually estimated from Fig. 5a"
        },
        {
          "property": "thermal conductivity",
          "value": "0.55",
          "unit": "W m^-1 K^-1",
          "temperature_value": "500",
          "temperature_unit": "K",
          "source_type": "figure",
          "source_detail": "Fig. 5a",
          "notes": "Visually estimated from Fig. 5a"
        },
        {
          "property": "lattice thermal conductivity",
          "value": "0.45",
          "unit": "W m^-1 K^-1",
          "temperature_value": "300",
          "temperature_unit": "K",
          "source_type": "figure",
          "source_detail": "Fig. 5b",
          "notes": "Visually estimated from Fig. 5b"
        },
        {
          "property": "lattice thermal conductivity",
          "value": "0.32",
          "unit": "W m^-1 K^-1",
          "temperature_value": "500",
          "temperature_unit": "K",
          "source_type": "figure",
          "source_detail": "Fig. 5b",
          "notes": "Visually estimated from Fig. 5b"
        },
        {
          "property": "ZT",
          "value": "0.55",
          "unit": "dimensionless",
          "temperature_value": "300",
          "temperature_unit": "K",
          "source_type": "figure",
          "source_detail": "Fig. 6",
          "notes": "Visually estimated from Fig. 6"
        },
        {
          "property": "ZT",
          "value": "1.25",
          "unit": "dimensionless",
          "temperature_value": "500",
          "temperature_unit": "K",
          "source_type": "figure",
          "source_detail": "Fig. 6",
          "notes": "Visually estimated from Fig. 6"
        }
      ]
    },
    {
      "sample_id": "AgCe0.005Sb0.995Te2.01",
      "full_formula": "AgCe0.005Sb0.995Te2.01",
      "dopant_or_codopant": [
        {
          "element": "Ce",
          "ratio_or_percentage": "x = 0.005",
          "doped_site": "Sb",
          "site_evidence": ""
        }
      ],
      "thermoelectric_properties": [
        {
          "property": "electrical conductivity",
          "value": "1.7",
          "unit": "10^4 S m^-1",
          "temperature_value": "300",
          "temperature_unit": "K",
          "source_type": "figure",
          "source_detail": "Fig. 4a",
          "notes": "Visually estimated from Fig. 4a"
        },
        {
          "property": "electrical conductivity",
          "value": "1.8",
          "unit": "10^4 S m^-1",
          "temperature_value": "500",
          "temperature_unit": "K",
          "source_type": "figure",
          "source_detail": "Fig. 4a",
          "notes": "Visually estimated from Fig. 4a"
        },
        {
          "property": "Seebeck coefficient",
          "value": "230",
          "unit": "uV K^-1",
          "temperature_value": "300",
          "temperature_unit": "K",
          "source_type": "figure",
          "source_detail": "Fig. 4b",
          "notes": "Visually estimated from Fig. 4b"
        },
        {
          "property": "Seebeck coefficient",
          "value": "250",
          "unit": "uV K^-1",
          "temperature_value": "500",
          "temperature_unit": "K",
          "source_type": "figure",
          "source_detail": "Fig. 4b",
          "notes": "Visually estimated from Fig. 4b"
        },
        {
          "property": "ZT",
          "value": "0.45",
          "unit": "dimensionless",
          "temperature_value": "300",
          "temperature_unit": "K",
          "source_type": "figure",
          "source_detail": "Fig. 6",
          "notes": "Visually estimated from Fig. 6"
        },
        {
          "property": "ZT",
          "value": "1.05",
          "unit": "dimensionless",
          "temperature_value": "500",
          "temperature_unit": "K",
          "source_type": "figure",
          "source_detail": "Fig. 6",
          "notes": "Visually estimated from Fig. 6"
        }
      ]
    },
    {
      "sample_id": "AgCe0.01Sb0.99Te2.01",
      "full_formula": "AgCe0.01Sb0.99Te2.01",
      "dopant_or_codopant": [
        {
          "element": "Ce",
          "ratio_or_percentage": "x = 0.01",
          "doped_site": "Sb",
          "site_evidence": ""
        }
      ],
      "thermoelectric_properties": [
        {
          "property": "electrical conductivity",
          "value": "1.6",
          "unit": "10^4 S m^-1",
          "temperature_value": "300",
          "temperature_unit": "K",
          "source_type": "figure",
          "source_detail": "Fig. 4a",
          "notes": "Visually estimated from Fig. 4a"
        },
        {
          "property": "electrical conductivity",
          "value": "1.7",
          "unit": "10^4 S m^-1",
          "temperature_value": "500",
          "temperature_unit": "K",
          "source_type": "figure",
          "source_detail": "Fig. 4a",
          "notes": "Visually estimated from Fig. 4a"
        },
        {
          "property": "Seebeck coefficient",
          "value": "235",
          "unit": "uV K^-1",
          "temperature_value": "300",
          "temperature_unit": "K",
          "source_type": "figure",
          "source_detail": "Fig. 4b",
          "notes": "Visually estimated from Fig. 4b"
        },
        {
          "property": "Seebeck coefficient",
          "value": "255",
          "unit": "uV K^-1",
          "temperature_value": "500",
          "temperature_unit": "K",
          "source_type": "figure",
          "source_detail": "Fig. 4b",
          "notes": "Visually estimated from Fig. 4b"
        },
        {
          "property": "ZT",
          "value": "0.48",
          "unit": "dimensionless",
          "temperature_value": "300",
          "temperature_unit": "K",
          "source_type": "figure",
          "source_detail": "Fig. 6",
          "notes": "Visually estimated from Fig. 6"
        },
        {
          "property": "ZT",
          "value": "1.0",
          "unit": "dimensionless",
          "temperature_value": "500",
          "temperature_unit": "K",
          "source_type": "figure",
          "source_detail": "Fig. 6",
          "notes": "Visually estimated from Fig. 6"
        }
      ]
    },
    {
      "sample_id": "AgCe0.03Sb0.97Te2.01",
      "full_formula": "AgCe0.03Sb0.97Te2.01",
      "dopant_or_codopant": [
        {
          "element": "Ce",
          "ratio_or_percentage": "x = 0.03",
          "doped_site": "Sb",
          "site_evidence": ""
        }
      ],
      "thermoelectric_properties": [
        {
          "property": "electrical conductivity",
          "value": "1.5",
          "unit": "10^4 S m^-1",
          "temperature_value": "300",
          "temperature_unit": "K",
          "source_type": "figure",
          "source_detail": "Fig. 4a",
          "notes": "Visually estimated from Fig. 4a"
        },
        {
          "property": "electrical conductivity",
          "value": "1.6",
          "unit": "10^4 S m^-1",
          "temperature_value": "500",
          "temperature_unit": "K",
          "source_type": "figure",
          "source_detail": "Fig. 4a",
          "notes": "Visually estimated from Fig. 4a"
        },
        {
          "property": "Seebeck coefficient",
          "value": "225",
          "unit": "uV K^-1",
          "temperature_value": "300",
          "temperature_unit": "K",
          "source_type": "figure",
          "source_detail": "Fig. 4b",
          "notes": "Visually estimated from Fig. 4b"
        },
        {
          "property": "Seebeck coefficient",
          "value": "245",
          "unit": "uV K^-1",
          "temperature_value": "500",
          "temperature_unit": "K",
          "source_type": "figure",
          "source_detail": "Fig. 4b",
          "notes": "Visually estimated from Fig. 4b"
        },
        {
          "property": "ZT",
          "value": "0.42",
          "unit": "dimensionless",
          "temperature_value": "300",
          "temperature_unit": "K",
          "source_type": "figure",
          "source_detail": "Fig. 6",
          "notes": "Visually estimated from Fig. 6"
        },
        {
          "property": "ZT",
          "value": "0.95",
          "unit": "dimensionless",
          "temperature_value": "500",
          "temperature_unit": "K",
          "source_type": "figure",
          "source_detail": "Fig. 6",
          "notes": "Visually estimated from Fig. 6"
        }
      ]
    },
    {
      "sample_id": "AgSbTe2.01",
      "full_formula": "AgSbTe2.01",
      "dopant_or_codopant": [],
      "thermoelectric_properties": [
        {
          "property": "ZT",
          "value": "1.40",
          "unit": "dimensionless",
          "temperature_value": "560",
          "temperature_unit": "K",
          "source_type": "body text",
          "source_detail": "",
          "notes": ""
        }
      ]
    },
    {
      "sample_id": "AgCe0.01Sb0.99Te2.01",
      "full_formula": "AgCe0.01Sb0.99Te2.01",
      "dopant_or_codopant": [
        {
          "element": "Ce",
          "ratio_or_percentage": "x = 0.01",
          "doped_site": "Sb",
          "site_evidence": ""
        }
      ],
      "thermoelectric_properties": [
        {
          "property": "ZT",
          "value": "1.0",
          "unit": "dimensionless",
          "temperature_value": "475",
          "temperature_unit": "K",
          "source_type": "body text",
          "source_detail": "",
          "notes": ""
        }
      ]
    }
  ],
  "extraction_notes": "[text-pass] The paper reports Ce-doped AgSbTe2.01 compounds. Lattice thermal conductivity for Ce-doped samples is reported as 0.30 to 0.55 W m-1 K-1. Seebeck coefficient for Ce-doped samples is reported as 220 to 270 uV K-1. [figure-pass p1-5] Data extracted from figures 4, 5, and 6. Values are visual estimates from the plots. [figure-pass p6-6] The provided page contains text describing thermoelectric properties of AgSbTe2-family compounds, specifically Ce-doped AgSbTe2.01. No plots were provided in the image, so only values explicitly stated in the body text were extracted. ",
  "status": "ok",
  "n_pages": 6
}
