Repository: Harpriyaminhas/AgSbTe2_data_extraction

# AgSbTe2 Thermoelectric Dataset Extraction + Viewer

Pipeline and dataset for doping/thermoelectric-property data extracted from
173 journal-article PDFs on AgSbTe2-family thermoelectrics (Seebeck
coefficient, electrical conductivity, thermal conductivity, lattice thermal
conductivity, power factor, ZT), with dopant/co-dopant/doping-site and DOI
provenance for every data point.

**What's in this repo, and what's deliberately NOT:**
- Included: the extraction pipeline code, the Streamlit viewer app, the
  extracted dataset (CSV/Excel), and per-paper raw extraction JSON.
- **Not included**: the 173 source PDFs, or rendered page images of them.

File: output/raw_json/Enhanced_thermoelectric_composite_performance_from_graphene_nanosheets_additives_in_AgSbTe2_matrix.json
{
  "source_pdf": "Enhanced thermoelectric composite performance from graphene nanosheets additives in AgSbTe2 matrix.pdf",
  "doi": "10.1016/j.ceramint.2022.06.092",
  "base_composition": "AgSbTe2",
  "materials": [
    {
      "sample_id": "0 vol% graphene/AgSbTe2",
      "full_formula": "AgSbTe2",
      "dopant_or_codopant": [],
      "thermoelectric_properties": [
        {
          "property": "electrical conductivity",
          "value": "1.6",
          "unit": "10^4 S/m",
          "temperature_value": "room temperature",
          "temperature_unit": "",
          "source_type": "body text",
          "source_detail": "Page 1",
          "notes": ""
        },
        {
          "property": "ZT",
          "value": "0.74",
          "unit": "dimensionless",
          "temperature_value": "500K",
          "temperature_unit": "",
          "source_type": "body text",
          "source_detail": "Page 2, calculated from 1.25/1.69",
          "notes": ""
        }
      ]
    },
    {
      "sample_id": "0.6 vol% graphene/AgSbTe2",
      "full_formula": "0.6 vol% graphene/AgSbTe2",
      "dopant_or_codopant": [
        {
          "element": "graphene",
          "ratio_or_percentage": "0.6 vol%",
          "doped_site": "interstitial",
          "site_evidence": ""
        }
      ],
      "thermoelectric_properties": []
    },
    {
      "sample_id": "0.9 vol% graphene/AgSbTe2",
      "full_formula": "0.9 vol% graphene/AgSbTe2",
      "dopant_or_codopant": [
        {
          "element": "graphene",
          "ratio_or_percentage": "0.9 vol%",
          "doped_site": "interstitial",
          "site_evidence": ""
        }
      ],
      "thermoelectric_properties": [
        {
          "property": "electrical conductivity",
          "value": "2.5",
          "unit": "10^4 S/m",
          "temperature_value": "room temperature",
          "temperature_unit": "",
          "source_type": "body text",
          "source_detail": "Page 1",
          "notes": ""
        },
        {
          "property": "ZT",
          "value": "1.25",
          "unit": "dimensionless",
          "temperature_value": "500K",
          "temperature_unit": "",
          "source_type": "body text",
          "source_detail": "Page 1",
          "notes": ""
        },
        {
          "property": "power factor",
          "value": "13",
          "unit": "\u03bcW cm^-1 K^-2",
          "temperature_value": "500K",
          "temperature_unit": "",
          "source_type": "body text",
          "source_detail": "Page 6",
          "notes": ""
        },
        {
          "property": "lattice thermal conductivity",
          "value": "0.4",
          "unit": "Wm^-1K^-1",
          "temperature_value": "300K",
          "temperature_unit": "",
          "source_type": "body text",
          "source_detail": "Page 6",
          "notes": ""
        }
      ]
    },
    {
      "sample_id": "1.2 vol% graphene/AgSbTe2",
      "full_formula": "1.2 vol% graphene/AgSbTe2",
      "dopant_or_codopant": [
        {
          "element": "graphene",
          "ratio_or_percentage": "1.2 vol%",
          "doped_site": "interstitial",
          "site_evidence": ""
        }
      ],
      "thermoelectric_properties": []
    },
    {
      "sample_id": "0 vol% graphene",
      "full_formula": "AgSbTe2",
      "dopant_or_codopant": [],
      "thermoelectric_properties": [
        {
          "property": "electrical conductivity",
          "value": "1.5",
          "unit": "10^4 S/m",
          "temperature_value": "300",
          "temperature_unit": "K",
          "source_type": "figure",
          "source_detail": "Fig. 7a",
          "notes": "Visually estimated from Fig. 7a"
        },
        {
          "property": "Seebeck coefficient",
          "value": "210",
          "unit": "uV/K",
          "temperature_value": "300",
          "temperature_unit": "K",
          "source_type": "figure",
          "source_detail": "Fig. 7c",
          "notes": "Visually estimated from Fig. 7c"
        },
        {
          "property": "power factor",
          "value": "6",
          "unit": "uWcm^-1K^-2",
          "temperature_value": "300",
          "temperature_unit": "K",
          "source_type": "figure",
          "source_detail": "Fig. 7d",
          "notes": "Visually estimated from Fig. 7d"
        }
      ]
    },
    {
      "sample_id": "0.6 vol% graphene",
      "full_formula": "AgSbTe2 + 0.6 vol% graphene",
      "dopant_or_codopant": [
        {
          "element": "graphene",
          "ratio_or_percentage": "0.6 vol%",
          "doped_site": "interstitial",
          "site_evidence": ""
        }
      ],
      "thermoelectric_properties": [
        {
          "property": "electrical conductivity",
          "value": "1.8",
          "unit": "10^4 S/m",
          "temperature_value": "300",
          "temperature_unit": "K",
          "source_type": "figure",
          "source_detail": "Fig. 7a",
          "notes": "Visually estimated from Fig. 7a"
        },
        {
          "property": "Seebeck coefficient",
          "value": "185",
          "unit": "uV/K",
          "temperature_value": "300",
          "temperature_unit": "K",
          "source_type": "figure",
          "source_detail": "Fig. 7c",
          "notes": "Visually estimated from Fig. 7c"
        },
        {
          "property": "power factor",
          "value": "7",
          "unit": "uWcm^-1K^-2",
          "temperature_value": "300",
          "temperature_unit": "K",
          "source_type": "figure",
          "source_detail": "Fig. 7d",
          "notes": "Visually estimated from Fig. 7d"
        }
      ]
    },
    {
      "sample_id": "0.9 vol% graphene",
      "full_formula": "AgSbTe2 + 0.9 vol% graphene",
      "dopant_or_codopant": [
        {
          "element": "graphene",
          "ratio_or_percentage": "0.9 vol%",
          "doped_site": "interstitial",
          "site_evidence": ""
        }
      ],
      "thermoelectric_properties": [
        {
          "property": "electrical conductivity",
          "value": "2.4",
          "unit": "10^4 S/m",
          "temperature_value": "300",
          "temperature_unit": "K",
          "source_type": "figure",
          "source_detail": "Fig. 7a",
          "notes": "Visually estimated from Fig. 7a"
        },
        {
          "property": "Seebeck coefficient",
          "value": "205",
          "unit": "uV/K",
          "temperature_value": "300",
          "temperature_unit": "K",
          "source_type": "figure",
          "source_detail": "Fig. 7c",
          "notes": "Visually estimated from Fig. 7c"
        },
        {
          "property": "power factor",
          "value": "8",
          "unit": "uWcm^-1K^-2",
          "temperature_value": "300",
          "temperature_unit": "K",
          "source_type": "figure",
          "source_detail": "Fig. 7d",
          "notes": "Visually estimated from Fig. 7d"
        }
      ]
    },
    {
      "sample_id": "1.2 vol% graphene",
      "full_formula": "AgSbTe2 + 1.2 vol% graphene",
      "dopant_or_codopant": [
        {
          "element": "graphene",
          "ratio_or_percentage": "1.2 vol%",
          "doped_site": "interstitial",
          "site_evidence": ""
        }
      ],
      "thermoelectric_properties": [
        {
          "property": "electrical conductivity",
          "value": "1.9",
          "unit": "10^4 S/m",
          "temperature_value": "300",
          "temperature_unit": "K",
          "source_type": "figure",
          "source_detail": "Fig. 7a",
          "notes": "Visually estimated from Fig. 7a"
        },
        {
          "property": "Seebeck coefficient",
          "value": "200",
          "unit": "uV/K",
          "temperature_value": "300",
          "temperature_unit": "K",
          "source_type": "figure",
          "source_detail": "Fig. 7c",
          "notes": "Visually estimated from Fig. 7c"
        },
        {
          "property": "power factor",
          "value": "7.5",
          "unit": "uWcm^-1K^-2",
          "temperature_value": "300",
          "temperature_unit": "K",
          "source_type": "figure",
          "source_detail": "Fig. 7d",
          "notes": "Visually estimated from Fig. 7d"
        }
      ]
    },
    {
      "sample_id": "AgSbTe2",
      "full_formula": "AgSbTe2",
      "dopant_or_codopant": [],
      "thermoelectric_properties": [
        {
          "property": "thermal conductivity",
          "value": "0.55",
          "unit": "Wm^-1K^-1",
          "temperature_value": "300",
          "temperature_unit": "K",
          "source_type": "figure",
          "source_detail": "Fig. 8a",
          "notes": "Visually estimated from Fig. 8a"
        },
        {
          "property": "thermal conductivity",
          "value": "0.44",
          "unit": "Wm^-1K^-1",
          "temperature_value": "500",
          "temperature_unit": "K",
          "source_type": "figure",
          "source_detail": "Fig. 8a",
          "notes": "Visually estimated from Fig. 8a"
        },
        {
          "property": "ZT",
          "value": "0.35",
          "unit": "dimensionless",
          "temperature_value": "300",
          "temperature_unit": "K",
          "source_type": "figure",
          "source_detail": "Fig. 8b",
          "notes": "Visually estimated from Fig. 8b"
        },
        {
          "property": "ZT",
          "value": "0.85",
          "unit": "dimensionless",
          "temperature_value": "500",
          "temperature_unit": "K",
          "source_type": "figure",
          "source_detail": "Fig. 8b",
          "notes": "Visually estimated from Fig. 8b"
        }
      ]
    },
    {
      "sample_id": "0.6 vol% graphene/AgSbTe2",
      "full_formula": "AgSbTe2 + 0.6 vol% graphene",
      "dopant_or_codopant": [
        {
          "element": "graphene",
          "ratio_or_percentage": "0.6 vol%",
          "doped_site": "interstitial",
          "site_evidence": "composite material"
        }
      ],
      "thermoelectric_properties": [
        {
          "property": "thermal conductivity",
          "value": "0.50",
          "unit": "Wm^-1K^-1",
          "temperature_value": "300",
          "temperature_unit": "K",
          "source_type": "figure",
          "source_detail": "Fig. 8a",
          "notes": "Visually estimated from Fig. 8a"
        },
        {
          "property": "thermal conductivity",
          "value": "0.42",
          "unit": "Wm^-1K^-1",
          "temperature_value": "500",
          "temperature_unit": "K",
          "source_type": "figure",
          "source_detail": "Fig. 8a",
          "notes": "Visually estimated from Fig. 8a"
        },
        {
          "property": "ZT",
          "value": "0.40",
          "unit": "dimensionless",
          "temperature_value": "300",
          "temperature_unit": "K",
          "source_type": "figure",
          "source_detail": "Fig. 8b",
          "notes": "Visually estimated from Fig. 8b"
        },
        {
          "property": "ZT",
          "value": "1.05",
          "unit": "dimensionless",
          "temperature_value": "500",
          "temperature_unit": "K",
          "source_type": "figure",
          "source_detail": "Fig. 8b",
          "notes": "Visually estimated from Fig. 8b"
        }
      ]
    },
    {
      "sample_id": "0.9 vol% graphene/AgSbTe2",
      "full_formula": "AgSbTe2 + 0.9 vol% graphene",
      "dopant_or_codopant": [
        {
          "element": "graphene",
          "ratio_or_percentage": "0.9 vol%",
          "doped_site": "interstitial",
          "site_evidence": "composite material"
        }
      ],
      "thermoelectric_properties": [
        {
          "property": "thermal conductivity",
          "value": "0.48",
          "unit": "Wm^-1K^-1",
          "temperature_value": "300",
          "temperature_unit": "K",
          "source_type": "figure",
          "source_detail": "Fig. 8a",
          "notes": "Visually estimated from Fig. 8a"
        },
        {
          "property": "thermal conductivity",
          "value": "0.38",
          "unit": "Wm^-1K^-1",
          "temperature_value": "500",
          "temperature_unit": "K",
          "source_type": "figure",
          "source_detail": "Fig. 8a",
          "notes": "Visually estimated from Fig. 8a"
        },
        {
          "property": "ZT",
          "value": "0.45",
          "unit": "dimensionless",
          "temperature_value": "300",
          "temperature_unit": "K",
          "source_type": "figure",
          "source_detail": "Fig. 8b",
          "notes": "Visually estimated from Fig. 8b"
        },
        {
          "property": "ZT",
          "value": "1.25",
          "unit": "dimensionless",
          "temperature_value": "500",
          "temperature_unit": "K",
          "source_type": "figure",
          "source_detail": "Fig. 8b",
          "notes": "Visually estimated from Fig. 8b"
        }
      ]
    },
    {
      "sample_id": "1.2 vol% graphene/AgSbTe2",
      "full_formula": "AgSbTe2 + 1.2 vol% graphene",
      "dopant_or_codopant": [
        {
          "element": "graphene",
          "ratio_or_percentage": "1.2 vol%",
          "doped_site": "interstitial",
          "site_evidence": "composite material"
        }
      ],
      "thermoelectric_properties": [
        {
          "property": "thermal conductivity",
          "value": "0.45",
          "unit": "Wm^-1K^-1",
          "temperature_value": "300",
          "temperature_unit": "K",
          "source_type": "figure",
          "source_detail": "Fig. 8a",
          "notes": "Visually estimated from Fig. 8a"
        },
        {
          "property": "thermal conductivity",
          "value": "0.40",
          "unit": "Wm^-1K^-1",
          "temperature_value": "500",
          "temperature_unit": "K",
          "source_type": "figure",
          "source_detail": "Fig. 8a",
          "notes": "Visually estimated from Fig. 8a"
        },
        {
          "property": "ZT",
          "value": "0.42",
          "unit": "dimensionless",
          "temperature_value": "300",
          "temperature_unit": "K",
          "source_type": "figure",
          "source_detail": "Fig. 8b",
          "notes": "Visually estimated from Fig. 8b"
        },
        {
          "property": "ZT",
          "value": "1.15",
          "unit": "dimensionless",
          "temperature_value": "500",
          "temperature_unit": "K",
          "source_type": "figure",
          "source_detail": "Fig. 8b",
          "notes": "Visually estimated from Fig. 8b"
        }
      ]
    }
  ],
  "extraction_notes": "[text-pass] The paper reports graphene/AgSbTe2 composites. The pristine AgSbTe2 matrix is noted as non-stoichiometric (Ag0.83Sb1.09Te2). Electrical conductivity values at room temperature are provided in text. ZT values at 500K are provided in text. Lattice thermal conductivity at 300K is provided in text. ",
  "status": "ok",
  "n_pages": 8
}

File: output/raw_json/Enhanced_thermoelectric_performance_and_novel_nanopores_in_AgSbTe2_prepared_by_melt_spinning.json
{
  "source_pdf": "Enhanced thermoelectric performance and novel nanopores in AgSbTe2 prepared by melt spinning.pdf",
  "doi": "10.1016/j.jssc.2010.10.036",
  "base_composition": "AgSbTe2",
  "materials": [
    {
      "sample_id": "MS-SPS",
      "full_formula": "AgSbTe2",
      "dopant_or_codopant": [],
      "thermoelectric_properties": [
        {
          "property": "electrical conductivity",
          "value": "2.0 * 10^4",
          "unit": "S m^-1",
          "temperature_value": "665",
          "temperature_unit": "K",
          "source_type": "body text",
          "source_detail": "Section 3.2",
          "notes": ""
        },
        {
          "property": "Seebeck coefficient",
          "value": "285",
          "unit": "mV K^-1",
          "temperature_value": "390",
          "temperature_unit": "K",
          "source_type": "body text",
          "source_detail": "Section 3.2",
          "notes": ""
        },
        {
          "property": "power factor",
          "value": "1.3",
          "unit": "mW K^-2 m^-1",
          "temperature_value": "665",
          "temperature_unit": "K",
          "source_type": "body text",
          "source_detail": "Section 3.2",
          "notes": ""
        },
        {
          "property": "lattice thermal conductivity",
          "value": "0.42",
          "unit": "W m^-1 K^-1",
          "temperature_value": "300",
          "temperature_unit": "K",
          "source_type": "body text",
          "source_detail": "Section 3.3",
          "notes": ""
        },
        {
          "property": "lattice thermal conductivity",
          "value": "0.30",
          "unit": "W m^-1 K^-1",
          "temperature_value": "570",
          "temperature_unit": "K",
          "source_type": "body text",
          "source_detail": "Section 3.3",
          "notes": ""
        },
        {
          "property": "ZT",
          "value": "1.65",
          "unit": "dimensionless",
          "temperature_value": "570",
          "temperature_unit": "K",
          "source_type": "body text",
          "source_detail": "Section 3.4",
          "notes": ""
        }
      ]
    },
    {
      "sample_id": "MS-SPS",
      "full_formula": "AgSbTe2",
      "dopant_or_codopant": [],
      "thermoelectric_properties": [
        {
          "property": "electrical conductivity",
          "value": "2.0",
          "unit": "10^4 S m^-1",
          "temperature_value": "665",
          "temperature_unit": "K",
          "source_type": "figure",
          "source_detail": "",
          "notes": "Visually estimated from Fig. 4a"
        },
        {
          "property": "Seebeck coefficient",
          "value": "285",
          "unit": "uV K^-1",
          "temperature_value": "390",
          "temperature_unit": "K",
          "source_type": "figure",
          "source_detail": "",
          "notes": "Visually estimated from Fig. 4b"
        },
        {
          "property": "power factor",
          "value": "1.3",
          "unit": "mW K^-2 m^-1",
          "temperature_value": "665",
          "temperature_unit": "K",
          "source_type": "figure",
          "source_detail": "",
          "notes": "Visually estimated from inset of Fig. 4b"
        },
        {
          "property": "lattice thermal conductivity",
          "value": "0.30",
          "unit": "W m^-1 K^-1",
          "temperature_value": "570",
          "temperature_unit": "K",
          "source_type": "figure",
          "source_detail": "",
          "notes": "Visually estimated from inset of Fig. 5a"
        },
        {
          "property": "ZT",
          "value": "1.65",
          "unit": "dimensionless",
          "temperature_value": "570",
          "temperature_unit": "K",
          "source_type": "figure",
          "source_detail": "",
          "notes": "Visually estimated from Fig. 5b"
        }
      ]
    }
  ],
  "extraction_notes": "[text-pass] The sample MS-SPS is a nanostructured AgSbTe2 compound containing 5-10 nm nanopores. No chemical dopants were added; the material is described as single-phase AgSbTe2 with nanopores. [figure-pass p1-5] The paper discusses AgSbTe2 prepared by different methods (MS-SPS, SPS, MA, MC). No dopants were added; the nanostructure/nanopores are the focus. Data extracted for the primary sample MS-SPS from the provided figures. [figure-pass p6-6] The provided page contains only a list of references and no thermoelectric property data or plots for AgSbTe2-family compounds. ",
  "status": "ok",
  "n_pages": 6
}

File: output/raw_json/Enhanced_thermoelectric_performance_in_AgSbTe2_with_extremely_low_thermal_conductivity_via_grain_boundary_defects.json
{
  "source_pdf": "Enhanced thermoelectric performance in AgSbTe2 with extremely low thermal conductivity via grain boundary defects.pdf",
  "doi": "10.1063/5.0255308",
  "base_composition": "AgSbTe2",
  "materials": [
    {
      "sample_id": "AgSb1-xFexTe2.01 (x=0)",
      "full_formula": "AgSbTe2.01",
      "dopant_or_codopant": [],
      "thermoelectric_properties": [
        {
          "property": "electrical conductivity",
          "value": "91",
          "unit": "S/cm",
          "temperature_value": "523",
          "temperature_unit": "K",
          "source_type": "body text",
          "source_detail": "Page 4",
          "notes": ""
        },
        {
          "property": "power factor",
          "value": "8.5",
          "unit": "uW cm-1 K-2",
          "temperature_value": "323",
          "temperature_unit": "K",
          "source_type": "body text",
          "source_detail": "Page 4",
          "notes": ""
        }
      ]
    },
    {
      "sample_id": "AgSb1-xFexTe2.01 (x=0.01)",
      "full_formula": "AgSb0.99Fe0.01Te2.01",
      "dopant_or_codopant": [
        {
          "element": "Fe",
          "ratio_or_percentage": "x=0.01",
          "doped_site": "Sb",
          "site_evidence": "lattice constant reduction suggests Fe atoms are incorporated into the sublattice"
        }
      ],
      "thermoelectric_properties": [
        {
          "property": "Seebeck coefficient",
          "value": "285",
          "unit": "uV/K",
          "temperature_value": "300",
          "temperature_unit": "K",
          "source_type": "body text",
          "source_detail": "Page 6",
          "notes": ""
        }
      ]
    },
    {
      "sample_id": "AgSb1-xFexTe2.01 (x=0.03)",
      "full_formula": "AgSb0.97Fe0.03Te2.01",
      "dopant_or_codopant": [
        {
          "element": "Fe",
          "ratio_or_percentage": "x=0.03",
          "doped_site": "Sb",
          "site_evidence": "lattice constant reduction suggests Fe atoms are incorporated into the sublattice"
        }
      ],
      "thermoelectric_properties": [
        {
          "property": "electrical conductivity",
          "value": "264",
          "unit": "S/cm",
          "temperature_value": "523",
          "temperature_unit": "K",
          "source_type": "body text",
          "source_detail": "Page 4",
          "notes": ""
        },
        {
          "property": "power factor",
          "value": "12.0",
          "unit": "uW cm-1 K-2",
          "temperature_value": "323",
          "temperature_unit": "K",
          "source_type": "body text",
          "source_detail": "Page 4",
          "notes": ""
        },
        {
          "property": "power factor",
          "value": "16.5",
          "unit": "uW cm-1 K-2",
          "temperature_value": "523",
          "temperature_unit": "K",
          "source_type": "body text",
          "source_detail": "Page 4",
          "notes": ""
        },
        {
          "property": "lattice thermal conductivity",
          "value": "0.30",
          "unit": "W/mK",
          "temperature_value": "523",
          "temperature_unit": "K",
          "source_type": "body text",
          "source_detail": "Page 6",
          "notes": ""
        },
        {
          "property": "ZT",
          "value": "1.8",
          "unit": "dimensionless",
          "temperature_value": "623",
          "temperature_unit": "K",
          "source_type": "body text",
          "source_detail": "Page 2, Page 6",
          "notes": ""
        }
      ]
    },
    {
      "sample_id": "AgSb1-xFe_xTe2.01 (x=0)",
      "full_formula": "AgSbTe2.01",
      "dopant_or_codopant": [
        {
          "element": "Fe",
          "ratio_or_percentage": "0",
          "doped_site": "unclear",
          "site_evidence": ""
        }
      ],
      "thermoelectric_properties": [
        {
          "property": "electrical conductivity",
          "value": "100",
          "unit": "S/cm",
          "temperature_value": "323",
          "temperature_unit": "K",
          "source_type": "figure",
          "source_detail": "",
          "notes": "Visually estimated from Fig. 1(a)"
        },
        {
          "property": "electrical conductivity",
          "value": "150",
          "unit": "S/cm",
          "temperature_value": "623",
          "temperature_unit": "K",
          "source_type": "figure",
          "source_detail": "",
          "notes": "Visually estimated from Fig. 1(a)"
        },
        {
          "property": "Seebeck coefficient",
          "value": "280",
          "unit": "uV/K",
          "temperature_value": "323",
          "temperature_unit": "K",
          "source_type": "figure",
          "source_detail": "",
          "notes": "Visually estimated from Fig. 1(b)"
        },
        {
          "property": "Seebeck coefficient",
          "value": "240",
          "unit": "uV/K",
          "temperature_value": "623",
          "temperature_unit": "K",
          "source_type": "figure",
          "source_detail": "",
          "notes": "Visually estimated from Fig. 1(b)"
        },
        {
          "property": "power factor",
          "value": "8",
          "unit": "uW cm^-1 K^-2",
          "temperature_value": "323",
          "temperature_unit": "K",
          "source_type": "figure",
          "source_detail": "",
          "notes": "Visually estimated from Fig. 1(c)"
        },
        {
          "property": "power factor",
          "value": "10",
          "unit": "uW cm^-1 K^-2",
          "temperature_value": "623",
          "temperature_unit": "K",
          "source_type": "figure",
          "source_detail": "",
          "notes": "Visually estimated from Fig. 1(c)"
        }
      ]
    },
    {
      "sample_id": "AgSb1-xFe_xTe2.01 (x=0.01)",
      "full_formula": "AgSb0.99Fe0.01Te2.01",
      "dopant_or_codopant": [
        {
          "element": "Fe",
          "ratio_or_percentage": "0.01",
          "doped_site": "Sb",
          "site_evidence": ""
        }
      ],
      "thermoelectric_properties": [
        {
          "property": "electrical conductivity",
          "value": "120",
          "unit": "S/cm",
          "temperature_value": "323",
          "temperature_unit": "K",
          "source_type": "figure",
          "source_detail": "",
          "notes": "Visually estimated from Fig. 1(a)"
        },
        {
          "property": "electrical conductivity",
          "value": "200",
          "unit": "S/cm",
          "temperature_value": "623",
          "temperature_unit": "K",
          "source_type": "figure",
          "source_detail": "",
          "notes": "Visually estimated from Fig. 1(a)"
        },
        {
          "property": "Seebeck coefficient",
          "value": "290",
          "unit": "uV/K",
          "temperature_value": "323",
          "temperature_unit": "K",
          "source_type": "figure",
          "source_detail": "",
          "notes": "Visually estimated from Fig. 1(b)"
        },
        {
          "property": "Seebeck coefficient",
          "value": "260",
          "unit": "uV/K",
          "temperature_value": "623",
          "temperature_unit": "K",
          "source_type": "figure",
          "source_detail": "",
          "notes": "Visually estimated from Fig. 1(b)"
        },
        {
          "property": "power factor",
          "value": "10",
          "unit": "uW cm^-1 K^-2",
          "temperature_value": "323",
          "temperature_unit": "K",
          "source_type": "figure",
          "source_detail": "",
          "notes": "Visually estimated from Fig. 1(c)"
        },
        {
          "property": "power factor",
          "value": "14",
          "unit": "uW cm^-1 K^-2",
          "temperature_value": "623",
          "temperature_unit": "K",
          "source_type": "figure",
          "source_detail": "",
          "notes": "Visually estimated from Fig. 1(c)"
        }
      ]
    },
    {
      "sample_id": "AgSb1-xFe_xTe2.01 (x=0.03)",
      "full_formula": "AgSb0.97Fe0.03Te2.01",
      "dopant_or_codopant": [
        {
          "element": "Fe",
          "ratio_or_percentage": "0.03",
          "doped_site": "Sb",
          "site_evidence": ""
        }
      ],
      "thermoelectric_properties": [
        {
          "property": "electrical conductivity",
          "value": "150",
          "unit": "S/cm",
          "temperature_value": "323",
          "temperature_unit": "K",
          "source_type": "figure",
          "source_detail": "",
          "notes": "Visually estimated from Fig. 1(a)"
        },
        {
          "property": "electrical conductivity",
          "value": "250",
          "unit": "S/cm",
          "temperature_value": "623",
          "temperature_unit": "K",
          "source_type": "figure",
          "source_detail": "",
          "notes": "Visually estimated from Fig. 1(a)"
        },
        {
          "property": "Seebeck coefficient",
          "value": "280",
          "unit": "uV/K",
          "temperature_value": "323",
          "temperature_unit": "K",
          "source_type": "figure",
          "source_detail": "",
          "notes": "Visually estimated from Fig. 1(b)"
        },
        {
          "property": "Seebeck coefficient",
          "value": "270",
          "unit": "uV/K",
          "temperature_value": "623",
          "temperature_unit": "K",
          "source_type": "figure",
          "source_detail": "",
          "notes": "Visually estimated from Fig. 1(b)"
        },
        {
          "property": "power factor",
          "value": "12",
          "unit": "uW cm^-1 K^-2",
          "temperature_value": "323",
          "temperature_unit": "K",
          "source_type": "figure",
          "source_detail": "",
          "notes": "Visually estimated from Fig. 1(c)"
        },
        {
          "property": "power factor",
          "value": "16",
          "unit": "uW cm^-1 K^-2",
          "temperature_value": "623",
          "temperature_unit": "K",
          "source_type": "figure",
          "source_detail": "",
          "notes": "Visually estimated from Fig. 1(c)"
        },
        {
          "property": "ZT",
          "value": "1.8",
          "unit": "dimensionless",
          "temperature_value": "623",
          "temperature_unit": "K",
          "source_type": "body text",
          "source_detail": "",
          "notes": "Peak ZT value"
        }
      ]
    },
    {
      "sample_id": "AgSb0.97Fe0.03Te2.01",
      "full_formula": "AgSb0.97Fe0.03Te2.01",
      "dopant_or_codopant": [
        {
          "element": "Fe",
          "ratio_or_percentage": "0.03",
          "doped_site": "Sb",
          "site_evidence": ""
        }
      ],
      "thermoelectric_properties": [
        {
          "property": "ZT",
          "value": "1.8",
          "unit": "dimensionless",
          "temperature_value": "623",
          "temperature_unit": "K",
          "source_type": "body text",
          "source_detail": "",
          "notes": "Peak zT value reported in text."
        }
      ]
    }
  ],
  "extraction_notes": "[text-pass] The paper reports Fe-doped AgSbTe2 with the formula AgSb1-xFexTe2.01. Data for x=0, 0.01, and 0.03 were extracted from the text. The site for Fe doping is inferred as Sb based on the lattice constant reduction mentioned in the text. [figure-pass p1-5] Data extracted from Fig 1 and body text. The samples are Fe-doped AgSbTe2, specifically AgSb1-xFe_xTe2.01. [figure-pass p6-8] The provided pages contain information about Fe-doped AgSbTe2 (AgSb0.97Fe0.03Te2.01) and its thermoelectric performance, specifically mentioning a peak zT of 1.8 at 623 K. No property-vs-temperature plots were provided in the images that allowed for reading off multiple data points. ",
  "status": "ok",
  "n_pages": 8
}

File: output/raw_json/Enhanced_thermoelectric_performance_in_Bi-doped_p-type_AgSbTe2_compounds.json
{
  "source_pdf": "Enhanced thermoelectric performance in Bi-doped p-type AgSbTe2 compounds.pdf",
  "doi": "10.1063/1.4828478",
  "base_composition": "AgSbTe2",
  "materials": [
    {
      "sample_id": "AgSbTe2",
      "full_formula": "AgSbTe2",
      "dopant_or_codopant": [],
      "thermoelectric_properties": [
        {
          "property": "Seebeck coefficient",
          "value": "164",
          "unit": "uVK-1",
          "temperature_value": "300",
          "temperature_unit": "K",
          "source_type": "Table 1",
          "source_detail": "",
          "notes": ""
        },
        {
          "property": "electrical conductivity",
          "value": "3.6",
          "unit": "10^4 Sm-1",
          "temperature_value": "300",
          "temperature_unit": "K",
          "source_type": "Table 1",
          "source_detail": "",
          "notes": ""
        }
      ]
    },
    {
      "sample_id": "AgBi0.03Sb0.97Te2",
      "full_formula": "AgBi0.03Sb0.97Te2",
      "dopant_or_codopant": [
        {
          "element": "Bi",
          "ratio_or_percentage": "0.03",
          "doped_site": "Sb",
          "site_evidence": ""
        }
      ],
      "thermoelectric_properties": [
        {
          "property": "Seebeck coefficient",
          "value": "244",
          "unit": "uVK-1",
          "temperature_value": "300",
          "temperature_unit": "K",
          "source_type": "Table 1",
          "source_detail": "",
          "notes": ""
        },
        {
          "property": "electrical conductivity",
          "value": "1.10",
          "unit": "10^4 Sm-1",
          "temperature_value": "300",
          "temperature_unit": "K",
          "source_type": "Table 1",
          "source_detail": "",
          "notes": ""
        }
      ]
    },
    {
      "sample_id": "AgBi0.05Sb0.95Te2",
      "full_formula": "AgBi0.05Sb0.95Te2",
      "dopant_or_codopant": [
        {
          "element": "Bi",
          "ratio_or_percentage": "0.05",
          "doped_site": "Sb",
          "site_evidence": ""
        }
      ],
      "thermoelectric_properties": [
        {
          "property": "Seebeck coefficient",
          "value": "201",
          "unit": "uVK-1",
          "temperature_value": "300",
          "temperature_unit": "K",
          "source_type": "Table 1",
          "source_detail": "",
          "notes": ""
        },
        {
          "property": "electrical conductivity",
          "value": "2.02",
          "unit": "10^4 Sm-1",
          "temperature_value": "300",
          "temperature_unit": "K",
          "source_type": "Table 1",
          "source_detail": "",
          "notes": ""
        },
        {
          "property": "ZT",
          "value": "1.04",
          "unit": "dimensionless",
          "temperature_value": "570",
          "temperature_unit": "K",
          "source_type": "body text",
          "source_detail": "",
          "notes": "uncertainty 0.08"
        },
        {
          "property": "thermal conductivity",
          "value": "0.48",
          "unit": "Wm-1K-1",
          "temperature_value": "510",
          "temperature_unit": "K",
          "source_type": "body text",
          "source_detail": "",
          "notes": ""
        },
        {
          "property": "lattice thermal conductivity",
          "value": "0.38",
          "unit": "Wm-1K-1",
          "temperature_value": "510",
          "temperature_unit": "K",
          "source_type": "body text",
          "source_detail": "",
          "notes": ""
        }
      ]
    },
    {
      "sample_id": "AgBi0.07Sb0.93Te2",
      "full_formula": "AgBi0.07Sb0.93Te2",
      "dopant_or_codopant": [
        {
          "element": "Bi",
          "ratio_or_percentage": "0.07",
          "doped_site": "Sb",
          "site_evidence": ""
        }
      ],
      "thermoelectric_properties": [
        {
          "property": "Seebeck coefficient",
          "value": "222",
          "unit": "uVK-1",
          "temperature_value": "300",
          "temperature_unit": "K",
          "source_type": "Table 1",
          "source_detail": "",
          "notes": ""
        },
        {
          "property": "electrical conductivity",
          "value": "1.26",
          "unit": "10^4 Sm-1",
          "temperature_value": "300",
          "temperature_unit": "K",
          "source_type": "Table 1",
          "source_detail": "",
          "notes": ""
        }
      ]
    },
    {
      "sample_id": "AgBi0.1Sb0.9Te2",
      "full_formula": "AgBi0.1Sb0.9Te2",
      "dopant_or_codopant": [
        {
          "element": "Bi",
          "ratio_or_percentage": "0.1",
          "doped_site": "Sb",
          "site_evidence": ""
        }
      ],
      "thermoelectric_properties": [
        {
          "property": "Seebeck coefficient",
          "value": "172",
          "unit": "uVK-1",
          "temperature_value": "300",
          "temperature_unit": "K",
          "source_type": "Table 1",
          "source_detail": "",
          "notes": ""
        },
        {
          "property": "electrical conductivity",
          "value": "0.85",
          "unit": "10^4 Sm-1",
          "temperature_value": "300",
          "temperature_unit": "K",
          "source_type": "Table 1",
          "source_detail": "",
          "notes": ""
        }
      ]
    },
    {
      "sample_id": "Ag(Sb1-xBix)Te2, x=0",
      "full_formula": "AgSbTe2",
      "dopant_or_codopant": [
        {
          "element": "Bi",
          "ratio_or_percentage": "0",
          "doped_site": "Sb",
          "site_evidence": ""
        }
      ],
      "thermoelectric_properties": [
        {
          "property": "electrical conductivity",
          "value": "3.6",
          "unit": "10^4 Sm^-1",
          "temperature_value": "300",
          "temperature_unit": "K",
          "source_type": "table",
          "source_detail": "Table I",
          "notes": ""
        },
        {
          "property": "Seebeck coefficient",
          "value": "164",
          "unit": "uVK^-1",
          "temperature_value": "300",
          "temperature_unit": "K",
          "source_type": "table",
          "source_detail": "Table I",
          "notes": ""
        },
        {
          "property": "ZT",
          "value": "0.9",
          "unit": "dimensionless",
          "temperature_value": "570",
          "temperature_unit": "K",
          "source_type": "figure",
          "source_detail": "Fig. 5",
          "notes": "Visually estimated from Fig. 5"
        }
      ]
    },
    {
      "sample_id": "Ag(Sb1-xBix)Te2, x=0.03",
      "full_formula": "AgBi0.03Sb0.97Te2",
      "dopant_or_codopant": [
        {
          "element": "Bi",
          "ratio_or_percentage": "0.03",
          "doped_site": "Sb",
          "site_evidence": ""
        }
      ],
      "thermoelectric_properties": [
        {
          "property": "electrical conductivity",
          "value": "1.10",
          "unit": "10^4 Sm^-1",
          "temperature_value": "300",
          "temperature_unit": "K",
          "source_type": "table",
          "source_detail": "Table I",
          "notes": ""
        },
        {
          "property": "Seebeck coefficient",
          "value": "244",
          "unit": "uVK^-1",
          "temperature_value": "300",
          "temperature_unit": "K",
          "source_type": "table",
          "source_detail": "Table I",
          "notes": ""
        },
        {
          "property": "ZT",
          "value": "0.6",
          "unit": "dimensionless",
          "temperature_value": "570",
          "temperature_unit": "K",
          "source_type": "figure",
          "source_detail": "Fig. 5",
          "notes": "Visually estimated from Fig. 5"
        }
      ]
    },
    {
      "sample_id": "Ag(Sb1-xBix)Te2, x=0.05",
      "full_formula": "AgBi0.05Sb0.95Te2",
      "dopant_or_codopant": [
        {
          "element": "Bi",
          "ratio_or_percentage": "0.05",
          "doped_site": "Sb",
          "site_evidence": ""
        }
      ],
      "thermoelectric_properties": [
        {
          "property": "electrical conductivity",
          "value": "2.02",
          "unit": "10^4 Sm^-1",
          "temperature_value": "300",
          "temperature_unit": "K",
          "source_type": "table",
          "source_detail": "Table I",
          "notes": ""
        },
        {
          "property": "Seebeck coefficient",
          "value": "201",
          "unit": "uVK^-1",
          "temperature_value": "300",
          "temperature_unit": "K",
          "source_type": "table",
          "source_detail": "Table I",
          "notes": ""
        },
        {
          "property": "ZT",
          "value": "1.04",
          "unit": "dimensionless",
          "temperature_value": "570",
          "temperature_unit": "K",
          "source_type": "body text",
          "source_detail": "Page 163712-1, 163712-4",
          "notes": "Value reported as 1.04 +/- 0.08 at 570 K"
        }
      ]
    },
    {
      "sample_id": "Ag(Sb1-xBix)Te2, x=0.07",
      "full_formula": "AgBi0.07Sb0.93Te2",
      "dopant_or_codopant": [
        {
          "element": "Bi",
          "ratio_or_percentage": "0.07",
          "doped_site": "Sb",
          "site_evidence": ""
        }
      ],
      "thermoelectric_properties": [
        {
          "property": "electrical conductivity",
          "value": "1.26",
          "unit": "10^4 Sm^-1",
          "temperature_value": "300",
          "temperature_unit": "K",
          "source_type": "table",
          "source_detail": "Table I",
          "notes": ""
        },
        {
          "property": "Seebeck coefficient",
          "value": "222",
          "unit": "uVK^-1",
          "temperature_value": "300",
          "temperature_unit": "K",
          "source_type": "table",
          "source_detail": "Table I",
          "notes": ""
        },
        {
          "property": "ZT",
          "value": "0.75",
          "unit": "dimensionless",
          "temperature_value": "570",
          "temperature_unit": "K",
          "source_type": "figure",
          "source_detail": "Fig. 5",
          "notes": "Visually estimated from Fig. 5"
        }
      ]
    },
    {
      "sample_id": "Ag(Sb1-xBix)Te2, x=0.1",
      "full_formula": "AgBi0.1Sb0.9Te2",
      "dopant_or_codopant": [
        {
          "element": "Bi",
          "ratio_or_percentage": "0.1",
          "doped_site": "Sb",
          "site_evidence": ""
        }
      ],
      "thermoelectric_properties": [
        {
          "property": "electrical conductivity",
          "value": "0.85",
          "unit": "10^4 Sm^-1",
          "temperature_value": "300",
          "temperature_unit": "K",
          "source_type": "table",
          "source_detail": "Table I",
          "notes": ""
        },
        {
          "property": "Seebeck coefficient",
          "value": "172",
          "unit": "uVK^-1",
          "temperature_value": "300",
          "temperature_unit": "K",
          "source_type": "table",
          "source_detail": "Table I",
          "notes": ""
        },
        {
          "property": "ZT",
          "value": "0.5",
          "unit": "dimensionless",
          "temperature_value": "570",
          "temperature_unit": "K",
          "source_type": "figure",
          "source_detail": "Fig. 5",
          "notes": "Visually estimated from Fig. 5"
        }
      ]
    }
  ],
  "extraction_notes": "[figure-pass p1-5] Data extracted from Table I and Figure 5. ZT values at 570 K for samples other than x=0.05 were visually estimated from Figure 5. [figure-pass p6-6] The provided page contains only a list of references and acknowledgments. No thermoelectric property data or plots for AgSbTe2-family compounds are present. ",
  "status": "ok",
  "n_pages": 6
}
