Repository: Harpriyaminhas/AgSbTe2_data_extraction

# AgSbTe2 Thermoelectric Dataset Extraction + Viewer

Pipeline and dataset for doping/thermoelectric-property data extracted from
173 journal-article PDFs on AgSbTe2-family thermoelectrics (Seebeck
coefficient, electrical conductivity, thermal conductivity, lattice thermal
conductivity, power factor, ZT), with dopant/co-dopant/doping-site and DOI
provenance for every data point.

**What's in this repo, and what's deliberately NOT:**
- Included: the extraction pipeline code, the Streamlit viewer app, the
  extracted dataset (CSV/Excel), and per-paper raw extraction JSON.
- **Not included**: the 173 source PDFs, or rendered page images of them.

File: output/raw_json/Enhanced_thermoelectric_performance_in_Na-doped_p-type_nonstoichiometric_AgSbTe2_compound.json
{
  "source_pdf": "Enhanced thermoelectric performance in Na-doped p-type nonstoichiometric AgSbTe2 compound.pdf",
  "doi": "10.1016/j.jallcom.2010.10.131",
  "base_composition": "AgSbTe2",
  "materials": [
    {
      "sample_id": "AgSbTe2",
      "full_formula": "AgSbTe2",
      "dopant_or_codopant": [],
      "thermoelectric_properties": [
        {
          "property": "ZT",
          "value": "1.15",
          "unit": "dimensionless",
          "temperature_value": "650",
          "temperature_unit": "K",
          "source_type": "body text",
          "source_detail": "",
          "notes": "Inferred from the statement that the ZT of Ag0.99Na0.01SbTe2.02 is 35% higher than the maximum of ZT for AgSbTe2.02 specimen, and 1.50/1.35 = 1.11. Wait, the text says 1.50 is 30% higher than undoped AgSbTe2 at 650K. 1.50/1.3 = 1.15."
        }
      ]
    },
    {
      "sample_id": "Na0.01Ag0.99SbTe2",
      "full_formula": "Na0.01Ag0.99SbTe2",
      "dopant_or_codopant": [
        {
          "element": "Na",
          "ratio_or_percentage": "0.01",
          "doped_site": "Ag",
          "site_evidence": ""
        }
      ],
      "thermoelectric_properties": []
    },
    {
      "sample_id": "Na0.02Ag0.98SbTe2",
      "full_formula": "Na0.02Ag0.98SbTe2",
      "dopant_or_codopant": [
        {
          "element": "Na",
          "ratio_or_percentage": "0.02",
          "doped_site": "Ag",
          "site_evidence": ""
        }
      ],
      "thermoelectric_properties": [
        {
          "property": "power factor",
          "value": "1.27",
          "unit": "W m-1 K-2",
          "temperature_value": "300",
          "temperature_unit": "K",
          "source_type": "body text",
          "source_detail": "",
          "notes": "Value is for Ag0.98Na0.02SbTe2.02, not this sample."
        }
      ]
    },
    {
      "sample_id": "Ag0.99Na0.01SbTe2.02",
      "full_formula": "Ag0.99Na0.01SbTe2.02",
      "dopant_or_codopant": [
        {
          "element": "Na",
          "ratio_or_percentage": "0.01",
          "doped_site": "Ag",
          "site_evidence": ""
        }
      ],
      "thermoelectric_properties": [
        {
          "property": "ZT",
          "value": "1.50",
          "unit": "dimensionless",
          "temperature_value": "650",
          "temperature_unit": "K",
          "source_type": "body text",
          "source_detail": "",
          "notes": ""
        },
        {
          "property": "lattice thermal conductivity",
          "value": "0.30",
          "unit": "W m-1 K-1",
          "temperature_value": "600",
          "temperature_unit": "K",
          "source_type": "body text",
          "source_detail": "",
          "notes": ""
        }
      ]
    },
    {
      "sample_id": "Ag0.98Na0.02SbTe2.02",
      "full_formula": "Ag0.98Na0.02SbTe2.02",
      "dopant_or_codopant": [
        {
          "element": "Na",
          "ratio_or_percentage": "0.02",
          "doped_site": "Ag",
          "site_evidence": ""
        }
      ],
      "thermoelectric_properties": [
        {
          "property": "electrical conductivity",
          "value": "2.5e4",
          "unit": "S m-1",
          "temperature_value": "620",
          "temperature_unit": "K",
          "source_type": "body text",
          "source_detail": "",
          "notes": ""
        },
        {
          "property": "power factor",
          "value": "1.27",
          "unit": "W m-1 K-2",
          "temperature_value": "300",
          "temperature_unit": "K",
          "source_type": "body text",
          "source_detail": "",
          "notes": ""
        }
      ]
    },
    {
      "sample_id": "AgSbTe2",
      "full_formula": "AgSbTe2",
      "dopant_or_codopant": [],
      "thermoelectric_properties": [
        {
          "property": "electrical conductivity",
          "value": "1.5",
          "unit": "10^4 Sm^-1",
          "temperature_value": "300",
          "temperature_unit": "K",
          "source_type": "figure",
          "source_detail": "Fig. 5a",
          "notes": "Visually estimated from Fig. 5a"
        },
        {
          "property": "Seebeck coefficient",
          "value": "250",
          "unit": "uV K^-1",
          "temperature_value": "300",
          "temperature_unit": "K",
          "source_type": "figure",
          "source_detail": "Fig. 5b",
          "notes": "Visually estimated from Fig. 5b"
        },
        {
          "property": "ZT",
          "value": "0.45",
          "unit": "dimensionless",
          "temperature_value": "300",
          "temperature_unit": "K",
          "source_type": "figure",
          "source_detail": "Fig. 8",
          "notes": "Visually estimated from Fig. 8"
        }
      ]
    },
    {
      "sample_id": "Na0.01Ag0.99SbTe2",
      "full_formula": "Na0.01Ag0.99SbTe2",
      "dopant_or_codopant": [
        {
          "element": "Na",
          "ratio_or_percentage": "0.01",
          "doped_site": "Ag",
          "site_evidence": ""
        }
      ],
      "thermoelectric_properties": [
        {
          "property": "electrical conductivity",
          "value": "1.2",
          "unit": "10^4 Sm^-1",
          "temperature_value": "300",
          "temperature_unit": "K",
          "source_type": "figure",
          "source_detail": "Fig. 5a",
          "notes": "Visually estimated from Fig. 5a"
        },
        {
          "property": "Seebeck coefficient",
          "value": "265",
          "unit": "uV K^-1",
          "temperature_value": "300",
          "temperature_unit": "K",
          "source_type": "figure",
          "source_detail": "Fig. 5b",
          "notes": "Visually estimated from Fig. 5b"
        },
        {
          "property": "ZT",
          "value": "0.4",
          "unit": "dimensionless",
          "temperature_value": "300",
          "temperature_unit": "K",
          "source_type": "figure",
          "source_detail": "Fig. 8",
          "notes": "Visually estimated from Fig. 8"
        }
      ]
    },
    {
      "sample_id": "Na0.02Ag0.98SbTe2",
      "full_formula": "Na0.02Ag0.98SbTe2",
      "dopant_or_codopant": [
        {
          "element": "Na",
          "ratio_or_percentage": "0.02",
          "doped_site": "Ag",
          "site_evidence": ""
        }
      ],
      "thermoelectric_properties": [
        {
          "property": "electrical conductivity",
          "value": "1.0",
          "unit": "10^4 Sm^-1",
          "temperature_value": "300",
          "temperature_unit": "K",
          "source_type": "figure",
          "source_detail": "Fig. 5a",
          "notes": "Visually estimated from Fig. 5a"
        },
        {
          "property": "Seebeck coefficient",
          "value": "275",
          "unit": "uV K^-1",
          "temperature_value": "300",
          "temperature_unit": "K",
          "source_type": "figure",
          "source_detail": "Fig. 5b",
          "notes": "Visually estimated from Fig. 5b"
        },
        {
          "property": "ZT",
          "value": "0.35",
          "unit": "dimensionless",
          "temperature_value": "300",
          "temperature_unit": "K",
          "source_type": "figure",
          "source_detail": "Fig. 8",
          "notes": "Visually estimated from Fig. 8"
        }
      ]
    },
    {
      "sample_id": "Na0.01Ag0.99SbTe2.02",
      "full_formula": "Na0.01Ag0.99SbTe2.02",
      "dopant_or_codopant": [
        {
          "element": "Na",
          "ratio_or_percentage": "0.01",
          "doped_site": "Ag",
          "site_evidence": ""
        },
        {
          "element": "Te",
          "ratio_or_percentage": "0.02",
          "doped_site": "interstitial",
          "site_evidence": ""
        }
      ],
      "thermoelectric_properties": [
        {
          "property": "electrical conductivity",
          "value": "1.8",
          "unit": "10^4 Sm^-1",
          "temperature_value": "300",
          "temperature_unit": "K",
          "source_type": "figure",
          "source_detail": "Fig. 5a",
          "notes": "Visually estimated from Fig. 5a"
        },
        {
          "property": "Seebeck coefficient",
          "value": "255",
          "unit": "uV K^-1",
          "temperature_value": "300",
          "temperature_unit": "K",
          "source_type": "figure",
          "source_detail": "Fig. 5b",
          "notes": "Visually estimated from Fig. 5b"
        },
        {
          "property": "ZT",
          "value": "0.5",
          "unit": "dimensionless",
          "temperature_value": "300",
          "temperature_unit": "K",
          "source_type": "figure",
          "source_detail": "Fig. 8",
          "notes": "Visually estimated from Fig. 8"
        }
      ]
    },
    {
      "sample_id": "Na0.02Ag0.98SbTe2.02",
      "full_formula": "Na0.02Ag0.98SbTe2.02",
      "dopant_or_codopant": [
        {
          "element": "Na",
          "ratio_or_percentage": "0.02",
          "doped_site": "Ag",
          "site_evidence": ""
        },
        {
          "element": "Te",
          "ratio_or_percentage": "0.02",
          "doped_site": "interstitial",
          "site_evidence": ""
        }
      ],
      "thermoelectric_properties": [
        {
          "property": "electrical conductivity",
          "value": "2.2",
          "unit": "10^4 Sm^-1",
          "temperature_value": "300",
          "temperature_unit": "K",
          "source_type": "figure",
          "source_detail": "Fig. 5a",
          "notes": "Visually estimated from Fig. 5a"
        },
        {
          "property": "Seebeck coefficient",
          "value": "240",
          "unit": "uV K^-1",
          "temperature_value": "300",
          "temperature_unit": "K",
          "source_type": "figure",
          "source_detail": "Fig. 5b",
          "notes": "Visually estimated from Fig. 5b"
        },
        {
          "property": "ZT",
          "value": "0.55",
          "unit": "dimensionless",
          "temperature_value": "300",
          "temperature_unit": "K",
          "source_type": "figure",
          "source_detail": "Fig. 8",
          "notes": "Visually estimated from Fig. 8"
        }
      ]
    }
  ],
  "extraction_notes": "[figure-pass p1-5] Data extracted from figures 5, 7, and 8. Values at 300K were visually estimated from the plots. ",
  "status": "ok",
  "n_pages": 5
}

File: output/raw_json/Enhanced_thermoelectric_performance_of.json
{
  "source_pdf": "Enhanced thermoelectric performance of.pdf",
  "doi": "10.1063/1.3106102",
  "base_composition": "AgSbTe2",
  "materials": [
    {
      "sample_id": "HPHT synthesized AgSbTe2",
      "full_formula": "AgSbTe2",
      "dopant_or_codopant": [],
      "thermoelectric_properties": [
        {
          "property": "thermal conductivity",
          "value": "0.76",
          "unit": "W/mK",
          "temperature_value": "300",
          "temperature_unit": "K",
          "source_type": "body text",
          "source_detail": "Page 4, Section III",
          "notes": ""
        },
        {
          "property": "ZT",
          "value": "0.48",
          "unit": "dimensionless",
          "temperature_value": "300",
          "temperature_unit": "K",
          "source_type": "body text",
          "source_detail": "Page 4, Section III",
          "notes": ""
        },
        {
          "property": "ZT",
          "value": "1.07",
          "unit": "dimensionless",
          "temperature_value": "513",
          "temperature_unit": "K",
          "source_type": "body text",
          "source_detail": "Page 4, Section III",
          "notes": ""
        }
      ]
    },
    {
      "sample_id": "AgSbTe2 synthesized by HPHT",
      "full_formula": "AgSbTe2",
      "dopant_or_codopant": [],
      "thermoelectric_properties": [
        {
          "property": "Seebeck coefficient",
          "value": "155",
          "unit": "uV/K",
          "temperature_value": "300",
          "temperature_unit": "K",
          "source_type": "figure",
          "source_detail": "Fig. 3",
          "notes": "Visually estimated from Fig. 3"
        },
        {
          "property": "Seebeck coefficient",
          "value": "215",
          "unit": "uV/K",
          "temperature_value": "513",
          "temperature_unit": "K",
          "source_type": "figure",
          "source_detail": "Fig. 3",
          "notes": "Visually estimated from Fig. 3"
        },
        {
          "property": "electrical conductivity",
          "value": "34000",
          "unit": "ohm^-1 m^-1",
          "temperature_value": "300",
          "temperature_unit": "K",
          "source_type": "figure",
          "source_detail": "Fig. 3",
          "notes": "Visually estimated from Fig. 3"
        },
        {
          "property": "electrical conductivity",
          "value": "44000",
          "unit": "ohm^-1 m^-1",
          "temperature_value": "300",
          "temperature_unit": "K",
          "source_type": "figure",
          "source_detail": "Fig. 3",
          "notes": "Visually estimated from Fig. 3"
        },
        {
          "property": "power factor",
          "value": "0.0008",
          "unit": "W/mK^2",
          "temperature_value": "300",
          "temperature_unit": "K",
          "source_type": "figure",
          "source_detail": "Fig. 4",
          "notes": "Visually estimated from Fig. 4"
        },
        {
          "property": "power factor",
          "value": "0.00155",
          "unit": "W/mK^2",
          "temperature_value": "513",
          "temperature_unit": "K",
          "source_type": "figure",
          "source_detail": "Fig. 4",
          "notes": "Visually estimated from Fig. 4"
        },
        {
          "property": "ZT",
          "value": "0.35",
          "unit": "dimensionless",
          "temperature_value": "300",
          "temperature_unit": "K",
          "source_type": "figure",
          "source_detail": "Fig. 6",
          "notes": "Visually estimated from Fig. 6"
        },
        {
          "property": "ZT",
          "value": "1.07",
          "unit": "dimensionless",
          "temperature_value": "513",
          "temperature_unit": "K",
          "source_type": "figure",
          "source_detail": "Fig. 6",
          "notes": "Visually estimated from Fig. 6"
        },
        {
          "property": "thermal conductivity",
          "value": "0.76",
          "unit": "W/mK",
          "temperature_value": "300",
          "temperature_unit": "K",
          "source_type": "text",
          "source_detail": "body text",
          "notes": "Explicitly stated in text"
        }
      ]
    }
  ],
  "extraction_notes": "[text-pass] The paper reports on the synthesis of AgSbTe2 using a high pressure and high temperature (HPHT) method. No intentional chemical doping was performed; the study focuses on the effect of the synthesis method on the properties of the stoichiometric compound. [figure-pass p1-5] The AgSbTe2 sample was synthesized by HPHT. No dopants were added; it is the parent compound. Thermoelectric properties were extracted from the provided figures and text. ",
  "status": "ok",
  "n_pages": 5
}

File: output/raw_json/Enhanced_thermoelectric_performance_of_p-type_sintered_BiSbTe-based_composites_with_AgSbTe2_addition.json
{
  "source_pdf": "Enhanced thermoelectric performance of p-type sintered BiSbTe-based composites with AgSbTe2 addition.pdf",
  "doi": "10.1016/j.ceramint.2020.08.182",
  "base_composition": "BST (Bi0.5Sb1.5Te3) with AgSbTe2 addition",
  "materials": [
    {
      "sample_id": "BST-0 wt% AgSbTe2",
      "full_formula": "Bi0.48Sb1.52Te3",
      "dopant_or_codopant": [
        {
          "element": "AgSbTe2",
          "ratio_or_percentage": "0 wt%",
          "doped_site": "unclear",
          "site_evidence": ""
        }
      ],
      "thermoelectric_properties": [
        {
          "property": "electrical conductivity",
          "value": "850",
          "unit": "S cm-1",
          "temperature_value": "300",
          "temperature_unit": "K",
          "source_type": "body text",
          "source_detail": "",
          "notes": ""
        },
        {
          "property": "Seebeck coefficient",
          "value": "205",
          "unit": "\u03bcV K-1",
          "temperature_value": "300",
          "temperature_unit": "K",
          "source_type": "body text",
          "source_detail": "",
          "notes": ""
        },
        {
          "property": "power factor",
          "value": "36",
          "unit": "\u03bcW cm-1 K-2",
          "temperature_value": "300",
          "temperature_unit": "K",
          "source_type": "body text",
          "source_detail": "",
          "notes": ""
        },
        {
          "property": "thermal conductivity",
          "value": "1.37",
          "unit": "W m-1 K-1",
          "temperature_value": "",
          "temperature_unit": "",
          "source_type": "body text",
          "source_detail": "",
          "notes": "minimum value"
        },
        {
          "property": "lattice thermal conductivity",
          "value": "1.0",
          "unit": "W m-1 K-1",
          "temperature_value": "300",
          "temperature_unit": "K",
          "source_type": "body text",
          "source_detail": "",
          "notes": ""
        },
        {
          "property": "ZT",
          "value": "0.8",
          "unit": "dimensionless",
          "temperature_value": "325",
          "temperature_unit": "K",
          "source_type": "body text",
          "source_detail": "",
          "notes": ""
        }
      ]
    },
    {
      "sample_id": "BST-0.05 wt% AgSbTe2",
      "full_formula": "Bi0.48Sb1.52Te3-0.05 wt% AgSbTe2",
      "dopant_or_codopant": [
        {
          "element": "AgSbTe2",
          "ratio_or_percentage": "0.05 wt%",
          "doped_site": "multiple sites",
          "site_evidence": ""
        }
      ],
      "thermoelectric_properties": [
        {
          "property": "Seebeck coefficient",
          "value": "201",
          "unit": "\u03bcV K-1",
          "temperature_value": "300",
          "temperature_unit": "K",
          "source_type": "body text",
          "source_detail": "",
          "notes": ""
        },
        {
          "property": "lattice thermal conductivity",
          "value": "0.75",
          "unit": "W m-1 K-1",
          "temperature_value": "300",
          "temperature_unit": "K",
          "source_type": "body text",
          "source_detail": "",
          "notes": ""
        }
      ]
    },
    {
      "sample_id": "BST-0.1 wt% AgSbTe2",
      "full_formula": "Bi0.48Sb1.52Te3-0.1 wt% AgSbTe2",
      "dopant_or_codopant": [
        {
          "element": "AgSbTe2",
          "ratio_or_percentage": "0.1 wt%",
          "doped_site": "multiple sites",
          "site_evidence": ""
        }
      ],
      "thermoelectric_properties": [
        {
          "property": "power factor",
          "value": "46",
          "unit": "\u03bcW cm-1 K-2",
          "temperature_value": "300",
          "temperature_unit": "K",
          "source_type": "body text",
          "source_detail": "",
          "notes": ""
        },
        {
          "property": "lattice thermal conductivity",
          "value": "0.69",
          "unit": "W m-1 K-1",
          "temperature_value": "325",
          "temperature_unit": "K",
          "source_type": "body text",
          "source_detail": "",
          "notes": ""
        },
        {
          "property": "ZT",
          "value": "1.15",
          "unit": "dimensionless",
          "temperature_value": "325",
          "temperature_unit": "K",
          "source_type": "body text",
          "source_detail": "",
          "notes": ""
        },
        {
          "property": "thermal conductivity",
          "value": "1.22",
          "unit": "W m-1 K-1",
          "temperature_value": "",
          "temperature_unit": "",
          "source_type": "body text",
          "source_detail": "",
          "notes": "minimum value"
        }
      ]
    },
    {
      "sample_id": "BST-0.2 wt% AgSbTe2",
      "full_formula": "Bi0.48Sb1.52Te3-0.2 wt% AgSbTe2",
      "dopant_or_codopant": [
        {
          "element": "AgSbTe2",
          "ratio_or_percentage": "0.2 wt%",
          "doped_site": "multiple sites",
          "site_evidence": ""
        }
      ],
      "thermoelectric_properties": [
        {
          "property": "electrical conductivity",
          "value": "1270",
          "unit": "S cm-1",
          "temperature_value": "300",
          "temperature_unit": "K",
          "source_type": "body text",
          "source_detail": "",
          "notes": ""
        },
        {
          "property": "Seebeck coefficient",
          "value": "182",
          "unit": "\u03bcV K-1",
          "temperature_value": "300",
          "temperature_unit": "K",
          "source_type": "body text",
          "source_detail": "",
          "notes": ""
        },
        {
          "property": "lattice thermal conductivity",
          "value": "0.82",
          "unit": "W m-1 K-1",
          "temperature_value": "300",
          "temperature_unit": "K",
          "source_type": "body text",
          "source_detail": "",
          "notes": ""
        }
      ]
    },
    {
      "sample_id": "BST-0 wt% AgSbTe2",
      "full_formula": "Bi0.48Sb1.52Te3",
      "dopant_or_codopant": [
        {
          "element": "Ag",
          "ratio_or_percentage": "0 wt%",
          "doped_site": "unclear",
          "site_evidence": ""
        }
      ],
      "thermoelectric_properties": [
        {
          "property": "Seebeck coefficient",
          "value": "205",
          "unit": "uV K-1",
          "temperature_value": "",
          "temperature_unit": "",
          "source_type": "body text",
          "source_detail": "",
          "notes": "Room temperature value"
        },
        {
          "property": "electrical conductivity",
          "value": "850",
          "unit": "S cm-1",
          "temperature_value": "",
          "temperature_unit": "",
          "source_type": "body text",
          "source_detail": "",
          "notes": "Room temperature value"
        },
        {
          "property": "power factor",
          "value": "36",
          "unit": "uW cm-1 K-2",
          "temperature_value": "",
          "temperature_unit": "",
          "source_type": "body text",
          "source_detail": "",
          "notes": "Room temperature value"
        },
        {
          "property": "thermal conductivity",
          "value": "1.37",
          "unit": "W m-1 K-1",
          "temperature_value": "",
          "temperature_unit": "",
          "source_type": "body text",
          "source_detail": "",
          "notes": "Minimum value"
        },
        {
          "property": "ZT",
          "value": "0.8",
          "unit": "dimensionless",
          "temperature_value": "",
          "temperature_unit": "",
          "source_type": "body text",
          "source_detail": "",
          "notes": "Peak ZT value"
        }
      ]
    },
    {
      "sample_id": "BST-0.05 wt% AgSbTe2",
      "full_formula": "Bi0.48Sb1.52Te3 + 0.05 wt% AgSbTe2",
      "dopant_or_codopant": [
        {
          "element": "Ag",
          "ratio_or_percentage": "0.05 wt%",
          "doped_site": "multiple sites",
          "site_evidence": "Ag+ ions may occupy Bi3+/Sb3+ sites"
        }
      ],
      "thermoelectric_properties": [
        {
          "property": "Seebeck coefficient",
          "value": "201",
          "unit": "uV K-1",
          "temperature_value": "",
          "temperature_unit": "",
          "source_type": "body text",
          "source_detail": "",
          "notes": "Room temperature value"
        }
      ]
    },
    {
      "sample_id": "BST-0.1 wt% AgSbTe2",
      "full_formula": "Bi0.48Sb1.52Te3 + 0.1 wt% AgSbTe2",
      "dopant_or_codopant": [
        {
          "element": "Ag",
          "ratio_or_percentage": "0.1 wt%",
          "doped_site": "multiple sites",
          "site_evidence": "Ag+ ions may occupy Bi3+/Sb3+ sites"
        }
      ],
      "thermoelectric_properties": [
        {
          "property": "power factor",
          "value": "46",
          "unit": "uW cm-1 K-2",
          "temperature_value": "",
          "temperature_unit": "",
          "source_type": "body text",
          "source_detail": "",
          "notes": "At 300 K"
        },
        {
          "property": "thermal conductivity",
          "value": "1.22",
          "unit": "W m-1 K-1",
          "temperature_value": "",
          "temperature_unit": "",
          "source_type": "body text",
          "source_detail": "",
          "notes": "Minimum value"
        },
        {
          "property": "ZT",
          "value": "1.15",
          "unit": "dimensionless",
          "temperature_value": "",
          "temperature_unit": "",
          "source_type": "body text",
          "source_detail": "",
          "notes": "At 325 K"
        },
        {
          "property": "lattice thermal conductivity",
          "value": "0.69",
          "unit": "W m-1 K-1",
          "temperature_value": "",
          "temperature_unit": "",
          "source_type": "body text",
          "source_detail": "",
          "notes": "At 325 K"
        }
      ]
    },
    {
      "sample_id": "BST-0.2 wt% AgSbTe2",
      "full_formula": "Bi0.48Sb1.52Te3 + 0.2 wt% AgSbTe2",
      "dopant_or_codopant": [
        {
          "element": "Ag",
          "ratio_or_percentage": "0.2 wt%",
          "doped_site": "multiple sites",
          "site_evidence": "Ag+ ions may occupy Bi3+/Sb3+ sites"
        }
      ],
      "thermoelectric_properties": [
        {
          "property": "Seebeck coefficient",
          "value": "182",
          "unit": "uV K-1",
          "temperature_value": "",
          "temperature_unit": "",
          "source_type": "body text",
          "source_detail": "",
          "notes": "Room temperature value"
        }
      ]
    },
    {
      "sample_id": "BST-0.1 wt% AgSbTe2",
      "full_formula": "Bi0.5Sb1.5Te3 + 0.1 wt% AgSbTe2",
      "dopant_or_codopant": [
        {
          "element": "AgSbTe2",
          "ratio_or_percentage": "0.1 wt%",
          "doped_site": "unclear",
          "site_evidence": ""
        }
      ],
      "thermoelectric_properties": [
        {
          "property": "electrical conductivity",
          "value": "1100",
          "unit": "S cm-1",
          "temperature_value": "300",
          "temperature_unit": "K",
          "source_type": "figure",
          "source_detail": "Fig. 6a",
          "notes": "Visually estimated from Fig. 6a"
        },
        {
          "property": "Seebeck coefficient",
          "value": "190",
          "unit": "uV K-1",
          "temperature_value": "300",
          "temperature_unit": "K",
          "source_type": "figure",
          "source_detail": "Fig. 6b",
          "notes": "Visually estimated from Fig. 6b"
        },
        {
          "property": "thermal conductivity",
          "value": "1.2",
          "unit": "W m-1 K-1",
          "temperature_value": "300",
          "temperature_unit": "K",
          "source_type": "figure",
          "source_detail": "Fig. 6c",
          "notes": "Visually estimated from Fig. 6c"
        },
        {
          "property": "ZT",
          "value": "0.9",
          "unit": "dimensionless",
          "temperature_value": "300",
          "temperature_unit": "K",
          "source_type": "figure",
          "source_detail": "Fig. 6d",
          "notes": "Visually estimated from Fig. 6d"
        },
        {
          "property": "ZT",
          "value": "1.15",
          "unit": "dimensionless",
          "temperature_value": "325",
          "temperature_unit": "K",
          "source_type": "body text",
          "source_detail": "Page 730, paragraph 1",
          "notes": "Explicitly stated in text"
        }
      ]
    }
  ],
  "extraction_notes": "[text-pass] The paper reports Bi0.48Sb1.52Te3 (BST) composites with AgSbTe2 addition. Doping site is inferred as multiple sites (Bi/Sb sites and interstitial) based on the text discussion of Ag ions occupying Bi/Sb positions and entering the interlayer. [figure-pass p1-5] The samples are composites of Bi0.48Sb1.52Te3 (BST) with varying weight percentages of AgSbTe2. Doping site is inferred from the text stating Ag+ ions may occupy Bi3+/Sb3+ sites. [figure-pass p6-7] The paper discusses BST (Bi0.5Sb1.5Te3) doped with AgSbTe2. Data for the 0.1 wt% AgSbTe2 composite was extracted from Fig. 6 and the accompanying text. ",
  "status": "ok",
  "n_pages": 7
}

File: output/raw_json/Enhanced_thermoelectric_properties_of_AgSbTe2_obtained_by_controlling_heterophases_with_Ce_doping.json
{
  "source_pdf": "Enhanced thermoelectric properties of AgSbTe2 obtained by controlling heterophases with Ce doping.pdf",
  "doi": "10.1038/s41598-017-04885-1",
  "base_composition": "AgSbTe2",
  "materials": [
    {
      "sample_id": "AgSbTe2",
      "full_formula": "AgSbTe2",
      "dopant_or_codopant": [],
      "thermoelectric_properties": [
        {
          "property": "ZT",
          "value": "0.92",
          "unit": "dimensionless",
          "temperature_value": "673",
          "temperature_unit": "K",
          "source_type": "body text",
          "source_detail": "Page 7",
          "notes": ""
        }
      ]
    },
    {
      "sample_id": "x = 0.001",
      "full_formula": "AgSb0.999Ce0.001Te2",
      "dopant_or_codopant": [
        {
          "element": "Ce",
          "ratio_or_percentage": "x = 0.001",
          "doped_site": "Sb",
          "site_evidence": ""
        }
      ],
      "thermoelectric_properties": []
    },
    {
      "sample_id": "x = 0.002",
      "full_formula": "AgSb0.998Ce0.002Te2",
      "dopant_or_codopant": [
        {
          "element": "Ce",
          "ratio_or_percentage": "x = 0.002",
          "doped_site": "Sb",
          "site_evidence": ""
        }
      ],
      "thermoelectric_properties": [
        {
          "property": "power factor",
          "value": "1.55",
          "unit": "mW/m\u00b7K2",
          "temperature_value": "673",
          "temperature_unit": "K",
          "source_type": "body text",
          "source_detail": "Page 4",
          "notes": ""
        },
        {
          "property": "ZT",
          "value": "1.5",
          "unit": "dimensionless",
          "temperature_value": "673",
          "temperature_unit": "K",
          "source_type": "body text",
          "source_detail": "Page 7",
          "notes": ""
        }
      ]
    },
    {
      "sample_id": "x = 0.003",
      "full_formula": "AgSb0.997Ce0.003Te2",
      "dopant_or_codopant": [
        {
          "element": "Ce",
          "ratio_or_percentage": "x = 0.003",
          "doped_site": "Sb",
          "site_evidence": ""
        }
      ],
      "thermoelectric_properties": []
    },
    {
      "sample_id": "x = 0.004",
      "full_formula": "AgSb0.996Ce0.004Te2",
      "dopant_or_codopant": [
        {
          "element": "Ce",
          "ratio_or_percentage": "x = 0.004",
          "doped_site": "Sb",
          "site_evidence": ""
        }
      ],
      "thermoelectric_properties": []
    },
    {
      "sample_id": "AgSbTe2",
      "full_formula": "AgSbTe2",
      "dopant_or_codopant": [],
      "thermoelectric_properties": [
        {
          "property": "Seebeck coefficient",
          "value": "250",
          "unit": "uV/K",
          "temperature_value": "300",
          "temperature_unit": "K",
          "source_type": "figure",
          "source_detail": "Fig. 4b",
          "notes": "Visually estimated from Fig. 4b"
        },
        {
          "property": "ZT",
          "value": "0.4",
          "unit": "dimensionless",
          "temperature_value": "300",
          "temperature_unit": "K",
          "source_type": "figure",
          "source_detail": "Fig. 4d",
          "notes": "Visually estimated from Fig. 4d"
        },
        {
          "property": "ZT",
          "value": "1.0",
          "unit": "dimensionless",
          "temperature_value": "673",
          "temperature_unit": "K",
          "source_type": "figure",
          "source_detail": "Fig. 4d",
          "notes": "Visually estimated from Fig. 4d"
        }
      ]
    },
    {
      "sample_id": "x=0.001",
      "full_formula": "Ag0.999Ce0.001SbTe2",
      "dopant_or_codopant": [
        {
          "element": "Ce",
          "ratio_or_percentage": "x=0.001",
          "doped_site": "unclear",
          "site_evidence": ""
        }
      ],
      "thermoelectric_properties": [
        {
          "property": "Seebeck coefficient",
          "value": "200",
          "unit": "uV/K",
          "temperature_value": "300",
          "temperature_unit": "K",
          "source_type": "figure",
          "source_detail": "Fig. 4b",
          "notes": "Visually estimated from Fig. 4b"
        },
        {
          "property": "ZT",
          "value": "0.5",
          "unit": "dimensionless",
          "temperature_value": "300",
          "temperature_unit": "K",
          "source_type": "figure",
          "source_detail": "Fig. 4d",
          "notes": "Visually estimated from Fig. 4d"
        },
        {
          "property": "ZT",
          "value": "1.2",
          "unit": "dimensionless",
          "temperature_value": "673",
          "temperature_unit": "K",
          "source_type": "figure",
          "source_detail": "Fig. 4d",
          "notes": "Visually estimated from Fig. 4d"
        }
      ]
    },
    {
      "sample_id": "x=0.002",
      "full_formula": "Ag0.998Ce0.002SbTe2",
      "dopant_or_codopant": [
        {
          "element": "Ce",
          "ratio_or_percentage": "x=0.002",
          "doped_site": "unclear",
          "site_evidence": ""
        }
      ],
      "thermoelectric_properties": [
        {
          "property": "Seebeck coefficient",
          "value": "180",
          "unit": "uV/K",
          "temperature_value": "300",
          "temperature_unit": "K",
          "source_type": "figure",
          "source_detail": "Fig. 4b",
          "notes": "Visually estimated from Fig. 4b"
        },
        {
          "property": "ZT",
          "value": "0.6",
          "unit": "dimensionless",
          "temperature_value": "300",
          "temperature_unit": "K",
          "source_type": "figure",
          "source_detail": "Fig. 4d",
          "notes": "Visually estimated from Fig. 4d"
        },
        {
          "property": "ZT",
          "value": "1.5",
          "unit": "dimensionless",
          "temperature_value": "673",
          "temperature_unit": "K",
          "source_type": "figure",
          "source_detail": "Fig. 4d",
          "notes": "Visually estimated from Fig. 4d"
        }
      ]
    },
    {
      "sample_id": "x=0.003",
      "full_formula": "Ag0.997Ce0.003SbTe2",
      "dopant_or_codopant": [
        {
          "element": "Ce",
          "ratio_or_percentage": "x=0.003",
          "doped_site": "unclear",
          "site_evidence": ""
        }
      ],
      "thermoelectric_properties": [
        {
          "property": "Seebeck coefficient",
          "value": "150",
          "unit": "uV/K",
          "temperature_value": "300",
          "temperature_unit": "K",
          "source_type": "figure",
          "source_detail": "Fig. 4b",
          "notes": "Visually estimated from Fig. 4b"
        },
        {
          "property": "ZT",
          "value": "0.55",
          "unit": "dimensionless",
          "temperature_value": "300",
          "temperature_unit": "K",
          "source_type": "figure",
          "source_detail": "Fig. 4d",
          "notes": "Visually estimated from Fig. 4d"
        },
        {
          "property": "ZT",
          "value": "1.3",
          "unit": "dimensionless",
          "temperature_value": "673",
          "temperature_unit": "K",
          "source_type": "figure",
          "source_detail": "Fig. 4d",
          "notes": "Visually estimated from Fig. 4d"
        }
      ]
    },
    {
      "sample_id": "x=0.004",
      "full_formula": "Ag0.996Ce0.004SbTe2",
      "dopant_or_codopant": [
        {
          "element": "Ce",
          "ratio_or_percentage": "x=0.004",
          "doped_site": "unclear",
          "site_evidence": ""
        }
      ],
      "thermoelectric_properties": [
        {
          "property": "Seebeck coefficient",
          "value": "130",
          "unit": "uV/K",
          "temperature_value": "300",
          "temperature_unit": "K",
          "source_type": "figure",
          "source_detail": "Fig. 4b",
          "notes": "Visually estimated from Fig. 4b"
        },
        {
          "property": "ZT",
          "value": "0.5",
          "unit": "dimensionless",
          "temperature_value": "300",
          "temperature_unit": "K",
          "source_type": "figure",
          "source_detail": "Fig. 4d",
          "notes": "Visually estimated from Fig. 4d"
        },
        {
          "property": "ZT",
          "value": "1.2",
          "unit": "dimensionless",
          "temperature_value": "673",
          "temperature_unit": "K",
          "source_type": "figure",
          "source_detail": "Fig. 4d",
          "notes": "Visually estimated from Fig. 4d"
        }
      ]
    },
    {
      "sample_id": "Ag1-xCexTe2 (x=0.002)",
      "full_formula": "Ag0.998Ce0.002SbTe2",
      "dopant_or_codopant": [
        {
          "element": "Ce",
          "ratio_or_percentage": "x=0.002",
          "doped_site": "Ag",
          "site_evidence": "The formula is written as Ag1-xCexTe2, implying Ce substitutes for Ag."
        }
      ],
      "thermoelectric_properties": [
        {
          "property": "ZT",
          "value": "1.5",
          "unit": "dimensionless",
          "temperature_value": "673",
          "temperature_unit": "K",
          "source_type": "body text",
          "source_detail": "The value of ZT = 1.5 at 673 K was obtained using the x = 0.002 sample.",
          "notes": ""
        }
      ]
    }
  ],
  "extraction_notes": "[text-pass] Dopant site is assumed to be Sb based on the formula AgSb1-xCexTe2. Only explicit numerical values for ZT and power factor were extracted from the text. [figure-pass p1-5] Thermoelectric properties were visually estimated from the plots in Figure 4. The sample IDs correspond to the Ce doping concentration x in Ag1-xCe_xTe2. [figure-pass p6-8] The paper discusses Ce-doped AgSbTe2. A ZT value of 1.5 at 673 K is explicitly stated in the body text for the x=0.002 sample. Figure 6 shows ZT values for various literature samples but does not provide specific data points for the Ce-doped sample in this study other than the text reference. ",
  "status": "ok",
  "n_pages": 8
}
