Repository: Harpriyaminhas/AgSbTe2_data_extraction

# AgSbTe2 Thermoelectric Dataset Extraction + Viewer

Pipeline and dataset for doping/thermoelectric-property data extracted from
173 journal-article PDFs on AgSbTe2-family thermoelectrics (Seebeck
coefficient, electrical conductivity, thermal conductivity, lattice thermal
conductivity, power factor, ZT), with dopant/co-dopant/doping-site and DOI
provenance for every data point.

**What's in this repo, and what's deliberately NOT:**
- Included: the extraction pipeline code, the Streamlit viewer app, the
  extracted dataset (CSV/Excel), and per-paper raw extraction JSON.
- **Not included**: the 173 source PDFs, or rendered page images of them.

File: output/raw_json/Entropy_engineering_enhances_the_thermoelectric_performance_and_microhardness_of_GeTe_1_x_AgSb0.5Bi0.5Te2_x.json
{
  "source_pdf": "Entropy engineering enhances the thermoelectric performance and microhardness of (GeTe)1\u2212x(AgSb0.5Bi0.5Te2)x.pdf",
  "doi": "10.1007/s40843-022-2211-8",
  "base_composition": "GeTe-AgSbTe2-AgBiTe2 system",
  "materials": [
    {
      "sample_id": "(GeTe)0.80(AgSb0.5Bi0.5Te2)0.20",
      "full_formula": "(GeTe)0.80(AgSb0.5Bi0.5Te2)0.20",
      "dopant_or_codopant": [
        {
          "element": "Bi",
          "ratio_or_percentage": "50% of Sb",
          "doped_site": "Sb",
          "site_evidence": ""
        }
      ],
      "thermoelectric_properties": [
        {
          "property": "ZT",
          "value": "1.60",
          "unit": "dimensionless",
          "temperature_value": "723",
          "temperature_unit": "K",
          "source_type": "body text",
          "source_detail": "",
          "notes": "Maximum zT"
        },
        {
          "property": "ZT",
          "value": "1.23",
          "unit": "dimensionless",
          "temperature_value": "300-773",
          "temperature_unit": "K",
          "source_type": "body text",
          "source_detail": "",
          "notes": "Average zTave"
        }
      ]
    },
    {
      "sample_id": "(GeTe)0.70(AgSb0.5Bi0.5Te2)0.30",
      "full_formula": "(GeTe)0.70(AgSb0.5Bi0.5Te2)0.30",
      "dopant_or_codopant": [
        {
          "element": "Bi",
          "ratio_or_percentage": "50% of Sb",
          "doped_site": "Sb",
          "site_evidence": ""
        }
      ],
      "thermoelectric_properties": [
        {
          "property": "electrical conductivity",
          "value": "27.4",
          "unit": "10^3 S m^-1",
          "temperature_value": "300",
          "temperature_unit": "K",
          "source_type": "body text",
          "source_detail": "",
          "notes": ""
        },
        {
          "property": "Seebeck coefficient",
          "value": "245.6",
          "unit": "\u03bcV K^-1",
          "temperature_value": "300",
          "temperature_unit": "K",
          "source_type": "body text",
          "source_detail": "",
          "notes": ""
        },
        {
          "property": "thermal conductivity",
          "value": "0.72",
          "unit": "W m^-1 K^-1",
          "temperature_value": "300",
          "temperature_unit": "K",
          "source_type": "body text",
          "source_detail": "",
          "notes": ""
        },
        {
          "property": "thermal conductivity",
          "value": "0.82",
          "unit": "W m^-1 K^-1",
          "temperature_value": "573",
          "temperature_unit": "K",
          "source_type": "body text",
          "source_detail": "",
          "notes": ""
        }
      ]
    },
    {
      "sample_id": "(GeTe)0.80(AgSb0.5Bi0.5Te2)0.20",
      "full_formula": "(GeTe)0.80(AgSb0.5Bi0.5Te2)0.20",
      "dopant_or_codopant": [
        {
          "element": "Ag",
          "ratio_or_percentage": "0.10",
          "doped_site": "multiple sites",
          "site_evidence": ""
        },
        {
          "element": "Sb",
          "ratio_or_percentage": "0.05",
          "doped_site": "multiple sites",
          "site_evidence": ""
        },
        {
          "element": "Bi",
          "ratio_or_percentage": "0.05",
          "doped_site": "multiple sites",
          "site_evidence": ""
        }
      ],
      "thermoelectric_properties": [
        {
          "property": "ZT",
          "value": "1.60",
          "unit": "dimensionless",
          "temperature_value": "723",
          "temperature_unit": "K",
          "source_type": "figure",
          "source_detail": "Fig. 8a",
          "notes": "Visually estimated from Fig. 8a"
        }
      ]
    },
    {
      "sample_id": "(GeTe)0.80(AgSb0.5Bi0.5Te2)0.20",
      "full_formula": "(GeTe)0.80(AgSb0.5Bi0.5Te2)0.20",
      "dopant_or_codopant": [
        {
          "element": "Ge",
          "ratio_or_percentage": "0.80",
          "doped_site": "multiple sites",
          "site_evidence": ""
        },
        {
          "element": "Bi",
          "ratio_or_percentage": "0.5",
          "doped_site": "Sb",
          "site_evidence": ""
        }
      ],
      "thermoelectric_properties": [
        {
          "property": "ZT",
          "value": "1.60",
          "unit": "dimensionless",
          "temperature_value": "723",
          "temperature_unit": "K",
          "source_type": "body text",
          "source_detail": "",
          "notes": ""
        },
        {
          "property": "ZT",
          "value": "1.23",
          "unit": "dimensionless",
          "temperature_value": "300-773",
          "temperature_unit": "K",
          "source_type": "body text",
          "source_detail": "",
          "notes": "Average ZT value"
        }
      ]
    }
  ],
  "extraction_notes": "[text-pass] The article focuses on (GeTe)1-x(AgSb0.5Bi0.5Te2)x alloys. Data for specific samples were extracted from the body text. Other samples (x=0.10, 0.15, 0.25, 0.35, 0.40) were mentioned as prepared but specific thermoelectric values were not explicitly listed in the text for all of them. [figure-pass p1-5] The provided pages discuss the (GeTe)1-x(AgSb0.5Bi0.5Te2)x system (TABGS alloys). While this system incorporates AgSbTe2-family components, the thermoelectric property-vs-temperature plots (Seebeck, electrical conductivity, thermal conductivity, power factor, ZT) are not present in the provided images. The figures provided (Fig 1, 2, 3, 4) focus on crystal structure, configurational entropy, XRD, lattice constants, phase transition temperatures, and carrier transport properties (carrier concentration, mobility, mean free path) at room temperature or as a function of composition x, rather than as a function of temperature for specific thermoelectric properties. [figure-pass p6-10] The paper focuses on GeTe-based alloys doped with AgSbTe2 and AgBiTe2. The specific sample (GeTe)0.80(AgSb0.5Bi0.5Te2)0.20 is the primary focus. Data points were extracted from the provided figures. [figure-pass p11-11] The provided page contains text describing the thermoelectric properties of (GeTe)0.80(AgSb0.5Bi0.5Te2)0.20, but does not contain any plots or graphs of thermoelectric properties versus temperature. ",
  "status": "ok",
  "n_pages": 11
}

File: output/raw_json/Excellent_thermoelectric_performance_achieved_over_broad_temperature_plateau_in_indium-doped_SnTe-AgSbTe2_alloys.json
{
  "source_pdf": "Excellent thermoelectric performance achieved over broad temperature plateau in indium-doped SnTe-AgSbTe2 alloys.pdf",
  "doi": "10.1063/1.5018477",
  "base_composition": "SnTe-AgSbTe2",
  "materials": [
    {
      "sample_id": "Sn0.995In0.005Te",
      "full_formula": "Sn0.995In0.005Te",
      "dopant_or_codopant": [
        {
          "element": "In",
          "ratio_or_percentage": "0.5%",
          "doped_site": "Sn",
          "site_evidence": "body text"
        }
      ],
      "thermoelectric_properties": [
        {
          "property": "ZT",
          "value": "0.89",
          "unit": "dimensionless",
          "temperature_value": "873",
          "temperature_unit": "K",
          "source_type": "body text",
          "source_detail": "page 3",
          "notes": ""
        }
      ]
    },
    {
      "sample_id": "(Sn0.995In0.005Te)0.8(Ag0.366Sb0.558Te)0.2",
      "full_formula": "(Sn0.995In0.005Te)0.8(Ag0.366Sb0.558Te)0.2",
      "dopant_or_codopant": [
        {
          "element": "In",
          "ratio_or_percentage": "0.5%",
          "doped_site": "Sn",
          "site_evidence": "body text"
        },
        {
          "element": "Ag",
          "ratio_or_percentage": "alloyed",
          "doped_site": "Sn",
          "site_evidence": "body text"
        },
        {
          "element": "Sb",
          "ratio_or_percentage": "alloyed",
          "doped_site": "Sn",
          "site_evidence": "body text"
        }
      ],
      "thermoelectric_properties": [
        {
          "property": "lattice thermal conductivity",
          "value": "0.43",
          "unit": "Wm-1K-1",
          "temperature_value": "873",
          "temperature_unit": "K",
          "source_type": "body text",
          "source_detail": "page 4",
          "notes": ""
        },
        {
          "property": "ZT",
          "value": "1.3",
          "unit": "dimensionless",
          "temperature_value": "873",
          "temperature_unit": "K",
          "source_type": "body text",
          "source_detail": "page 4",
          "notes": ""
        }
      ]
    },
    {
      "sample_id": "(Sn0.995In0.005Te)1-x(Ag0.366Sb0.558Te)x, x=0.05",
      "full_formula": "(Sn0.995In0.005Te)0.95(Ag0.366Sb0.558Te)0.05",
      "dopant_or_codopant": [
        {
          "element": "In",
          "ratio_or_percentage": "0.005",
          "doped_site": "Sn",
          "site_evidence": ""
        },
        {
          "element": "Ag",
          "ratio_or_percentage": "0.05 * 0.366",
          "doped_site": "multiple sites",
          "site_evidence": ""
        },
        {
          "element": "Sb",
          "ratio_or_percentage": "0.05 * 0.558",
          "doped_site": "multiple sites",
          "site_evidence": ""
        }
      ],
      "thermoelectric_properties": [
        {
          "property": "Seebeck coefficient",
          "value": "160",
          "unit": "uV K^-1",
          "temperature_value": "873",
          "temperature_unit": "K",
          "source_type": "figure",
          "source_detail": "",
          "notes": "Visually estimated from Fig. 4a"
        },
        {
          "property": "electrical conductivity",
          "value": "1.5",
          "unit": "10^3 S cm^-1",
          "temperature_value": "873",
          "temperature_unit": "K",
          "source_type": "figure",
          "source_detail": "",
          "notes": "Visually estimated from Fig. 4b"
        },
        {
          "property": "power factor",
          "value": "22",
          "unit": "uW cm^-1 K^-2",
          "temperature_value": "873",
          "temperature_unit": "K",
          "source_type": "figure",
          "source_detail": "",
          "notes": "Visually estimated from Fig. 4c"
        },
        {
          "property": "thermal conductivity",
          "value": "1.8",
          "unit": "W m^-1 K^-1",
          "temperature_value": "873",
          "temperature_unit": "K",
          "source_type": "figure",
          "source_detail": "",
          "notes": "Visually estimated from Fig. 4d"
        },
        {
          "property": "lattice thermal conductivity",
          "value": "0.8",
          "unit": "W m^-1 K^-1",
          "temperature_value": "873",
          "temperature_unit": "K",
          "source_type": "figure",
          "source_detail": "",
          "notes": "Visually estimated from Fig. 4e"
        },
        {
          "property": "ZT",
          "value": "0.9",
          "unit": "dimensionless",
          "temperature_value": "873",
          "temperature_unit": "K",
          "source_type": "figure",
          "source_detail": "",
          "notes": "Visually estimated from Fig. 4f"
        }
      ]
    },
    {
      "sample_id": "(Sn0.995In0.005Te)1-x(Ag0.366Sb0.558Te)x, x=0.20",
      "full_formula": "(Sn0.995In0.005Te)0.8(Ag0.366Sb0.558Te)0.2",
      "dopant_or_codopant": [
        {
          "element": "In",
          "ratio_or_percentage": "0.005",
          "doped_site": "Sn",
          "site_evidence": ""
        },
        {
          "element": "Ag",
          "ratio_or_percentage": "0.2 * 0.366",
          "doped_site": "multiple sites",
          "site_evidence": ""
        },
        {
          "element": "Sb",
          "ratio_or_percentage": "0.2 * 0.558",
          "doped_site": "multiple sites",
          "site_evidence": ""
        }
      ],
      "thermoelectric_properties": [
        {
          "property": "Seebeck coefficient",
          "value": "175",
          "unit": "uV K^-1",
          "temperature_value": "873",
          "temperature_unit": "K",
          "source_type": "figure",
          "source_detail": "",
          "notes": "Visually estimated from Fig. 4a"
        },
        {
          "property": "electrical conductivity",
          "value": "0.8",
          "unit": "10^3 S cm^-1",
          "temperature_value": "873",
          "temperature_unit": "K",
          "source_type": "figure",
          "source_detail": "",
          "notes": "Visually estimated from Fig. 4b"
        },
        {
          "property": "power factor",
          "value": "28",
          "unit": "uW cm^-1 K^-2",
          "temperature_value": "873",
          "temperature_unit": "K",
          "source_type": "figure",
          "source_detail": "",
          "notes": "Visually estimated from Fig. 4c"
        },
        {
          "property": "thermal conductivity",
          "value": "1.2",
          "unit": "W m^-1 K^-1",
          "temperature_value": "873",
          "temperature_unit": "K",
          "source_type": "figure",
          "source_detail": "",
          "notes": "Visually estimated from Fig. 4d"
        },
        {
          "property": "lattice thermal conductivity",
          "value": "0.43",
          "unit": "W m^-1 K^-1",
          "temperature_value": "873",
          "temperature_unit": "K",
          "source_type": "figure",
          "source_detail": "",
          "notes": "Visually estimated from Fig. 4e"
        },
        {
          "property": "ZT",
          "value": "1.3",
          "unit": "dimensionless",
          "temperature_value": "873",
          "temperature_unit": "K",
          "source_type": "figure",
          "source_detail": "",
          "notes": "Visually estimated from Fig. 4f"
        }
      ]
    }
  ],
  "extraction_notes": "[text-pass] The paper focuses on SnTe-based alloys. AgSbTe2 is used as an alloying agent to form (Sn0.995In0.005Te)1-x(Ag0.366Sb0.558Te)x. The Ag and Sb atoms are described as substituting for Sn sites in the SnTe matrix. [figure-pass p1-5] The paper investigates SnTe-AgSbTe2 alloys doped with Indium. The AgSbTe2 component is represented as Ag0.366Sb0.558Te. Data for x=0.05 and x=0.20 were extracted from Fig. 4. ",
  "status": "ok",
  "n_pages": 5
}

File: output/raw_json/First-principles_calculation_of_semiclassical_thermoelectric_properties_of_AgSbSe2_n_AgSbTe2_n_superlattices.json
{
  "source_pdf": "First-principles calculation of semiclassical thermoelectric properties of (AgSbSe2)n(AgSbTe2)n superlattices.pdf",
  "doi": "10.1016/j.jallcom.2015.07.290",
  "base_composition": "AgSbTe2",
  "materials": [
    {
      "sample_id": "bulk AgSbTe2",
      "full_formula": "AgSbTe2",
      "dopant_or_codopant": [
        {
          "element": "hole",
          "ratio_or_percentage": "70 * 10^19 cm^-3",
          "doped_site": "unclear",
          "site_evidence": ""
        }
      ],
      "thermoelectric_properties": [
        {
          "property": "Seebeck coefficient",
          "value": "1.3",
          "unit": "ZT",
          "temperature_value": "720",
          "temperature_unit": "K",
          "source_type": "body text",
          "source_detail": "Section 1, citing Ref [4]",
          "notes": ""
        }
      ]
    },
    {
      "sample_id": "bulk AgSbSe2",
      "full_formula": "AgSbSe2",
      "dopant_or_codopant": [
        {
          "element": "hole",
          "ratio_or_percentage": "2 * 10^19 cm^-3",
          "doped_site": "unclear",
          "site_evidence": ""
        }
      ],
      "thermoelectric_properties": []
    },
    {
      "sample_id": "AgSbTe2_bulk",
      "full_formula": "AgSbTe2",
      "dopant_or_codopant": [
        {
          "element": "hole",
          "ratio_or_percentage": "2 x 10^19 cm^-3",
          "doped_site": "unclear",
          "site_evidence": ""
        },
        {
          "element": "hole",
          "ratio_or_percentage": "70 x 10^19 cm^-3",
          "doped_site": "unclear",
          "site_evidence": ""
        },
        {
          "element": "hole",
          "ratio_or_percentage": "1 x 10^19 cm^-3",
          "doped_site": "unclear",
          "site_evidence": ""
        }
      ],
      "thermoelectric_properties": [
        {
          "property": "Seebeck coefficient",
          "value": "100",
          "unit": "uV/K",
          "temperature_value": "400",
          "temperature_unit": "K",
          "source_type": "figure",
          "source_detail": "Fig. 2",
          "notes": "Visually estimated from Fig. 2, AgSbTe2 PBE+sc plot, 10x10^19 cm^-3 doping curve"
        },
        {
          "property": "Seebeck coefficient",
          "value": "150",
          "unit": "uV/K",
          "temperature_value": "600",
          "temperature_unit": "K",
          "source_type": "figure",
          "source_detail": "Fig. 2",
          "notes": "Visually estimated from Fig. 2, AgSbTe2 PBE+sc plot, 10x10^19 cm^-3 doping curve"
        },
        {
          "property": "electrical conductivity",
          "value": "1.2",
          "unit": "10^19 /Ohmms",
          "temperature_value": "400",
          "temperature_unit": "K",
          "source_type": "figure",
          "source_detail": "Fig. 2",
          "notes": "Visually estimated from Fig. 2, AgSbTe2 PBE+sc plot, 10x10^19 cm^-3 doping curve"
        },
        {
          "property": "electrical conductivity",
          "value": "2.4",
          "unit": "10^19 /Ohmms",
          "temperature_value": "600",
          "temperature_unit": "K",
          "source_type": "figure",
          "source_detail": "Fig. 2",
          "notes": "Visually estimated from Fig. 2, AgSbTe2 PBE+sc plot, 10x10^19 cm^-3 doping curve"
        }
      ]
    }
  ],
  "extraction_notes": "[text-pass] The article is a theoretical study using first-principles calculations. No experimental thermoelectric property tables or plots with specific numerical values were provided in the text; the plots (Fig 2, 4, 5) show trends but do not provide readable numerical data points. The only explicit numerical thermoelectric value provided is for the ZT of bulk AgSbTe2 from a cited reference. [figure-pass p1-5] The paper focuses on first-principles calculations of thermoelectric properties for AgSbTe2 and AgSbSe2 bulk and superlattices. Doping is represented as hole concentration (cm^-3). Data extracted from Fig. 2 for AgSbTe2. [figure-pass p6-6] The provided page contains theoretical discussion and conclusions regarding AgSbTe2-based superlattices but does not contain any plots or tables showing thermoelectric properties as a function of temperature for specific samples. ",
  "status": "ok",
  "n_pages": 6
}

File: output/raw_json/Ge-induced_cation_ordering_for_enhanced_thermoelectric_performance_in_AgSbTe2.json
{
  "source_pdf": "Ge-induced cation ordering for enhanced thermoelectric performance in AgSbTe2.pdf",
  "doi": "10.1039/d5ta10429g",
  "base_composition": "AgSbTe2",
  "materials": [
    {
      "sample_id": "AgSbTe2",
      "full_formula": "AgSbTe2",
      "dopant_or_codopant": [],
      "thermoelectric_properties": [
        {
          "property": "electrical conductivity",
          "value": "119",
          "unit": "S cm-1",
          "temperature_value": "300",
          "temperature_unit": "K",
          "source_type": "text",
          "source_detail": "Results and discussion section",
          "notes": ""
        },
        {
          "property": "Seebeck coefficient",
          "value": "265",
          "unit": "mV K-1",
          "temperature_value": "300",
          "temperature_unit": "K",
          "source_type": "text",
          "source_detail": "Results and discussion section",
          "notes": ""
        },
        {
          "property": "power factor",
          "value": "0.83",
          "unit": "mW m K-2",
          "temperature_value": "300",
          "temperature_unit": "K",
          "source_type": "text",
          "source_detail": "Results and discussion section",
          "notes": ""
        },
        {
          "property": "thermal conductivity",
          "value": "0.49",
          "unit": "W m-1 K-1",
          "temperature_value": "300",
          "temperature_unit": "K",
          "source_type": "text",
          "source_detail": "Thermal transport section",
          "notes": ""
        }
      ]
    },
    {
      "sample_id": "AgSb0.96Ge0.04Te2",
      "full_formula": "AgSb0.96Ge0.04Te2",
      "dopant_or_codopant": [
        {
          "element": "Ge",
          "ratio_or_percentage": "0.04",
          "doped_site": "Sb",
          "site_evidence": ""
        }
      ],
      "thermoelectric_properties": [
        {
          "property": "electrical conductivity",
          "value": "188",
          "unit": "S cm-1",
          "temperature_value": "300",
          "temperature_unit": "K",
          "source_type": "text",
          "source_detail": "Results and discussion section",
          "notes": ""
        }
      ]
    },
    {
      "sample_id": "AgSb0.94Ge0.06Te2",
      "full_formula": "AgSb0.94Ge0.06Te2",
      "dopant_or_codopant": [
        {
          "element": "Ge",
          "ratio_or_percentage": "0.06",
          "doped_site": "Sb",
          "site_evidence": ""
        }
      ],
      "thermoelectric_properties": [
        {
          "property": "Seebeck coefficient",
          "value": "294",
          "unit": "mV K-1",
          "temperature_value": "300",
          "temperature_unit": "K",
          "source_type": "text",
          "source_detail": "Results and discussion section",
          "notes": ""
        },
        {
          "property": "power factor",
          "value": "1.19",
          "unit": "mW m K-2",
          "temperature_value": "300",
          "temperature_unit": "K",
          "source_type": "text",
          "source_detail": "Results and discussion section",
          "notes": ""
        },
        {
          "property": "ZT",
          "value": "1.31",
          "unit": "dimensionless",
          "temperature_value": "673",
          "temperature_unit": "K",
          "source_type": "text",
          "source_detail": "Introduction section",
          "notes": ""
        },
        {
          "property": "thermal conductivity",
          "value": "0.59",
          "unit": "W m-1 K-1",
          "temperature_value": "300",
          "temperature_unit": "K",
          "source_type": "text",
          "source_detail": "Thermal transport section",
          "notes": ""
        }
      ]
    },
    {
      "sample_id": "AgSb1-xGexTe2 (x=0.00)",
      "full_formula": "AgSbTe2",
      "dopant_or_codopant": [
        {
          "element": "Ge",
          "ratio_or_percentage": "0",
          "doped_site": "Sb",
          "site_evidence": ""
        }
      ],
      "thermoelectric_properties": [
        {
          "property": "electrical conductivity",
          "value": "119",
          "unit": "S/cm",
          "temperature_value": "300",
          "temperature_unit": "K",
          "source_type": "figure",
          "source_detail": "",
          "notes": "Visually estimated from Fig. 3a"
        },
        {
          "property": "Seebeck coefficient",
          "value": "330",
          "unit": "uV/K",
          "temperature_value": "300",
          "temperature_unit": "K",
          "source_type": "figure",
          "source_detail": "",
          "notes": "Visually estimated from Fig. 3b"
        },
        {
          "property": "power factor",
          "value": "1.1",
          "unit": "mW/mK^2",
          "temperature_value": "300",
          "temperature_unit": "K",
          "source_type": "figure",
          "source_detail": "",
          "notes": "Visually estimated from Fig. 3c"
        }
      ]
    },
    {
      "sample_id": "AgSb1-xGexTe2 (x=0.04)",
      "full_formula": "AgSb0.96Ge0.04Te2",
      "dopant_or_codopant": [
        {
          "element": "Ge",
          "ratio_or_percentage": "0.04",
          "doped_site": "Sb",
          "site_evidence": ""
        }
      ],
      "thermoelectric_properties": [
        {
          "property": "electrical conductivity",
          "value": "188",
          "unit": "S/cm",
          "temperature_value": "300",
          "temperature_unit": "K",
          "source_type": "figure",
          "source_detail": "",
          "notes": "Visually estimated from Fig. 3a"
        },
        {
          "property": "Seebeck coefficient",
          "value": "315",
          "unit": "uV/K",
          "temperature_value": "300",
          "temperature_unit": "K",
          "source_type": "figure",
          "source_detail": "",
          "notes": "Visually estimated from Fig. 3b"
        },
        {
          "property": "power factor",
          "value": "1.2",
          "unit": "mW/mK^2",
          "temperature_value": "300",
          "temperature_unit": "K",
          "source_type": "figure",
          "source_detail": "",
          "notes": "Visually estimated from Fig. 3c"
        }
      ]
    },
    {
      "sample_id": "AgSb1-xGexTe2 (x=0.06)",
      "full_formula": "AgSb0.94Ge0.06Te2",
      "dopant_or_codopant": [
        {
          "element": "Ge",
          "ratio_or_percentage": "0.06",
          "doped_site": "Sb",
          "site_evidence": ""
        }
      ],
      "thermoelectric_properties": [
        {
          "property": "electrical conductivity",
          "value": "130",
          "unit": "S/cm",
          "temperature_value": "300",
          "temperature_unit": "K",
          "source_type": "figure",
          "source_detail": "",
          "notes": "Visually estimated from Fig. 3a"
        },
        {
          "property": "Seebeck coefficient",
          "value": "330",
          "unit": "uV/K",
          "temperature_value": "300",
          "temperature_unit": "K",
          "source_type": "figure",
          "source_detail": "",
          "notes": "Visually estimated from Fig. 3b"
        },
        {
          "property": "power factor",
          "value": "1.15",
          "unit": "mW/mK^2",
          "temperature_value": "300",
          "temperature_unit": "K",
          "source_type": "figure",
          "source_detail": "",
          "notes": "Visually estimated from Fig. 3c"
        }
      ]
    },
    {
      "sample_id": "AgSb1-xGexTe2 (x=0.08)",
      "full_formula": "AgSb0.92Ge0.08Te2",
      "dopant_or_codopant": [
        {
          "element": "Ge",
          "ratio_or_percentage": "0.08",
          "doped_site": "Sb",
          "site_evidence": ""
        }
      ],
      "thermoelectric_properties": [
        {
          "property": "electrical conductivity",
          "value": "120",
          "unit": "S/cm",
          "temperature_value": "300",
          "temperature_unit": "K",
          "source_type": "figure",
          "source_detail": "",
          "notes": "Visually estimated from Fig. 3a"
        },
        {
          "property": "Seebeck coefficient",
          "value": "300",
          "unit": "uV/K",
          "temperature_value": "300",
          "temperature_unit": "K",
          "source_type": "figure",
          "source_detail": "",
          "notes": "Visually estimated from Fig. 3b"
        },
        {
          "property": "power factor",
          "value": "0.85",
          "unit": "mW/mK^2",
          "temperature_value": "300",
          "temperature_unit": "K",
          "source_type": "figure",
          "source_detail": "",
          "notes": "Visually estimated from Fig. 3c"
        }
      ]
    },
    {
      "sample_id": "AgSbTe2 (x=0.00)",
      "full_formula": "AgSbTe2",
      "dopant_or_codopant": [],
      "thermoelectric_properties": [
        {
          "property": "ZT",
          "value": "0.6",
          "unit": "dimensionless",
          "temperature_value": "300",
          "temperature_unit": "K",
          "source_type": "figure",
          "source_detail": "",
          "notes": "Visually estimated from Fig. 8(d)"
        },
        {
          "property": "ZT",
          "value": "1.0",
          "unit": "dimensionless",
          "temperature_value": "675",
          "temperature_unit": "K",
          "source_type": "figure",
          "source_detail": "",
          "notes": "Visually estimated from Fig. 8(d)"
        }
      ]
    },
    {
      "sample_id": "AgSb0.96Ge0.04Te2 (x=0.04)",
      "full_formula": "AgSb0.96Ge0.04Te2",
      "dopant_or_codopant": [
        {
          "element": "Ge",
          "ratio_or_percentage": "x=0.04",
          "doped_site": "Sb",
          "site_evidence": ""
        }
      ],
      "thermoelectric_properties": [
        {
          "property": "ZT",
          "value": "0.7",
          "unit": "dimensionless",
          "temperature_value": "300",
          "temperature_unit": "K",
          "source_type": "figure",
          "source_detail": "",
          "notes": "Visually estimated from Fig. 8(d)"
        },
        {
          "property": "ZT",
          "value": "1.15",
          "unit": "dimensionless",
          "temperature_value": "675",
          "temperature_unit": "K",
          "source_type": "figure",
          "source_detail": "",
          "notes": "Visually estimated from Fig. 8(d)"
        }
      ]
    },
    {
      "sample_id": "AgSb0.94Ge0.06Te2 (x=0.06)",
      "full_formula": "AgSb0.94Ge0.06Te2",
      "dopant_or_codopant": [
        {
          "element": "Ge",
          "ratio_or_percentage": "x=0.06",
          "doped_site": "Sb",
          "site_evidence": ""
        }
      ],
      "thermoelectric_properties": [
        {
          "property": "ZT",
          "value": "0.8",
          "unit": "dimensionless",
          "temperature_value": "300",
          "temperature_unit": "K",
          "source_type": "figure",
          "source_detail": "",
          "notes": "Visually estimated from Fig. 8(d)"
        },
        {
          "property": "ZT",
          "value": "1.3",
          "unit": "dimensionless",
          "temperature_value": "675",
          "temperature_unit": "K",
          "source_type": "figure",
          "source_detail": "",
          "notes": "Visually estimated from Fig. 8(d)"
        }
      ]
    },
    {
      "sample_id": "AgSb0.92Ge0.08Te2 (x=0.08)",
      "full_formula": "AgSb0.92Ge0.08Te2",
      "dopant_or_codopant": [
        {
          "element": "Ge",
          "ratio_or_percentage": "x=0.08",
          "doped_site": "Sb",
          "site_evidence": ""
        }
      ],
      "thermoelectric_properties": [
        {
          "property": "ZT",
          "value": "0.75",
          "unit": "dimensionless",
          "temperature_value": "300",
          "temperature_unit": "K",
          "source_type": "figure",
          "source_detail": "",
          "notes": "Visually estimated from Fig. 8(d)"
        },
        {
          "property": "ZT",
          "value": "1.1",
          "unit": "dimensionless",
          "temperature_value": "675",
          "temperature_unit": "K",
          "source_type": "figure",
          "source_detail": "",
          "notes": "Visually estimated from Fig. 8(d)"
        }
      ]
    }
  ],
  "extraction_notes": "[figure-pass p1-5] Thermoelectric properties were extracted from Figure 3. Doping site is inferred as Sb based on the formula AgSb1-xGexTe2 and the text stating Ge preferentially occupies Sb sites. [figure-pass p11-13] The provided pages contain only a list of references and no figures, tables, or body text containing thermoelectric property data for AgSbTe2-family compounds. ",
  "status": "ok",
  "n_pages": 13
}
