Repository: Harpriyaminhas/AgSbTe2_data_extraction

# AgSbTe2 Thermoelectric Dataset Extraction + Viewer

Pipeline and dataset for doping/thermoelectric-property data extracted from
173 journal-article PDFs on AgSbTe2-family thermoelectrics (Seebeck
coefficient, electrical conductivity, thermal conductivity, lattice thermal
conductivity, power factor, ZT), with dopant/co-dopant/doping-site and DOI
provenance for every data point.

**What's in this repo, and what's deliberately NOT:**
- Included: the extraction pipeline code, the Streamlit viewer app, the
  extracted dataset (CSV/Excel), and per-paper raw extraction JSON.
- **Not included**: the 173 source PDFs, or rendered page images of them.

File: output/raw_json/Glassy_thermal_conductivity_in_the_two-phase_CuxAg3_xSbSeTe2_alloy_and_high_temperature_thermoelectric_behavior.json
{
  "source_pdf": "Glassy thermal conductivity in the two-phase CuxAg3\u2212xSbSeTe2 alloy and high temperature thermoelectric behavior.pdf",
  "doi": "10.1088/0953-8984/22/3/035801",
  "base_composition": "AgSbTe2",
  "materials": [
    {
      "sample_id": "x=0",
      "full_formula": "Ag3SbSeTe2",
      "dopant_or_codopant": [
        {
          "element": "Se",
          "ratio_or_percentage": "stoichiometric",
          "doped_site": "unclear",
          "site_evidence": ""
        }
      ],
      "thermoelectric_properties": [
        {
          "property": "thermal conductivity",
          "value": "0.67",
          "unit": "W m-1 K-1",
          "temperature_value": "700",
          "temperature_unit": "K",
          "source_type": "body text",
          "source_detail": "Section 3",
          "notes": ""
        }
      ]
    },
    {
      "sample_id": "x=0.1",
      "full_formula": "Cu0.1Ag2.9SbSeTe2",
      "dopant_or_codopant": [
        {
          "element": "Cu",
          "ratio_or_percentage": "x=0.1",
          "doped_site": "Ag",
          "site_evidence": ""
        },
        {
          "element": "Se",
          "ratio_or_percentage": "stoichiometric",
          "doped_site": "unclear",
          "site_evidence": ""
        }
      ],
      "thermoelectric_properties": [
        {
          "property": "thermal conductivity",
          "value": "0.67",
          "unit": "W m-1 K-1",
          "temperature_value": "700",
          "temperature_unit": "K",
          "source_type": "body text",
          "source_detail": "Section 3",
          "notes": ""
        }
      ]
    },
    {
      "sample_id": "x=0.2",
      "full_formula": "Cu0.2Ag2.8SbSeTe2",
      "dopant_or_codopant": [
        {
          "element": "Cu",
          "ratio_or_percentage": "x=0.2",
          "doped_site": "Ag",
          "site_evidence": ""
        },
        {
          "element": "Se",
          "ratio_or_percentage": "stoichiometric",
          "doped_site": "unclear",
          "site_evidence": ""
        }
      ],
      "thermoelectric_properties": [
        {
          "property": "thermal conductivity",
          "value": "0.56-0.61",
          "unit": "W m-1 K-1",
          "temperature_value": "700",
          "temperature_unit": "K",
          "source_type": "body text",
          "source_detail": "Section 3",
          "notes": ""
        }
      ]
    },
    {
      "sample_id": "CuxAg3-xSbSeTe2 (x=0)",
      "full_formula": "Ag3SbSeTe2",
      "dopant_or_codopant": [
        {
          "element": "Cu",
          "ratio_or_percentage": "x=0",
          "doped_site": "unclear",
          "site_evidence": ""
        }
      ],
      "thermoelectric_properties": [
        {
          "property": "Seebeck coefficient",
          "value": "2.5e-4",
          "unit": "V/K",
          "temperature_value": "700",
          "temperature_unit": "K",
          "source_type": "figure",
          "source_detail": "Fig. 5",
          "notes": "Visually estimated from Fig. 5"
        },
        {
          "property": "thermal conductivity",
          "value": "0.67",
          "unit": "W/m-K",
          "temperature_value": "700",
          "temperature_unit": "K",
          "source_type": "body text",
          "source_detail": "page 4",
          "notes": ""
        }
      ]
    },
    {
      "sample_id": "CuxAg3-xSbSeTe2 (x=0.1)",
      "full_formula": "Cu0.1Ag2.9SbSeTe2",
      "dopant_or_codopant": [
        {
          "element": "Cu",
          "ratio_or_percentage": "x=0.1",
          "doped_site": "unclear",
          "site_evidence": ""
        }
      ],
      "thermoelectric_properties": [
        {
          "property": "thermal conductivity",
          "value": "0.5",
          "unit": "W/m-K",
          "temperature_value": "700",
          "temperature_unit": "K",
          "source_type": "figure",
          "source_detail": "Fig. 6",
          "notes": "Visually estimated from Fig. 6"
        }
      ]
    },
    {
      "sample_id": "CuxAg3-xSbSeTe2 (x=0.2)",
      "full_formula": "Cu0.2Ag2.8SbSeTe2",
      "dopant_or_codopant": [
        {
          "element": "Cu",
          "ratio_or_percentage": "x=0.2",
          "doped_site": "unclear",
          "site_evidence": ""
        }
      ],
      "thermoelectric_properties": [
        {
          "property": "thermal conductivity",
          "value": "0.6",
          "unit": "W/m-K",
          "temperature_value": "700",
          "temperature_unit": "K",
          "source_type": "body text",
          "source_detail": "page 4",
          "notes": ""
        }
      ]
    }
  ],
  "extraction_notes": "[text-pass] The samples are described as Ag3SbSeTe2 (or CuxAg3-xSbSeTe2) formed by reacting AgSbTe2 and Ag2Se. The dopant site for Cu is inferred as Ag based on the formula Ag3-x. The Seebeck coefficient (thermopower) is reported as approximately 230 uV K-1 at 700 K for all samples, but no specific values for electrical conductivity or ZT were provided in the text beyond general ranges or qualitative statements. [figure-pass p1-5] The paper discusses Cu-doped AgSbTe2-family alloys (specifically Cu_xAg_{3-x}SbSeTe_2). Thermoelectric properties were extracted from figures and text as specified. Note that the formula in the paper is written as Cu_xAg_{3-x}SbSeTe_2. [figure-pass p6-6] The provided page contains only a list of references and no thermoelectric property data or plots for AgSbTe2-family compounds. ",
  "status": "ok",
  "n_pages": 6
}

File: output/raw_json/High_Power_Factor_of_HPHT-Sintered_GeTe-AgSbTe2_Alloys.json
{
  "source_pdf": "High Power Factor of HPHT-Sintered GeTe-AgSbTe2 Alloys.pdf",
  "doi": "10.1007/s11664-010-1383-1",
  "base_composition": "TAGS-85 (GeTe-AgSbTe2 alloy)",
  "materials": [
    {
      "sample_id": "A",
      "full_formula": "(GeTe)0.85(AgSbTe2)0.15",
      "dopant_or_codopant": [],
      "thermoelectric_properties": [
        {
          "property": "power factor",
          "value": "2.81",
          "unit": "10^-3 W m^-1 K^-2",
          "temperature_value": "",
          "temperature_unit": "",
          "source_type": "Table 1",
          "source_detail": "",
          "notes": ""
        }
      ]
    },
    {
      "sample_id": "B",
      "full_formula": "(GeTe)0.85(AgSbTe2)0.15",
      "dopant_or_codopant": [],
      "thermoelectric_properties": [
        {
          "property": "power factor",
          "value": "3.25",
          "unit": "10^-3 W m^-1 K^-2",
          "temperature_value": "",
          "temperature_unit": "",
          "source_type": "Table 1",
          "source_detail": "",
          "notes": ""
        },
        {
          "property": "Seebeck coefficient",
          "value": "214",
          "unit": "uV K^-1",
          "temperature_value": "650",
          "temperature_unit": "K",
          "source_type": "body text",
          "source_detail": "",
          "notes": ""
        }
      ]
    },
    {
      "sample_id": "C",
      "full_formula": "(GeTe)0.85(AgSbTe2)0.15",
      "dopant_or_codopant": [],
      "thermoelectric_properties": [
        {
          "property": "power factor",
          "value": "3.85",
          "unit": "10^-3 W m^-1 K^-2",
          "temperature_value": "",
          "temperature_unit": "",
          "source_type": "Table 1",
          "source_detail": "",
          "notes": ""
        },
        {
          "property": "thermal conductivity",
          "value": "1.6",
          "unit": "W m^-1 K^-1",
          "temperature_value": "300",
          "temperature_unit": "K",
          "source_type": "body text",
          "source_detail": "",
          "notes": ""
        }
      ]
    },
    {
      "sample_id": "D",
      "full_formula": "(GeTe)0.85(AgSbTe2)0.15",
      "dopant_or_codopant": [],
      "thermoelectric_properties": [
        {
          "property": "power factor",
          "value": "4.32",
          "unit": "10^-3 W m^-1 K^-2",
          "temperature_value": "",
          "temperature_unit": "",
          "source_type": "Table 1",
          "source_detail": "",
          "notes": ""
        },
        {
          "property": "electrical conductivity",
          "value": "22.8",
          "unit": "10^4 S m^-1",
          "temperature_value": "650",
          "temperature_unit": "K",
          "source_type": "body text",
          "source_detail": "",
          "notes": ""
        },
        {
          "property": "thermal conductivity",
          "value": "2.7",
          "unit": "W m^-1 K^-1",
          "temperature_value": "300",
          "temperature_unit": "K",
          "source_type": "body text",
          "source_detail": "",
          "notes": ""
        }
      ]
    },
    {
      "sample_id": "E",
      "full_formula": "(GeTe)0.85(AgSbTe2)0.15",
      "dopant_or_codopant": [],
      "thermoelectric_properties": [
        {
          "property": "power factor",
          "value": "3.71",
          "unit": "10^-3 W m^-1 K^-2",
          "temperature_value": "",
          "temperature_unit": "",
          "source_type": "Table 1",
          "source_detail": "",
          "notes": ""
        }
      ]
    },
    {
      "sample_id": "F",
      "full_formula": "(GeTe)0.85(AgSbTe2)0.15",
      "dopant_or_codopant": [],
      "thermoelectric_properties": [
        {
          "property": "power factor",
          "value": "3.14",
          "unit": "10^-3 W m^-1 K^-2",
          "temperature_value": "",
          "temperature_unit": "",
          "source_type": "Table 1",
          "source_detail": "",
          "notes": ""
        }
      ]
    },
    {
      "sample_id": "TAGS-85",
      "full_formula": "(GeTe)0.85(AgSbTe2)0.15",
      "dopant_or_codopant": [],
      "thermoelectric_properties": [
        {
          "property": "power factor",
          "value": "2.81",
          "unit": "10^-3 W m^-1 K^-2",
          "temperature_value": "",
          "temperature_unit": "",
          "source_type": "table",
          "source_detail": "Table I, Sample A",
          "notes": ""
        },
        {
          "property": "power factor",
          "value": "3.25",
          "unit": "10^-3 W m^-1 K^-2",
          "temperature_value": "",
          "temperature_unit": "",
          "source_type": "table",
          "source_detail": "Table I, Sample B",
          "notes": ""
        },
        {
          "property": "power factor",
          "value": "3.85",
          "unit": "10^-3 W m^-1 K^-2",
          "temperature_value": "",
          "temperature_unit": "",
          "source_type": "table",
          "source_detail": "Table I, Sample C",
          "notes": ""
        },
        {
          "property": "power factor",
          "value": "4.32",
          "unit": "10^-3 W m^-1 K^-2",
          "temperature_value": "",
          "temperature_unit": "",
          "source_type": "table",
          "source_detail": "Table I, Sample D",
          "notes": ""
        },
        {
          "property": "power factor",
          "value": "3.71",
          "unit": "10^-3 W m^-1 K^-2",
          "temperature_value": "",
          "temperature_unit": "",
          "source_type": "table",
          "source_detail": "Table I, Sample E",
          "notes": ""
        },
        {
          "property": "power factor",
          "value": "3.14",
          "unit": "10^-3 W m^-1 K^-2",
          "temperature_value": "",
          "temperature_unit": "",
          "source_type": "table",
          "source_detail": "Table I, Sample F",
          "notes": ""
        }
      ]
    },
    {
      "sample_id": "A",
      "full_formula": "TAGS-85",
      "dopant_or_codopant": [],
      "thermoelectric_properties": [
        {
          "property": "Seebeck coefficient",
          "value": "90",
          "unit": "uV/K",
          "temperature_value": "300",
          "temperature_unit": "K",
          "source_type": "figure",
          "source_detail": "Fig. 4",
          "notes": "Visually estimated from Fig. 4"
        },
        {
          "property": "Seebeck coefficient",
          "value": "210",
          "unit": "uV/K",
          "temperature_value": "700",
          "temperature_unit": "K",
          "source_type": "figure",
          "source_detail": "Fig. 4",
          "notes": "Visually estimated from Fig. 4"
        },
        {
          "property": "electrical conductivity",
          "value": "28",
          "unit": "10^4 S/m",
          "temperature_value": "300",
          "temperature_unit": "K",
          "source_type": "figure",
          "source_detail": "Fig. 4",
          "notes": "Visually estimated from Fig. 4"
        },
        {
          "property": "electrical conductivity",
          "value": "6",
          "unit": "10^4 S/m",
          "temperature_value": "700",
          "temperature_unit": "K",
          "source_type": "figure",
          "source_detail": "Fig. 4",
          "notes": "Visually estimated from Fig. 4"
        },
        {
          "property": "power factor",
          "value": "1.5",
          "unit": "10^-3 W m^-1 K^-2",
          "temperature_value": "300",
          "temperature_unit": "K",
          "source_type": "figure",
          "source_detail": "Fig. 5",
          "notes": "Visually estimated from Fig. 5"
        },
        {
          "property": "power factor",
          "value": "2.2",
          "unit": "10^-3 W m^-1 K^-2",
          "temperature_value": "700",
          "temperature_unit": "K",
          "source_type": "figure",
          "source_detail": "Fig. 5",
          "notes": "Visually estimated from Fig. 5"
        }
      ]
    },
    {
      "sample_id": "B",
      "full_formula": "TAGS-85",
      "dopant_or_codopant": [],
      "thermoelectric_properties": [
        {
          "property": "Seebeck coefficient",
          "value": "90",
          "unit": "uV/K",
          "temperature_value": "300",
          "temperature_unit": "K",
          "source_type": "figure",
          "source_detail": "Fig. 4",
          "notes": "Visually estimated from Fig. 4"
        },
        {
          "property": "Seebeck coefficient",
          "value": "215",
          "unit": "uV/K",
          "temperature_value": "700",
          "temperature_unit": "K",
          "source_type": "figure",
          "source_detail": "Fig. 4",
          "notes": "Visually estimated from Fig. 4"
        },
        {
          "property": "electrical conductivity",
          "value": "28",
          "unit": "10^4 S/m",
          "temperature_value": "300",
          "temperature_unit": "K",
          "source_type": "figure",
          "source_detail": "Fig. 4",
          "notes": "Visually estimated from Fig. 4"
        },
        {
          "property": "electrical conductivity",
          "value": "7",
          "unit": "10^4 S/m",
          "temperature_value": "700",
          "temperature_unit": "K",
          "source_type": "figure",
          "source_detail": "Fig. 4",
          "notes": "Visually estimated from Fig. 4"
        },
        {
          "property": "power factor",
          "value": "1.5",
          "unit": "10^-3 W m^-1 K^-2",
          "temperature_value": "300",
          "temperature_unit": "K",
          "source_type": "figure",
          "source_detail": "Fig. 5",
          "notes": "Visually estimated from Fig. 5"
        },
        {
          "property": "power factor",
          "value": "3.3",
          "unit": "10^-3 W m^-1 K^-2",
          "temperature_value": "700",
          "temperature_unit": "K",
          "source_type": "figure",
          "source_detail": "Fig. 5",
          "notes": "Visually estimated from Fig. 5"
        }
      ]
    },
    {
      "sample_id": "C",
      "full_formula": "TAGS-85",
      "dopant_or_codopant": [],
      "thermoelectric_properties": [
        {
          "property": "Seebeck coefficient",
          "value": "90",
          "unit": "uV/K",
          "temperature_value": "300",
          "temperature_unit": "K",
          "source_type": "figure",
          "source_detail": "Fig. 4",
          "notes": "Visually estimated from Fig. 4"
        },
        {
          "property": "Seebeck coefficient",
          "value": "210",
          "unit": "uV/K",
          "temperature_value": "700",
          "temperature_unit": "K",
          "source_type": "figure",
          "source_detail": "Fig. 4",
          "notes": "Visually estimated from Fig. 4"
        },
        {
          "property": "electrical conductivity",
          "value": "28",
          "unit": "10^4 S/m",
          "temperature_value": "300",
          "temperature_unit": "K",
          "source_type": "figure",
          "source_detail": "Fig. 4",
          "notes": "Visually estimated from Fig. 4"
        },
        {
          "property": "electrical conductivity",
          "value": "6",
          "unit": "10^4 S/m",
          "temperature_value": "700",
          "temperature_unit": "K",
          "source_type": "figure",
          "source_detail": "Fig. 4",
          "notes": "Visually estimated from Fig. 4"
        },
        {
          "property": "power factor",
          "value": "1.5",
          "unit": "10^-3 W m^-1 K^-2",
          "temperature_value": "300",
          "temperature_unit": "K",
          "source_type": "figure",
          "source_detail": "Fig. 5",
          "notes": "Visually estimated from Fig. 5"
        },
        {
          "property": "power factor",
          "value": "3.5",
          "unit": "10^-3 W m^-1 K^-2",
          "temperature_value": "700",
          "temperature_unit": "K",
          "source_type": "figure",
          "source_detail": "Fig. 5",
          "notes": "Visually estimated from Fig. 5"
        }
      ]
    },
    {
      "sample_id": "D",
      "full_formula": "TAGS-85",
      "dopant_or_codopant": [],
      "thermoelectric_properties": [
        {
          "property": "Seebeck coefficient",
          "value": "60",
          "unit": "uV/K",
          "temperature_value": "300",
          "temperature_unit": "K",
          "source_type": "figure",
          "source_detail": "Fig. 4",
          "notes": "Visually estimated from Fig. 4"
        },
        {
          "property": "Seebeck coefficient",
          "value": "140",
          "unit": "uV/K",
          "temperature_value": "700",
          "temperature_unit": "K",
          "source_type": "figure",
          "source_detail": "Fig. 4",
          "notes": "Visually estimated from Fig. 4"
        },
        {
          "property": "electrical conductivity",
          "value": "29",
          "unit": "10^4 S/m",
          "temperature_value": "300",
          "temperature_unit": "K",
          "source_type": "figure",
          "source_detail": "Fig. 4",
          "notes": "Visually estimated from Fig. 4"
        },
        {
          "property": "electrical conductivity",
          "value": "23",
          "unit": "10^4 S/m",
          "temperature_value": "700",
          "temperature_unit": "K",
          "source_type": "figure",
          "source_detail": "Fig. 4",
          "notes": "Visually estimated from Fig. 4"
        },
        {
          "property": "power factor",
          "value": "1.5",
          "unit": "10^-3 W m^-1 K^-2",
          "temperature_value": "300",
          "temperature_unit": "K",
          "source_type": "figure",
          "source_detail": "Fig. 5",
          "notes": "Visually estimated from Fig. 5"
        },
        {
          "property": "power factor",
          "value": "4.2",
          "unit": "10^-3 W m^-1 K^-2",
          "temperature_value": "700",
          "temperature_unit": "K",
          "source_type": "figure",
          "source_detail": "Fig. 5",
          "notes": "Visually estimated from Fig. 5"
        }
      ]
    },
    {
      "sample_id": "E",
      "full_formula": "TAGS-85",
      "dopant_or_codopant": [],
      "thermoelectric_properties": [
        {
          "property": "Seebeck coefficient",
          "value": "60",
          "unit": "uV/K",
          "temperature_value": "300",
          "temperature_unit": "K",
          "source_type": "figure",
          "source_detail": "Fig. 4",
          "notes": "Visually estimated from Fig. 4"
        },
        {
          "property": "Seebeck coefficient",
          "value": "140",
          "unit": "uV/K",
          "temperature_value": "700",
          "temperature_unit": "K",
          "source_type": "figure",
          "source_detail": "Fig. 4",
          "notes": "Visually estimated from Fig. 4"
        },
        {
          "property": "electrical conductivity",
          "value": "29",
          "unit": "10^4 S/m",
          "temperature_value": "300",
          "temperature_unit": "K",
          "source_type": "figure",
          "source_detail": "Fig. 4",
          "notes": "Visually estimated from Fig. 4"
        },
        {
          "property": "electrical conductivity",
          "value": "15",
          "unit": "10^4 S/m",
          "temperature_value": "700",
          "temperature_unit": "K",
          "source_type": "figure",
          "source_detail": "Fig. 4",
          "notes": "Visually estimated from Fig. 4"
        },
        {
          "property": "power factor",
          "value": "1.5",
          "unit": "10^-3 W m^-1 K^-2",
          "temperature_value": "300",
          "temperature_unit": "K",
          "source_type": "figure",
          "source_detail": "Fig. 5",
          "notes": "Visually estimated from Fig. 5"
        },
        {
          "property": "power factor",
          "value": "3.5",
          "unit": "10^-3 W m^-1 K^-2",
          "temperature_value": "700",
          "temperature_unit": "K",
          "source_type": "figure",
          "source_detail": "Fig. 5",
          "notes": "Visually estimated from Fig. 5"
        }
      ]
    }
  ],
  "extraction_notes": "[text-pass] The samples are alloys of GeTe and AgSbTe2 (TAGS-85, x=0.15). No specific dopants were added; the study focuses on the effect of HPHT sintering conditions on the intrinsic properties of the TAGS-85 alloy. Therefore, no dopant_or_codopant entries are provided. [figure-pass p1-5] The paper discusses TAGS-85 and TAGS-80 alloys. While the text mentions temperature-dependent measurements of Seebeck coefficient and electrical conductivity, no plots showing these properties as a function of temperature were provided in the images. Power factor values at specific sintering temperatures were extracted from Table I. [figure-pass p6-8] The samples A-E are different HPHT-sintered TAGS-85 samples. No specific dopant elements are listed for these samples in the text, so dopant_or_codopant is omitted. Thermoelectric properties were extracted from Figs 4 and 5. ",
  "status": "ok",
  "n_pages": 8
}

File: output/raw_json/Impact_of_In_Situ_Generated_Ag2Te_Nanoparticles_on_the_Microstructure_and_Thermoelectric_Properties_of_AgSbTe2_Compounds.json
{
  "source_pdf": "Impact of In Situ Generated Ag2Te Nanoparticles on the Microstructure and Thermoelectric Properties of AgSbTe2 Compounds.pdf",
  "doi": "10.1007/s11664-011-1620-2",
  "base_composition": "AgSbTe2",
  "materials": [
    {
      "sample_id": "x=44",
      "full_formula": "(Ag2Te)0.44(Sb2Te3)0.56",
      "dopant_or_codopant": [
        {
          "element": "Ag2Te",
          "ratio_or_percentage": "x=44",
          "doped_site": "unclear",
          "site_evidence": ""
        }
      ],
      "thermoelectric_properties": [
        {
          "property": "thermal conductivity",
          "value": "0.84",
          "unit": "W/mK",
          "temperature_value": "591",
          "temperature_unit": "K",
          "source_type": "body text",
          "source_detail": "",
          "notes": ""
        },
        {
          "property": "ZT",
          "value": "maximum",
          "unit": "dimensionless",
          "temperature_value": "",
          "temperature_unit": "",
          "source_type": "body text",
          "source_detail": "",
          "notes": "lower than x=50 sample"
        }
      ]
    },
    {
      "sample_id": "x=50",
      "full_formula": "(Ag2Te)0.50(Sb2Te3)0.50",
      "dopant_or_codopant": [
        {
          "element": "Ag2Te",
          "ratio_or_percentage": "x=50",
          "doped_site": "unclear",
          "site_evidence": ""
        }
      ],
      "thermoelectric_properties": [
        {
          "property": "ZT",
          "value": "1.22",
          "unit": "dimensionless",
          "temperature_value": "593",
          "temperature_unit": "K",
          "source_type": "body text",
          "source_detail": "",
          "notes": ""
        }
      ]
    },
    {
      "sample_id": "x=44",
      "full_formula": "(Ag2Te)44(Sb2Te3)56",
      "dopant_or_codopant": [
        {
          "element": "Ag2Te",
          "ratio_or_percentage": "x=44",
          "doped_site": "unclear",
          "site_evidence": ""
        }
      ],
      "thermoelectric_properties": [
        {
          "property": "electrical conductivity",
          "value": "3.4",
          "unit": "10^4 S/m",
          "temperature_value": "",
          "temperature_unit": "",
          "source_type": "figure",
          "source_detail": "",
          "notes": "Visually estimated from Fig. 3a at 300 K"
        },
        {
          "property": "Seebeck coefficient",
          "value": "180",
          "unit": "uV/K",
          "temperature_value": "",
          "temperature_unit": "",
          "source_type": "figure",
          "source_detail": "",
          "notes": "Visually estimated from Fig. 3b at 300 K"
        },
        {
          "property": "thermal conductivity",
          "value": "0.84",
          "unit": "W/mK",
          "temperature_value": "591",
          "temperature_unit": "K",
          "source_type": "figure",
          "source_detail": "",
          "notes": "Visually estimated from Fig. 4"
        },
        {
          "property": "ZT",
          "value": "0.6",
          "unit": "dimensionless",
          "temperature_value": "593",
          "temperature_unit": "K",
          "source_type": "figure",
          "source_detail": "",
          "notes": "Visually estimated from Fig. 6"
        }
      ]
    },
    {
      "sample_id": "x=50",
      "full_formula": "(Ag2Te)50(Sb2Te3)50",
      "dopant_or_codopant": [
        {
          "element": "Ag2Te",
          "ratio_or_percentage": "x=50",
          "doped_site": "unclear",
          "site_evidence": ""
        }
      ],
      "thermoelectric_properties": [
        {
          "property": "ZT",
          "value": "1.22",
          "unit": "dimensionless",
          "temperature_value": "593",
          "temperature_unit": "K",
          "source_type": "figure",
          "source_detail": "",
          "notes": "Visually estimated from Fig. 6"
        }
      ]
    }
  ],
  "extraction_notes": "[text-pass] The paper investigates (Ag2Te)x(Sb2Te3)100-x composites. The samples are described as AgSbTe2-family compounds with in situ generated Ag2Te nanoparticles. Specific numerical values for properties at various temperatures were presented in figures (Fig 3, 4, 6) but not in tabular form; only select peak values were explicitly stated in the body text. [figure-pass p1-5] The samples are composites of Ag2Te and Sb2Te3 described by the formula (Ag2Te)x(Sb2Te3)100-x. Properties were extracted from the provided figures. Electrical conductivity and Seebeck coefficient values were estimated from Fig 3, thermal conductivity from Fig 4, and ZT from Fig 6. ",
  "status": "ok",
  "n_pages": 5
}

File: output/raw_json/Improved_Thermoelectric_Properties_in_Structure_Controlled_Ag-Sb-Te_System.json
{
  "source_pdf": "Improved Thermoelectric Properties in Structure Controlled Ag-Sb-Te System.pdf",
  "doi": "",
  "base_composition": "AgSbTe2",
  "materials": [
    {
      "sample_id": "Ag0.208Sb0.275Te0.517 (A)",
      "full_formula": "Ag0.208Sb0.275Te0.517",
      "dopant_or_codopant": [],
      "thermoelectric_properties": [
        {
          "property": "electrical conductivity",
          "value": "6.17",
          "unit": "10^4 S/m",
          "temperature_value": "room temperature",
          "temperature_unit": "",
          "source_type": "Table 1",
          "source_detail": "",
          "notes": "Calculated from resistivity 16.2e-5 Ohm*m"
        },
        {
          "property": "Seebeck coefficient",
          "value": "270",
          "unit": "\u00b5V/K",
          "temperature_value": "room temperature",
          "temperature_unit": "",
          "source_type": "Table 1",
          "source_detail": "",
          "notes": ""
        },
        {
          "property": "thermal conductivity",
          "value": "0.7",
          "unit": "W/(Km)",
          "temperature_value": "room temperature",
          "temperature_unit": "",
          "source_type": "Table 1",
          "source_detail": "",
          "notes": ""
        },
        {
          "property": "lattice thermal conductivity",
          "value": "0.6",
          "unit": "W/(Km)",
          "temperature_value": "room temperature",
          "temperature_unit": "",
          "source_type": "Table 1",
          "source_detail": "",
          "notes": ""
        },
        {
          "property": "power factor",
          "value": "4.50",
          "unit": "10^-4 W/(K^2m)",
          "temperature_value": "room temperature",
          "temperature_unit": "",
          "source_type": "Table 1",
          "source_detail": "",
          "notes": ""
        },
        {
          "property": "ZT",
          "value": "0.65",
          "unit": "dimensionless",
          "temperature_value": "room temperature",
          "temperature_unit": "",
          "source_type": "Table 1",
          "source_detail": "",
          "notes": ""
        },
        {
          "property": "ZT",
          "value": "2.0",
          "unit": "10^-3 /K",
          "temperature_value": "620",
          "temperature_unit": "K",
          "source_type": "body text",
          "source_detail": "",
          "notes": "Reported as Zmax"
        }
      ]
    },
    {
      "sample_id": "Ag0.208Sb0.275Te0.517 (B)",
      "full_formula": "Ag0.208Sb0.275Te0.517",
      "dopant_or_codopant": [],
      "thermoelectric_properties": [
        {
          "property": "electrical conductivity",
          "value": "45.66",
          "unit": "10^4 S/m",
          "temperature_value": "room temperature",
          "temperature_unit": "",
          "source_type": "Table 1",
          "source_detail": "",
          "notes": "Calculated from resistivity 2.19e-5 Ohm*m"
        },
        {
          "property": "Seebeck coefficient",
          "value": "123",
          "unit": "\u00b5V/K",
          "temperature_value": "room temperature",
          "temperature_unit": "",
          "source_type": "Table 1",
          "source_detail": "",
          "notes": ""
        },
        {
          "property": "thermal conductivity",
          "value": "1.0",
          "unit": "W/(Km)",
          "temperature_value": "room temperature",
          "temperature_unit": "",
          "source_type": "Table 1",
          "source_detail": "",
          "notes": ""
        },
        {
          "property": "lattice thermal conductivity",
          "value": "0.6",
          "unit": "W/(Km)",
          "temperature_value": "room temperature",
          "temperature_unit": "",
          "source_type": "Table 1",
          "source_detail": "",
          "notes": ""
        },
        {
          "property": "power factor",
          "value": "6.91",
          "unit": "10^-4 W/(K^2m)",
          "temperature_value": "room temperature",
          "temperature_unit": "",
          "source_type": "Table 1",
          "source_detail": "",
          "notes": ""
        },
        {
          "property": "ZT",
          "value": "0.71",
          "unit": "dimensionless",
          "temperature_value": "room temperature",
          "temperature_unit": "",
          "source_type": "Table 1",
          "source_detail": "",
          "notes": ""
        },
        {
          "property": "ZT",
          "value": "1.7",
          "unit": "10^-3 /K",
          "temperature_value": "585",
          "temperature_unit": "K",
          "source_type": "body text",
          "source_detail": "",
          "notes": "Reported as Zmax"
        }
      ]
    },
    {
      "sample_id": "Ag0.208Sb0.275Te0.517 (A)",
      "full_formula": "Ag0.208Sb0.275Te0.517",
      "dopant_or_codopant": [],
      "thermoelectric_properties": [
        {
          "property": "Seebeck coefficient",
          "value": "270",
          "unit": "uV/K",
          "temperature_value": "",
          "temperature_unit": "",
          "source_type": "table",
          "source_detail": "Table 1",
          "notes": "Room temperature"
        },
        {
          "property": "thermal conductivity",
          "value": "0.7",
          "unit": "W/(Km)",
          "temperature_value": "",
          "temperature_unit": "",
          "source_type": "table",
          "source_detail": "Table 1",
          "notes": "Room temperature"
        },
        {
          "property": "ZT",
          "value": "0.65",
          "unit": "dimensionless",
          "temperature_value": "",
          "temperature_unit": "",
          "source_type": "table",
          "source_detail": "Table 1",
          "notes": "Room temperature"
        }
      ]
    },
    {
      "sample_id": "Ag0.208Sb0.275Te0.517 (B)",
      "full_formula": "Ag0.208Sb0.275Te0.517",
      "dopant_or_codopant": [],
      "thermoelectric_properties": [
        {
          "property": "Seebeck coefficient",
          "value": "123",
          "unit": "uV/K",
          "temperature_value": "",
          "temperature_unit": "",
          "source_type": "table",
          "source_detail": "Table 1",
          "notes": "Room temperature"
        },
        {
          "property": "thermal conductivity",
          "value": "1.0",
          "unit": "W/(Km)",
          "temperature_value": "",
          "temperature_unit": "",
          "source_type": "table",
          "source_detail": "Table 1",
          "notes": "Room temperature"
        },
        {
          "property": "ZT",
          "value": "0.71",
          "unit": "dimensionless",
          "temperature_value": "",
          "temperature_unit": "",
          "source_type": "table",
          "source_detail": "Table 1",
          "notes": "Room temperature"
        }
      ]
    }
  ],
  "extraction_notes": "[text-pass] The samples are parts of a single boule of Ag0.208Sb0.275Te0.517. No extrinsic dopants were added; the composition is non-stoichiometric relative to AgSbTe2. Z values are reported as Z [10^-3 /K] in the table and text. [figure-pass p1-5] The paper investigates Ag0.208Sb0.275Te0.517 boules. No specific dopants are mentioned; the composition is treated as a specific Ag-Sb-Te system stoichiometry. Thermoelectric properties were extracted from Table 1 for room temperature. Figures 5-8 show temperature-dependent data, but specific numerical values were not extracted as they are continuous curves. ",
  "status": "ok",
  "n_pages": 5
}

File: output/raw_json/Impurity_phase_elimination_enabled_high_thermoelectric_and_mechanical_performance_in_GeTe_alloyed_with_AgSbSe2.json
{
  "source_pdf": "Impurity phase elimination enabled high thermoelectric and mechanical performance in GeTe alloyed with AgSbSe2.pdf",
  "doi": "10.1016/j.tramat.2025.100062",
  "base_composition": "GeTe-AgSbTe2",
  "materials": [
    {
      "sample_id": "(GeTe)80(AgSbSe2)20",
      "full_formula": "(GeTe)80(AgSbSe2)20",
      "dopant_or_codopant": [
        {
          "element": "Ag",
          "ratio_or_percentage": "AgSbSe2 alloying",
          "doped_site": "Ag",
          "site_evidence": "body text"
        },
        {
          "element": "Sb",
          "ratio_or_percentage": "AgSbSe2 alloying",
          "doped_site": "Sb",
          "site_evidence": "body text"
        },
        {
          "element": "Se",
          "ratio_or_percentage": "AgSbSe2 alloying",
          "doped_site": "Te",
          "site_evidence": "body text"
        }
      ],
      "thermoelectric_properties": [
        {
          "property": "Seebeck coefficient",
          "value": "153.60",
          "unit": "\u03bcV/K",
          "temperature_value": "300",
          "temperature_unit": "K",
          "source_type": "body text",
          "source_detail": "",
          "notes": ""
        },
        {
          "property": "power factor",
          "value": "18.8",
          "unit": "\u03bcW cm\u22121 K\u22121",
          "temperature_value": "748",
          "temperature_unit": "K",
          "source_type": "body text",
          "source_detail": "",
          "notes": ""
        },
        {
          "property": "lattice thermal conductivity",
          "value": "0.50",
          "unit": "W m\u22121 K\u22122",
          "temperature_value": "473",
          "temperature_unit": "K",
          "source_type": "body text",
          "source_detail": "",
          "notes": ""
        },
        {
          "property": "ZT",
          "value": "0.35",
          "unit": "dimensionless",
          "temperature_value": "300",
          "temperature_unit": "K",
          "source_type": "body text",
          "source_detail": "",
          "notes": ""
        },
        {
          "property": "ZT",
          "value": "1.52",
          "unit": "dimensionless",
          "temperature_value": "698",
          "temperature_unit": "K",
          "source_type": "body text",
          "source_detail": "",
          "notes": ""
        }
      ]
    },
    {
      "sample_id": "(GeTe)80(Ag0.8Sb1.2Se2)20",
      "full_formula": "(GeTe)80(Ag0.8Sb1.2Se2)20",
      "dopant_or_codopant": [
        {
          "element": "Ag",
          "ratio_or_percentage": "0.8",
          "doped_site": "Ag",
          "site_evidence": "body text"
        },
        {
          "element": "Sb",
          "ratio_or_percentage": "1.2",
          "doped_site": "Sb",
          "site_evidence": "body text"
        }
      ],
      "thermoelectric_properties": [
        {
          "property": "lattice thermal conductivity",
          "value": "0.51",
          "unit": "W m\u22121 K\u22122",
          "temperature_value": "473",
          "temperature_unit": "K",
          "source_type": "body text",
          "source_detail": "",
          "notes": ""
        },
        {
          "property": "ZT",
          "value": "0.39",
          "unit": "dimensionless",
          "temperature_value": "300",
          "temperature_unit": "K",
          "source_type": "body text",
          "source_detail": "",
          "notes": ""
        },
        {
          "property": "ZT",
          "value": "1.41",
          "unit": "dimensionless",
          "temperature_value": "698",
          "temperature_unit": "K",
          "source_type": "body text",
          "source_detail": "",
          "notes": ""
        }
      ]
    },
    {
      "sample_id": "(GeTe)80(AgSbTe2)20",
      "full_formula": "(GeTe)80(AgSbTe2)20",
      "dopant_or_codopant": [
        {
          "element": "Ag",
          "ratio_or_percentage": "20 mol%",
          "doped_site": "unclear",
          "site_evidence": ""
        },
        {
          "element": "Sb",
          "ratio_or_percentage": "20 mol%",
          "doped_site": "unclear",
          "site_evidence": ""
        }
      ],
      "thermoelectric_properties": [
        {
          "property": "power factor",
          "value": "18.8",
          "unit": "uW cm-1 K-1",
          "temperature_value": "748",
          "temperature_unit": "K",
          "source_type": "body text",
          "source_detail": "page 6",
          "notes": ""
        },
        {
          "property": "ZT",
          "value": "1.41",
          "unit": "dimensionless",
          "temperature_value": "698",
          "temperature_unit": "K",
          "source_type": "body text",
          "source_detail": "page 7",
          "notes": ""
        }
      ]
    }
  ],
  "extraction_notes": "[text-pass] The paper focuses on GeTe alloyed with AgSbSe2. The dopant sites are described as Ag and Sb substituting Ge and Se substituting Te. ZT values and other properties were extracted from the body text. [figure-pass p1-5] The provided pages focus on the mechanical properties (Vickers hardness, compressive strength, fracture toughness, Young's modulus) of GeTe-AgSbTe2 alloys. While the abstract mentions an average ZT of 1.07 for (GeTe)80(Ag0.8Sb1.2Se2)20, there are no plots or tables provided in the images that show thermoelectric properties (Seebeck coefficient, electrical conductivity, thermal conductivity, power factor, or ZT) as a function of temperature. [figure-pass p6-10] The paper focuses on GeTe-based alloys with AgSbSe2 (often written as AgSbTe2-family in context of AgSbSe2/AgSbTe2). Data for (GeTe)80(AgSbTe2)20 is explicitly mentioned in the text. Other samples like (GeTe)1-x(AgSbTe2)x are plotted in figures 4, 5, and 6, but specific numerical values for individual points were not extracted as they are visual estimates from curves. ",
  "status": "ok",
  "n_pages": 10
}
