Repository: Harpriyaminhas/AgSbTe2_data_extraction

# AgSbTe2 Thermoelectric Dataset Extraction + Viewer

Pipeline and dataset for doping/thermoelectric-property data extracted from
173 journal-article PDFs on AgSbTe2-family thermoelectrics (Seebeck
coefficient, electrical conductivity, thermal conductivity, lattice thermal
conductivity, power factor, ZT), with dopant/co-dopant/doping-site and DOI
provenance for every data point.

**What's in this repo, and what's deliberately NOT:**
- Included: the extraction pipeline code, the Streamlit viewer app, the
  extracted dataset (CSV/Excel), and per-paper raw extraction JSON.
- **Not included**: the 173 source PDFs, or rendered page images of them.

File: output/raw_json/Influence_of_In_doping_on_the_thermoelectric_properties_of_an_AgSbTe2_compound_with_enhanced_figure_of_merit.json
{
  "source_pdf": "Influence of In doping on the thermoelectric properties of an AgSbTe2 compound with enhanced figure of merit.pdf",
  "doi": "10.1039/c3ta14547f",
  "base_composition": "AgSbTe2",
  "materials": [
    {
      "sample_id": "AgSbTe2",
      "full_formula": "AgSbTe2",
      "dopant_or_codopant": [],
      "thermoelectric_properties": [
        {
          "property": "electrical conductivity",
          "value": "3.6",
          "unit": "10^4 S m^-1",
          "temperature_value": "300",
          "temperature_unit": "K",
          "source_type": "Table 1",
          "source_detail": "",
          "notes": ""
        },
        {
          "property": "Seebeck coefficient",
          "value": "165",
          "unit": "mV K^-1",
          "temperature_value": "300",
          "temperature_unit": "K",
          "source_type": "Table 1",
          "source_detail": "",
          "notes": ""
        }
      ]
    },
    {
      "sample_id": "Ag(Sb0.97In0.03)Te2",
      "full_formula": "Ag(Sb0.97In0.03)Te2",
      "dopant_or_codopant": [
        {
          "element": "In",
          "ratio_or_percentage": "0.03",
          "doped_site": "Sb",
          "site_evidence": ""
        }
      ],
      "thermoelectric_properties": [
        {
          "property": "electrical conductivity",
          "value": "2.7",
          "unit": "10^4 S m^-1",
          "temperature_value": "300",
          "temperature_unit": "K",
          "source_type": "Table 1",
          "source_detail": "",
          "notes": ""
        },
        {
          "property": "Seebeck coefficient",
          "value": "190",
          "unit": "mV K^-1",
          "temperature_value": "300",
          "temperature_unit": "K",
          "source_type": "Table 1",
          "source_detail": "",
          "notes": ""
        }
      ]
    },
    {
      "sample_id": "Ag(Sb0.95In0.05)Te2",
      "full_formula": "Ag(Sb0.95In0.05)Te2",
      "dopant_or_codopant": [
        {
          "element": "In",
          "ratio_or_percentage": "0.05",
          "doped_site": "Sb",
          "site_evidence": ""
        }
      ],
      "thermoelectric_properties": [
        {
          "property": "electrical conductivity",
          "value": "2.3",
          "unit": "10^4 S m^-1",
          "temperature_value": "300",
          "temperature_unit": "K",
          "source_type": "Table 1",
          "source_detail": "",
          "notes": ""
        },
        {
          "property": "Seebeck coefficient",
          "value": "212",
          "unit": "mV K^-1",
          "temperature_value": "300",
          "temperature_unit": "K",
          "source_type": "Table 1",
          "source_detail": "",
          "notes": ""
        }
      ]
    },
    {
      "sample_id": "Ag(Sb0.93In0.07)Te2",
      "full_formula": "Ag(Sb0.93In0.07)Te2",
      "dopant_or_codopant": [
        {
          "element": "In",
          "ratio_or_percentage": "0.07",
          "doped_site": "Sb",
          "site_evidence": ""
        }
      ],
      "thermoelectric_properties": [
        {
          "property": "electrical conductivity",
          "value": "2.1",
          "unit": "10^4 S m^-1",
          "temperature_value": "300",
          "temperature_unit": "K",
          "source_type": "Table 1",
          "source_detail": "",
          "notes": ""
        },
        {
          "property": "Seebeck coefficient",
          "value": "230",
          "unit": "mV K^-1",
          "temperature_value": "300",
          "temperature_unit": "K",
          "source_type": "Table 1",
          "source_detail": "",
          "notes": ""
        },
        {
          "property": "power factor",
          "value": "1.35",
          "unit": "10^-3 W m^-1 K^-2",
          "temperature_value": "450",
          "temperature_unit": "K",
          "source_type": "body text",
          "source_detail": "",
          "notes": ""
        },
        {
          "property": "ZT",
          "value": "1.35",
          "unit": "dimensionless",
          "temperature_value": "650",
          "temperature_unit": "K",
          "source_type": "body text",
          "source_detail": "",
          "notes": ""
        }
      ]
    },
    {
      "sample_id": "AgSbTe2 (x=0)",
      "full_formula": "AgSbTe2",
      "dopant_or_codopant": [],
      "thermoelectric_properties": [
        {
          "property": "electrical conductivity",
          "value": "3.8",
          "unit": "10^4 S m^-1",
          "temperature_value": "300",
          "temperature_unit": "K",
          "source_type": "figure",
          "source_detail": "Fig. 3a",
          "notes": "Visually estimated from Fig. 3a"
        },
        {
          "property": "Seebeck coefficient",
          "value": "170",
          "unit": "uV K^-1",
          "temperature_value": "300",
          "temperature_unit": "K",
          "source_type": "figure",
          "source_detail": "Fig. 3c",
          "notes": "Visually estimated from Fig. 3c"
        },
        {
          "property": "power factor",
          "value": "1.05",
          "unit": "mWm^-1K^-2",
          "temperature_value": "300",
          "temperature_unit": "K",
          "source_type": "figure",
          "source_detail": "Fig. 3d",
          "notes": "Visually estimated from Fig. 3d"
        },
        {
          "property": "ZT",
          "value": "0.45",
          "unit": "dimensionless",
          "temperature_value": "300",
          "temperature_unit": "K",
          "source_type": "figure",
          "source_detail": "Fig. 5",
          "notes": "Visually estimated from Fig. 5"
        }
      ]
    },
    {
      "sample_id": "Ag(Sb0.97In0.03)Te2 (x=0.03)",
      "full_formula": "Ag(Sb0.97In0.03)Te2",
      "dopant_or_codopant": [
        {
          "element": "In",
          "ratio_or_percentage": "x=0.03",
          "doped_site": "Sb",
          "site_evidence": ""
        }
      ],
      "thermoelectric_properties": [
        {
          "property": "electrical conductivity",
          "value": "2.7",
          "unit": "10^4 S m^-1",
          "temperature_value": "300",
          "temperature_unit": "K",
          "source_type": "figure",
          "source_detail": "Fig. 3a",
          "notes": "Visually estimated from Fig. 3a"
        },
        {
          "property": "Seebeck coefficient",
          "value": "210",
          "unit": "uV K^-1",
          "temperature_value": "300",
          "temperature_unit": "K",
          "source_type": "figure",
          "source_detail": "Fig. 3c",
          "notes": "Visually estimated from Fig. 3c"
        },
        {
          "property": "power factor",
          "value": "1.15",
          "unit": "mWm^-1K^-2",
          "temperature_value": "300",
          "temperature_unit": "K",
          "source_type": "figure",
          "source_detail": "Fig. 3d",
          "notes": "Visually estimated from Fig. 3d"
        },
        {
          "property": "ZT",
          "value": "0.5",
          "unit": "dimensionless",
          "temperature_value": "300",
          "temperature_unit": "K",
          "source_type": "figure",
          "source_detail": "Fig. 5",
          "notes": "Visually estimated from Fig. 5"
        }
      ]
    },
    {
      "sample_id": "Ag(Sb0.95In0.05)Te2 (x=0.05)",
      "full_formula": "Ag(Sb0.95In0.05)Te2",
      "dopant_or_codopant": [
        {
          "element": "In",
          "ratio_or_percentage": "x=0.05",
          "doped_site": "Sb",
          "site_evidence": ""
        }
      ],
      "thermoelectric_properties": [
        {
          "property": "electrical conductivity",
          "value": "2.3",
          "unit": "10^4 S m^-1",
          "temperature_value": "300",
          "temperature_unit": "K",
          "source_type": "figure",
          "source_detail": "Fig. 3a",
          "notes": "Visually estimated from Fig. 3a"
        },
        {
          "property": "Seebeck coefficient",
          "value": "230",
          "unit": "uV K^-1",
          "temperature_value": "300",
          "temperature_unit": "K",
          "source_type": "figure",
          "source_detail": "Fig. 3c",
          "notes": "Visually estimated from Fig. 3c"
        },
        {
          "property": "power factor",
          "value": "1.2",
          "unit": "mWm^-1K^-2",
          "temperature_value": "300",
          "temperature_unit": "K",
          "source_type": "figure",
          "source_detail": "Fig. 3d",
          "notes": "Visually estimated from Fig. 3d"
        },
        {
          "property": "ZT",
          "value": "0.52",
          "unit": "dimensionless",
          "temperature_value": "300",
          "temperature_unit": "K",
          "source_type": "figure",
          "source_detail": "Fig. 5",
          "notes": "Visually estimated from Fig. 5"
        }
      ]
    },
    {
      "sample_id": "Ag(Sb0.93In0.07)Te2 (x=0.07)",
      "full_formula": "Ag(Sb0.93In0.07)Te2",
      "dopant_or_codopant": [
        {
          "element": "In",
          "ratio_or_percentage": "x=0.07",
          "doped_site": "Sb",
          "site_evidence": ""
        }
      ],
      "thermoelectric_properties": [
        {
          "property": "electrical conductivity",
          "value": "2.1",
          "unit": "10^4 S m^-1",
          "temperature_value": "300",
          "temperature_unit": "K",
          "source_type": "figure",
          "source_detail": "Fig. 3a",
          "notes": "Visually estimated from Fig. 3a"
        },
        {
          "property": "Seebeck coefficient",
          "value": "250",
          "unit": "uV K^-1",
          "temperature_value": "300",
          "temperature_unit": "K",
          "source_type": "figure",
          "source_detail": "Fig. 3c",
          "notes": "Visually estimated from Fig. 3c"
        },
        {
          "property": "power factor",
          "value": "1.25",
          "unit": "mWm^-1K^-2",
          "temperature_value": "300",
          "temperature_unit": "K",
          "source_type": "figure",
          "source_detail": "Fig. 3d",
          "notes": "Visually estimated from Fig. 3d"
        },
        {
          "property": "ZT",
          "value": "0.55",
          "unit": "dimensionless",
          "temperature_value": "300",
          "temperature_unit": "K",
          "source_type": "figure",
          "source_detail": "Fig. 5",
          "notes": "Visually estimated from Fig. 5"
        }
      ]
    }
  ],
  "extraction_notes": "[text-pass] Doping site for In is identified as Sb based on the text stating 'In substitutes Sb in the AgSbTe2 crystal lattice'. Thermoelectric properties at 300 K were extracted from Table 1. Peak power factor and ZT values were extracted from the body text. [figure-pass p6-6] The provided page contains only a list of references and no thermoelectric property data or plots for AgSbTe2-family compounds. ",
  "status": "ok",
  "n_pages": 6
}

File: output/raw_json/Influence_of_mechanochemical_syntheses_and_compacting_methods_on_the_thermoelectric_properties_of_nanostructured_AgSnmSbTe2_m_TAST-m_.json
{
  "source_pdf": "Influence of mechanochemical syntheses and compacting methods on the thermoelectric properties of nanostructured AgSnmSbTe2+m (TAST-m).pdf",
  "doi": "10.1088/0268-1242/29/12/124009",
  "base_composition": "AgSbTe2-doped SnTe",
  "materials": [
    {
      "sample_id": "TAST-10",
      "full_formula": "(SnTe)10(AgSbTe2)",
      "dopant_or_codopant": [
        {
          "element": "Ag",
          "ratio_or_percentage": "10 mol% AgSbTe2",
          "doped_site": "multiple sites",
          "site_evidence": "The paper states Ag and Sb atoms statistically occupy the cation position in the cubic structure."
        },
        {
          "element": "Sb",
          "ratio_or_percentage": "10 mol% AgSbTe2",
          "doped_site": "multiple sites",
          "site_evidence": "The paper states Ag and Sb atoms statistically occupy the cation position in the cubic structure."
        }
      ],
      "thermoelectric_properties": []
    },
    {
      "sample_id": "TAST-12",
      "full_formula": "(SnTe)12(AgSbTe2)",
      "dopant_or_codopant": [
        {
          "element": "Ag",
          "ratio_or_percentage": "12 mol% AgSbTe2",
          "doped_site": "multiple sites",
          "site_evidence": ""
        },
        {
          "element": "Sb",
          "ratio_or_percentage": "12 mol% AgSbTe2",
          "doped_site": "multiple sites",
          "site_evidence": ""
        }
      ],
      "thermoelectric_properties": []
    },
    {
      "sample_id": "TAST-16",
      "full_formula": "(SnTe)16(AgSbTe2)",
      "dopant_or_codopant": [
        {
          "element": "Ag",
          "ratio_or_percentage": "16 mol% AgSbTe2",
          "doped_site": "multiple sites",
          "site_evidence": ""
        },
        {
          "element": "Sb",
          "ratio_or_percentage": "16 mol% AgSbTe2",
          "doped_site": "multiple sites",
          "site_evidence": ""
        }
      ],
      "thermoelectric_properties": []
    },
    {
      "sample_id": "TAST-20",
      "full_formula": "(SnTe)20(AgSbTe2)",
      "dopant_or_codopant": [
        {
          "element": "Ag",
          "ratio_or_percentage": "20 mol% AgSbTe2",
          "doped_site": "multiple sites",
          "site_evidence": ""
        },
        {
          "element": "Sb",
          "ratio_or_percentage": "20 mol% AgSbTe2",
          "doped_site": "multiple sites",
          "site_evidence": ""
        }
      ],
      "thermoelectric_properties": []
    },
    {
      "sample_id": "TAST-25",
      "full_formula": "(SnTe)25(AgSbTe2)",
      "dopant_or_codopant": [
        {
          "element": "Ag",
          "ratio_or_percentage": "25 mol% AgSbTe2",
          "doped_site": "multiple sites",
          "site_evidence": ""
        },
        {
          "element": "Sb",
          "ratio_or_percentage": "25 mol% AgSbTe2",
          "doped_site": "multiple sites",
          "site_evidence": ""
        }
      ],
      "thermoelectric_properties": []
    },
    {
      "sample_id": "TAST-10",
      "full_formula": "SnTe doped with AgSbTe2",
      "dopant_or_codopant": [
        {
          "element": "Ag",
          "ratio_or_percentage": "10 mol%",
          "doped_site": "unclear",
          "site_evidence": ""
        },
        {
          "element": "Sb",
          "ratio_or_percentage": "10 mol%",
          "doped_site": "unclear",
          "site_evidence": ""
        }
      ],
      "thermoelectric_properties": [
        {
          "property": "thermal conductivity",
          "value": "2.0",
          "unit": "W m^-1 K^-1",
          "temperature_value": "300",
          "temperature_unit": "K",
          "source_type": "figure",
          "source_detail": "",
          "notes": "Visually estimated from Fig 8, TAST-10, CPA"
        },
        {
          "property": "electrical conductivity",
          "value": "1500",
          "unit": "S cm^-1",
          "temperature_value": "300",
          "temperature_unit": "K",
          "source_type": "figure",
          "source_detail": "",
          "notes": "Visually estimated from Fig 10, TAST-10, CPA"
        },
        {
          "property": "Seebeck coefficient",
          "value": "60",
          "unit": "uV K^-1",
          "temperature_value": "300",
          "temperature_unit": "K",
          "source_type": "figure",
          "source_detail": "",
          "notes": "Visually estimated from Fig 12, TAST-10, CPA"
        },
        {
          "property": "ZT",
          "value": "0.1",
          "unit": "dimensionless",
          "temperature_value": "300",
          "temperature_unit": "K",
          "source_type": "figure",
          "source_detail": "",
          "notes": "Visually estimated from Fig 14, TAST-10, CPA"
        }
      ]
    },
    {
      "sample_id": "TAST-20",
      "full_formula": "SnTe doped with AgSbTe2",
      "dopant_or_codopant": [
        {
          "element": "Ag",
          "ratio_or_percentage": "20 mol%",
          "doped_site": "unclear",
          "site_evidence": ""
        },
        {
          "element": "Sb",
          "ratio_or_percentage": "20 mol%",
          "doped_site": "unclear",
          "site_evidence": ""
        }
      ],
      "thermoelectric_properties": [
        {
          "property": "ZT",
          "value": "0.6",
          "unit": "dimensionless",
          "temperature_value": "700",
          "temperature_unit": "K",
          "source_type": "figure",
          "source_detail": "",
          "notes": "Visually estimated from Fig 14, TAST-20, STS"
        }
      ]
    }
  ],
  "extraction_notes": "[text-pass] The article reports thermoelectric properties (Seebeck coefficient, electrical conductivity, thermal conductivity, ZT) for TAST-m series (m=10, 12, 16, 20, 25) via plots (Fig 8-15). Specific numerical values for these properties at specific temperatures were not provided in tables, only plotted curves. The dopant site is identified as 'multiple sites' because Ag and Sb substitute into the SnTe cation sublattice. [figure-pass p1-5] The provided pages contain structural characterization (XRD, TEM) and experimental methodology for AgSnmSbTe2+m (TAST-m) compounds, but do not contain any plots or tables showing thermoelectric properties (Seebeck coefficient, electrical conductivity, thermal conductivity, power factor, or ZT) as a function of temperature. [figure-pass p6-10] The samples are SnTe doped with AgSbTe2, referred to as TAST-m where m is the mol% of AgSbTe2. Data points were visually estimated from the provided figures. Only representative samples and properties are included. ",
  "status": "ok",
  "n_pages": 10
}

File: output/raw_json/Influence_of_nanoscale_Ag2_Te_precipitates_on_the_thermoelectric_properties_of_the_Sn_doped_P-type_AgSbTe2_compound.json
{
  "source_pdf": "Influence of nanoscale Ag2 Te precipitates on the thermoelectric properties of the Sn doped P-type AgSbTe2 compound.pdf",
  "doi": "10.1063/1.4896435",
  "base_composition": "AgSbTe2",
  "materials": [
    {
      "sample_id": "AgSbTe2",
      "full_formula": "AgSbTe2",
      "dopant_or_codopant": [],
      "thermoelectric_properties": [
        {
          "property": "electrical conductivity",
          "value": "3.6",
          "unit": "10^4 S m^-1",
          "temperature_value": "",
          "temperature_unit": "",
          "source_type": "Table 1",
          "source_detail": "",
          "notes": ""
        },
        {
          "property": "Seebeck coefficient",
          "value": "165",
          "unit": "\u03bcV K^-1",
          "temperature_value": "",
          "temperature_unit": "",
          "source_type": "Table 1",
          "source_detail": "",
          "notes": ""
        }
      ]
    },
    {
      "sample_id": "Ag(Sb0.99Sn0.01)Te2",
      "full_formula": "AgSb0.99Sn0.01Te2",
      "dopant_or_codopant": [
        {
          "element": "Sn",
          "ratio_or_percentage": "x = 0.01",
          "doped_site": "Sb",
          "site_evidence": ""
        }
      ],
      "thermoelectric_properties": [
        {
          "property": "electrical conductivity",
          "value": "0.7",
          "unit": "10^4 S m^-1",
          "temperature_value": "",
          "temperature_unit": "",
          "source_type": "Table 1",
          "source_detail": "",
          "notes": ""
        },
        {
          "property": "Seebeck coefficient",
          "value": "209",
          "unit": "\u03bcV K^-1",
          "temperature_value": "",
          "temperature_unit": "",
          "source_type": "Table 1",
          "source_detail": "",
          "notes": ""
        }
      ]
    },
    {
      "sample_id": "Ag(Sb0.97Sn0.03)Te2",
      "full_formula": "Ag0.99Sb0.98Sn0.027Te2",
      "dopant_or_codopant": [
        {
          "element": "Sn",
          "ratio_or_percentage": "x = 0.03",
          "doped_site": "Sb",
          "site_evidence": ""
        }
      ],
      "thermoelectric_properties": [
        {
          "property": "ZT",
          "value": "1.1",
          "unit": "dimensionless",
          "temperature_value": "600",
          "temperature_unit": "K",
          "source_type": "body text",
          "source_detail": "",
          "notes": ""
        },
        {
          "property": "electrical conductivity",
          "value": "2.09",
          "unit": "10^4 S m^-1",
          "temperature_value": "",
          "temperature_unit": "",
          "source_type": "Table 1",
          "source_detail": "",
          "notes": ""
        },
        {
          "property": "Seebeck coefficient",
          "value": "179",
          "unit": "\u03bcV K^-1",
          "temperature_value": "",
          "temperature_unit": "",
          "source_type": "Table 1",
          "source_detail": "",
          "notes": ""
        },
        {
          "property": "electrical conductivity",
          "value": "3",
          "unit": "10^4 S m^-1",
          "temperature_value": "543",
          "temperature_unit": "K",
          "source_type": "body text",
          "source_detail": "",
          "notes": ""
        },
        {
          "property": "power factor",
          "value": "1.38",
          "unit": "mW m^-1 K^-2",
          "temperature_value": "600",
          "temperature_unit": "K",
          "source_type": "body text",
          "source_detail": "",
          "notes": ""
        },
        {
          "property": "lattice thermal conductivity",
          "value": "0.35",
          "unit": "W/m K",
          "temperature_value": "510",
          "temperature_unit": "K",
          "source_type": "body text",
          "source_detail": "",
          "notes": ""
        }
      ]
    },
    {
      "sample_id": "Ag(Sb0.95Sn0.05)Te2",
      "full_formula": "Ag0.97Sb0.96Sn0.048Te1.99",
      "dopant_or_codopant": [
        {
          "element": "Sn",
          "ratio_or_percentage": "x = 0.05",
          "doped_site": "Sb",
          "site_evidence": ""
        }
      ],
      "thermoelectric_properties": [
        {
          "property": "electrical conductivity",
          "value": "1.45",
          "unit": "10^4 S m^-1",
          "temperature_value": "",
          "temperature_unit": "",
          "source_type": "Table 1",
          "source_detail": "",
          "notes": ""
        },
        {
          "property": "Seebeck coefficient",
          "value": "156",
          "unit": "\u03bcV K^-1",
          "temperature_value": "",
          "temperature_unit": "",
          "source_type": "Table 1",
          "source_detail": "",
          "notes": ""
        }
      ]
    },
    {
      "sample_id": "Ag(Sb0.93Sn0.07)Te2",
      "full_formula": "Ag0.96Sb0.94Sn0.064Te1.98",
      "dopant_or_codopant": [
        {
          "element": "Sn",
          "ratio_or_percentage": "x = 0.07",
          "doped_site": "Sb",
          "site_evidence": ""
        }
      ],
      "thermoelectric_properties": [
        {
          "property": "electrical conductivity",
          "value": "1.016",
          "unit": "10^4 S m^-1",
          "temperature_value": "",
          "temperature_unit": "",
          "source_type": "Table 1",
          "source_detail": "",
          "notes": ""
        },
        {
          "property": "Seebeck coefficient",
          "value": "121",
          "unit": "\u03bcV K^-1",
          "temperature_value": "",
          "temperature_unit": "",
          "source_type": "Table 1",
          "source_detail": "",
          "notes": ""
        }
      ]
    },
    {
      "sample_id": "Ag(Sb1-xSnx)Te2 (x = 0.01)",
      "full_formula": "Ag(Sb0.99Sn0.01)Te2",
      "dopant_or_codopant": [
        {
          "element": "Sn",
          "ratio_or_percentage": "x = 0.01",
          "doped_site": "Sb",
          "site_evidence": ""
        }
      ],
      "thermoelectric_properties": []
    },
    {
      "sample_id": "Ag(Sb1-xSnx)Te2 (x = 0.03)",
      "full_formula": "Ag(Sb0.97Sn0.03)Te2",
      "dopant_or_codopant": [
        {
          "element": "Sn",
          "ratio_or_percentage": "x = 0.03",
          "doped_site": "Sb",
          "site_evidence": ""
        }
      ],
      "thermoelectric_properties": [
        {
          "property": "electrical conductivity",
          "value": "3",
          "unit": "10^4 S m^-1",
          "temperature_value": "543",
          "temperature_unit": "K",
          "source_type": "body text",
          "source_detail": "",
          "notes": ""
        }
      ]
    },
    {
      "sample_id": "Ag(Sb1-xSnx)Te2 (x = 0.05)",
      "full_formula": "Ag(Sb0.95Sn0.05)Te2",
      "dopant_or_codopant": [
        {
          "element": "Sn",
          "ratio_or_percentage": "x = 0.05",
          "doped_site": "Sb",
          "site_evidence": ""
        }
      ],
      "thermoelectric_properties": []
    },
    {
      "sample_id": "Ag(Sb1-xSnx)Te2 (x = 0.07)",
      "full_formula": "Ag(Sb0.93Sn0.07)Te2",
      "dopant_or_codopant": [
        {
          "element": "Sn",
          "ratio_or_percentage": "x = 0.07",
          "doped_site": "Sb",
          "site_evidence": ""
        }
      ],
      "thermoelectric_properties": []
    },
    {
      "sample_id": "Ag(Sb1-xSnx)Te2, x=0.01",
      "full_formula": "AgSb0.99Sn0.01Te2",
      "dopant_or_codopant": [
        {
          "element": "Sn",
          "ratio_or_percentage": "x=0.01",
          "doped_site": "Sb",
          "site_evidence": "text"
        }
      ],
      "thermoelectric_properties": [
        {
          "property": "electrical conductivity",
          "value": "0.7",
          "unit": "10^4 S m^-1",
          "temperature_value": "300",
          "temperature_unit": "K",
          "source_type": "figure",
          "source_detail": "",
          "notes": "Visually estimated from Fig. 4a"
        },
        {
          "property": "Seebeck coefficient",
          "value": "180",
          "unit": "uV K^-1",
          "temperature_value": "300",
          "temperature_unit": "K",
          "source_type": "figure",
          "source_detail": "",
          "notes": "Visually estimated from Fig. 4b"
        },
        {
          "property": "power factor",
          "value": "0.25",
          "unit": "mW m^-1 K^-2",
          "temperature_value": "300",
          "temperature_unit": "K",
          "source_type": "figure",
          "source_detail": "",
          "notes": "Visually estimated from Fig. 4c"
        },
        {
          "property": "thermal conductivity",
          "value": "0.65",
          "unit": "W m^-1 K^-1",
          "temperature_value": "300",
          "temperature_unit": "K",
          "source_type": "figure",
          "source_detail": "",
          "notes": "Visually estimated from Fig. 4e"
        },
        {
          "property": "lattice thermal conductivity",
          "value": "0.55",
          "unit": "W m^-1 K^-1",
          "temperature_value": "300",
          "temperature_unit": "K",
          "source_type": "figure",
          "source_detail": "",
          "notes": "Visually estimated from Fig. 4f"
        },
        {
          "property": "ZT",
          "value": "0.2",
          "unit": "dimensionless",
          "temperature_value": "300",
          "temperature_unit": "K",
          "source_type": "figure",
          "source_detail": "",
          "notes": "Visually estimated from Fig. 5a"
        }
      ]
    },
    {
      "sample_id": "Ag(Sb1-xSnx)Te2, x=0.03",
      "full_formula": "AgSb0.97Sn0.03Te2",
      "dopant_or_codopant": [
        {
          "element": "Sn",
          "ratio_or_percentage": "x=0.03",
          "doped_site": "Sb",
          "site_evidence": "text"
        }
      ],
      "thermoelectric_properties": [
        {
          "property": "electrical conductivity",
          "value": "2.8",
          "unit": "10^4 S m^-1",
          "temperature_value": "300",
          "temperature_unit": "K",
          "source_type": "figure",
          "source_detail": "",
          "notes": "Visually estimated from Fig. 4a"
        },
        {
          "property": "Seebeck coefficient",
          "value": "160",
          "unit": "uV K^-1",
          "temperature_value": "300",
          "temperature_unit": "K",
          "source_type": "figure",
          "source_detail": "",
          "notes": "Visually estimated from Fig. 4b"
        },
        {
          "property": "power factor",
          "value": "0.7",
          "unit": "mW m^-1 K^-2",
          "temperature_value": "300",
          "temperature_unit": "K",
          "source_type": "figure",
          "source_detail": "",
          "notes": "Visually estimated from Fig. 4c"
        },
        {
          "property": "thermal conductivity",
          "value": "0.68",
          "unit": "W m^-1 K^-1",
          "temperature_value": "300",
          "temperature_unit": "K",
          "source_type": "figure",
          "source_detail": "",
          "notes": "Visually estimated from Fig. 4e"
        },
        {
          "property": "lattice thermal conductivity",
          "value": "0.58",
          "unit": "W m^-1 K^-1",
          "temperature_value": "300",
          "temperature_unit": "K",
          "source_type": "figure",
          "source_detail": "",
          "notes": "Visually estimated from Fig. 4f"
        },
        {
          "property": "ZT",
          "value": "0.35",
          "unit": "dimensionless",
          "temperature_value": "300",
          "temperature_unit": "K",
          "source_type": "figure",
          "source_detail": "",
          "notes": "Visually estimated from Fig. 5a"
        }
      ]
    },
    {
      "sample_id": "Ag(Sb1-xSnx)Te2, x=0.05",
      "full_formula": "AgSb0.95Sn0.05Te2",
      "dopant_or_codopant": [
        {
          "element": "Sn",
          "ratio_or_percentage": "x=0.05",
          "doped_site": "Sb",
          "site_evidence": "text"
        }
      ],
      "thermoelectric_properties": [
        {
          "property": "electrical conductivity",
          "value": "1.2",
          "unit": "10^4 S m^-1",
          "temperature_value": "300",
          "temperature_unit": "K",
          "source_type": "figure",
          "source_detail": "",
          "notes": "Visually estimated from Fig. 4a"
        },
        {
          "property": "Seebeck coefficient",
          "value": "140",
          "unit": "uV K^-1",
          "temperature_value": "300",
          "temperature_unit": "K",
          "source_type": "figure",
          "source_detail": "",
          "notes": "Visually estimated from Fig. 4b"
        },
        {
          "property": "power factor",
          "value": "0.3",
          "unit": "mW m^-1 K^-2",
          "temperature_value": "300",
          "temperature_unit": "K",
          "source_type": "figure",
          "source_detail": "",
          "notes": "Visually estimated from Fig. 4c"
        },
        {
          "property": "thermal conductivity",
          "value": "0.68",
          "unit": "W m^-1 K^-1",
          "temperature_value": "300",
          "temperature_unit": "K",
          "source_type": "figure",
          "source_detail": "",
          "notes": "Visually estimated from Fig. 4e"
        },
        {
          "property": "lattice thermal conductivity",
          "value": "0.6",
          "unit": "W m^-1 K^-1",
          "temperature_value": "300",
          "temperature_unit": "K",
          "source_type": "figure",
          "source_detail": "",
          "notes": "Visually estimated from Fig. 4f"
        },
        {
          "property": "ZT",
          "value": "0.2",
          "unit": "dimensionless",
          "temperature_value": "300",
          "temperature_unit": "K",
          "source_type": "figure",
          "source_detail": "",
          "notes": "Visually estimated from Fig. 5a"
        }
      ]
    },
    {
      "sample_id": "Ag(Sb1-xSnx)Te2, x=0.07",
      "full_formula": "AgSb0.93Sn0.07Te2",
      "dopant_or_codopant": [
        {
          "element": "Sn",
          "ratio_or_percentage": "x=0.07",
          "doped_site": "Sb",
          "site_evidence": "text"
        }
      ],
      "thermoelectric_properties": [
        {
          "property": "electrical conductivity",
          "value": "1.1",
          "unit": "10^4 S m^-1",
          "temperature_value": "300",
          "temperature_unit": "K",
          "source_type": "figure",
          "source_detail": "",
          "notes": "Visually estimated from Fig. 4a"
        },
        {
          "property": "Seebeck coefficient",
          "value": "130",
          "unit": "uV K^-1",
          "temperature_value": "300",
          "temperature_unit": "K",
          "source_type": "figure",
          "source_detail": "",
          "notes": "Visually estimated from Fig. 4b"
        },
        {
          "property": "power factor",
          "value": "0.25",
          "unit": "mW m^-1 K^-2",
          "temperature_value": "300",
          "temperature_unit": "K",
          "source_type": "figure",
          "source_detail": "",
          "notes": "Visually estimated from Fig. 4c"
        },
        {
          "property": "thermal conductivity",
          "value": "0.7",
          "unit": "W m^-1 K^-1",
          "temperature_value": "300",
          "temperature_unit": "K",
          "source_type": "figure",
          "source_detail": "",
          "notes": "Visually estimated from Fig. 4e"
        },
        {
          "property": "lattice thermal conductivity",
          "value": "0.65",
          "unit": "W m^-1 K^-1",
          "temperature_value": "300",
          "temperature_unit": "K",
          "source_type": "figure",
          "source_detail": "",
          "notes": "Visually estimated from Fig. 4f"
        },
        {
          "property": "ZT",
          "value": "0.2",
          "unit": "dimensionless",
          "temperature_value": "300",
          "temperature_unit": "K",
          "source_type": "figure",
          "source_detail": "",
          "notes": "Visually estimated from Fig. 5a"
        }
      ]
    }
  ],
  "extraction_notes": "[figure-pass p1-5] The paper discusses Sn-doped AgSbTe2. While the text mentions that Fig. 4 shows temperature-dependent thermoelectric properties, the provided images do not include Fig. 4. Therefore, only the electrical conductivity value explicitly mentioned in the body text for the x=0.03 sample is included. [figure-pass p6-8] Data extracted from Fig 4 and Fig 5. Values are visual estimates from the plots. ",
  "status": "ok",
  "n_pages": 8
}

File: output/raw_json/Ioffe_Regel_limit_and_lattice_thermal_conductivity_reduction_of_high_performance_AgSbTe2_15_GeTe_85_thermoelectric_materials.json
{
  "source_pdf": "Ioffe\u2013Regel limit and lattice thermal conductivity reduction of high performance (AgSbTe2)15(GeTe)85 thermoelectric materials.pdf",
  "doi": "10.1039/c3ta15147f",
  "base_composition": "(AgSbTe2)15(GeTe)85",
  "materials": [
    {
      "sample_id": "0.4 AQ",
      "full_formula": "(Ag0.4SbTe0.2+1.5)15(GeTe)85",
      "dopant_or_codopant": [
        {
          "element": "Ag",
          "ratio_or_percentage": "0.4",
          "doped_site": "unclear",
          "site_evidence": ""
        },
        {
          "element": "Sb",
          "ratio_or_percentage": "1",
          "doped_site": "unclear",
          "site_evidence": ""
        }
      ],
      "thermoelectric_properties": [
        {
          "property": "electrical conductivity",
          "value": "6.3",
          "unit": "cm2 V-1 s-1",
          "temperature_value": "300",
          "temperature_unit": "K",
          "source_type": "Table 1",
          "source_detail": "",
          "notes": ""
        }
      ]
    },
    {
      "sample_id": "0.6 AQ",
      "full_formula": "(Ag0.6SbTe0.3+1.5)15(GeTe)85",
      "dopant_or_codopant": [
        {
          "element": "Ag",
          "ratio_or_percentage": "0.6",
          "doped_site": "unclear",
          "site_evidence": ""
        },
        {
          "element": "Sb",
          "ratio_or_percentage": "1",
          "doped_site": "unclear",
          "site_evidence": ""
        }
      ],
      "thermoelectric_properties": [
        {
          "property": "electrical conductivity",
          "value": "7.7",
          "unit": "cm2 V-1 s-1",
          "temperature_value": "300",
          "temperature_unit": "K",
          "source_type": "Table 1",
          "source_detail": "",
          "notes": ""
        }
      ]
    },
    {
      "sample_id": "0.8 AQ",
      "full_formula": "(Ag0.8SbTe0.4+1.5)15(GeTe)85",
      "dopant_or_codopant": [
        {
          "element": "Ag",
          "ratio_or_percentage": "0.8",
          "doped_site": "unclear",
          "site_evidence": ""
        },
        {
          "element": "Sb",
          "ratio_or_percentage": "1",
          "doped_site": "unclear",
          "site_evidence": ""
        }
      ],
      "thermoelectric_properties": [
        {
          "property": "electrical conductivity",
          "value": "7.1",
          "unit": "cm2 V-1 s-1",
          "temperature_value": "300",
          "temperature_unit": "K",
          "source_type": "Table 1",
          "source_detail": "",
          "notes": ""
        }
      ]
    },
    {
      "sample_id": "1.0 AQ",
      "full_formula": "(Ag1.0SbTe0.5+1.5)15(GeTe)85",
      "dopant_or_codopant": [
        {
          "element": "Ag",
          "ratio_or_percentage": "1.0",
          "doped_site": "unclear",
          "site_evidence": ""
        },
        {
          "element": "Sb",
          "ratio_or_percentage": "1",
          "doped_site": "unclear",
          "site_evidence": ""
        }
      ],
      "thermoelectric_properties": [
        {
          "property": "electrical conductivity",
          "value": "5.0",
          "unit": "cm2 V-1 s-1",
          "temperature_value": "300",
          "temperature_unit": "K",
          "source_type": "Table 1",
          "source_detail": "",
          "notes": ""
        }
      ]
    },
    {
      "sample_id": "1.2 AQ",
      "full_formula": "(Ag1.2SbTe0.6+1.5)15(GeTe)85",
      "dopant_or_codopant": [
        {
          "element": "Ag",
          "ratio_or_percentage": "1.2",
          "doped_site": "unclear",
          "site_evidence": ""
        },
        {
          "element": "Sb",
          "ratio_or_percentage": "1",
          "doped_site": "unclear",
          "site_evidence": ""
        }
      ],
      "thermoelectric_properties": [
        {
          "property": "electrical conductivity",
          "value": "5.3",
          "unit": "cm2 V-1 s-1",
          "temperature_value": "300",
          "temperature_unit": "K",
          "source_type": "Table 1",
          "source_detail": "",
          "notes": ""
        }
      ]
    },
    {
      "sample_id": "0.4 MS",
      "full_formula": "(Ag0.4SbTe0.2+1.5)15(GeTe)85",
      "dopant_or_codopant": [
        {
          "element": "Ag",
          "ratio_or_percentage": "0.4",
          "doped_site": "unclear",
          "site_evidence": ""
        },
        {
          "element": "Sb",
          "ratio_or_percentage": "1",
          "doped_site": "unclear",
          "site_evidence": ""
        }
      ],
      "thermoelectric_properties": [
        {
          "property": "electrical conductivity",
          "value": "6.4",
          "unit": "cm2 V-1 s-1",
          "temperature_value": "300",
          "temperature_unit": "K",
          "source_type": "Table 2",
          "source_detail": "",
          "notes": ""
        }
      ]
    },
    {
      "sample_id": "0.6 MS",
      "full_formula": "(Ag0.6SbTe0.3+1.5)15(GeTe)85",
      "dopant_or_codopant": [
        {
          "element": "Ag",
          "ratio_or_percentage": "0.6",
          "doped_site": "unclear",
          "site_evidence": ""
        },
        {
          "element": "Sb",
          "ratio_or_percentage": "1",
          "doped_site": "unclear",
          "site_evidence": ""
        }
      ],
      "thermoelectric_properties": [
        {
          "property": "electrical conductivity",
          "value": "7.0",
          "unit": "cm2 V-1 s-1",
          "temperature_value": "300",
          "temperature_unit": "K",
          "source_type": "Table 2",
          "source_detail": "",
          "notes": ""
        }
      ]
    },
    {
      "sample_id": "0.8 MS",
      "full_formula": "(Ag0.8SbTe0.4+1.5)15(GeTe)85",
      "dopant_or_codopant": [
        {
          "element": "Ag",
          "ratio_or_percentage": "0.8",
          "doped_site": "unclear",
          "site_evidence": ""
        },
        {
          "element": "Sb",
          "ratio_or_percentage": "1",
          "doped_site": "unclear",
          "site_evidence": ""
        }
      ],
      "thermoelectric_properties": [
        {
          "property": "electrical conductivity",
          "value": "6.7",
          "unit": "cm2 V-1 s-1",
          "temperature_value": "300",
          "temperature_unit": "K",
          "source_type": "Table 2",
          "source_detail": "",
          "notes": ""
        }
      ]
    },
    {
      "sample_id": "1.0 MS",
      "full_formula": "(Ag1.0SbTe0.5+1.5)15(GeTe)85",
      "dopant_or_codopant": [
        {
          "element": "Ag",
          "ratio_or_percentage": "1.0",
          "doped_site": "unclear",
          "site_evidence": ""
        },
        {
          "element": "Sb",
          "ratio_or_percentage": "1",
          "doped_site": "unclear",
          "site_evidence": ""
        }
      ],
      "thermoelectric_properties": [
        {
          "property": "electrical conductivity",
          "value": "6.5",
          "unit": "cm2 V-1 s-1",
          "temperature_value": "300",
          "temperature_unit": "K",
          "source_type": "Table 2",
          "source_detail": "",
          "notes": ""
        }
      ]
    },
    {
      "sample_id": "1.2 MS",
      "full_formula": "(Ag1.2SbTe0.6+1.5)15(GeTe)85",
      "dopant_or_codopant": [
        {
          "element": "Ag",
          "ratio_or_percentage": "1.2",
          "doped_site": "unclear",
          "site_evidence": ""
        },
        {
          "element": "Sb",
          "ratio_or_percentage": "1",
          "doped_site": "unclear",
          "site_evidence": ""
        }
      ],
      "thermoelectric_properties": [
        {
          "property": "electrical conductivity",
          "value": "5.5",
          "unit": "cm2 V-1 s-1",
          "temperature_value": "300",
          "temperature_unit": "K",
          "source_type": "Table 2",
          "source_detail": "",
          "notes": ""
        }
      ]
    },
    {
      "sample_id": "0.4 AQ",
      "full_formula": "(Ag0.4SbTe2/2+1.5)15(GeTe)85",
      "dopant_or_codopant": [
        {
          "element": "Ag",
          "ratio_or_percentage": "0.4",
          "doped_site": "unclear",
          "site_evidence": ""
        }
      ],
      "thermoelectric_properties": [
        {
          "property": "electrical conductivity",
          "value": "14",
          "unit": "10^4 Sm^-1",
          "temperature_value": "300",
          "temperature_unit": "K",
          "source_type": "figure",
          "source_detail": "Fig. 1a",
          "notes": "Visually estimated from Fig. 1a"
        },
        {
          "property": "Seebeck coefficient",
          "value": "120",
          "unit": "uV K^-1",
          "temperature_value": "300",
          "temperature_unit": "K",
          "source_type": "figure",
          "source_detail": "Fig. 1b",
          "notes": "Visually estimated from Fig. 1b"
        },
        {
          "property": "power factor",
          "value": "16",
          "unit": "uW cm^-1 K^-2",
          "temperature_value": "300",
          "temperature_unit": "K",
          "source_type": "figure",
          "source_detail": "Fig. 1c",
          "notes": "Visually estimated from Fig. 1c"
        },
        {
          "property": "thermal conductivity",
          "value": "2.1",
          "unit": "Wm^-1 K^-1",
          "temperature_value": "300",
          "temperature_unit": "K",
          "source_type": "figure",
          "source_detail": "Fig. 1d",
          "notes": "Visually estimated from Fig. 1d"
        },
        {
          "property": "ZT",
          "value": "0.3",
          "unit": "dimensionless",
          "temperature_value": "300",
          "temperature_unit": "K",
          "source_type": "figure",
          "source_detail": "Fig. 5a",
          "notes": "Visually estimated from Fig. 5a"
        }
      ]
    },
    {
      "sample_id": "0.4 MS",
      "full_formula": "(Ag0.4SbTe2/2+1.5)15(GeTe)85",
      "dopant_or_codopant": [
        {
          "element": "Ag",
          "ratio_or_percentage": "0.4",
          "doped_site": "unclear",
          "site_evidence": ""
        }
      ],
      "thermoelectric_properties": [
        {
          "property": "electrical conductivity",
          "value": "4",
          "unit": "10^4 Sm^-1",
          "temperature_value": "300",
          "temperature_unit": "K",
          "source_type": "figure",
          "source_detail": "Fig. 3a",
          "notes": "Visually estimated from Fig. 3a"
        },
        {
          "property": "Seebeck coefficient",
          "value": "140",
          "unit": "uV K^-1",
          "temperature_value": "300",
          "temperature_unit": "K",
          "source_type": "figure",
          "source_detail": "Fig. 3b",
          "notes": "Visually estimated from Fig. 3b"
        },
        {
          "property": "power factor",
          "value": "12",
          "unit": "uW cm^-1 K^-2",
          "temperature_value": "300",
          "temperature_unit": "K",
          "source_type": "figure",
          "source_detail": "Fig. 3c",
          "notes": "Visually estimated from Fig. 3c"
        },
        {
          "property": "thermal conductivity",
          "value": "1.4",
          "unit": "Wm^-1 K^-1",
          "temperature_value": "300",
          "temperature_unit": "K",
          "source_type": "figure",
          "source_detail": "Fig. 3d",
          "notes": "Visually estimated from Fig. 3d"
        },
        {
          "property": "ZT",
          "value": "0.3",
          "unit": "dimensionless",
          "temperature_value": "300",
          "temperature_unit": "K",
          "source_type": "figure",
          "source_detail": "Fig. 5b",
          "notes": "Visually estimated from Fig. 5b"
        }
      ]
    }
  ],
  "extraction_notes": "[text-pass] The paper investigates (AgxSbTex/2+1.5)15(GeTe)85 alloys. The Ag/Sb ratio is defined as x. The dopant sites are not explicitly stated as Ag or Sb substituting for Ge, so 'unclear' is used. Electrical conductivity values in Tables 1 and 2 are reported as mobility (cm2 V-1 s-1). [figure-pass p1-5] Data extracted for Ag/Sb ratio 0.4 samples (AQ and MS) as representative examples from the provided figures. Values are visual estimates from the plots. [figure-pass p6-6] The provided page contains only a list of references and acknowledgments. No thermoelectric property data or plots for AgSbTe2-family compounds are present. ",
  "status": "ok",
  "n_pages": 6
}
