Repository: Harpriyaminhas/AgSbTe2_data_extraction

# AgSbTe2 Thermoelectric Dataset Extraction + Viewer

Pipeline and dataset for doping/thermoelectric-property data extracted from
173 journal-article PDFs on AgSbTe2-family thermoelectrics (Seebeck
coefficient, electrical conductivity, thermal conductivity, lattice thermal
conductivity, power factor, ZT), with dopant/co-dopant/doping-site and DOI
provenance for every data point.

**What's in this repo, and what's deliberately NOT:**
- Included: the extraction pipeline code, the Streamlit viewer app, the
  extracted dataset (CSV/Excel), and per-paper raw extraction JSON.
- **Not included**: the 173 source PDFs, or rendered page images of them.

File: output/raw_json/Large-scale_production_of_GeTe_x_AgSbTe2_100_x_x_75_80_85_90_with_enhanced_thermoelectric_properties_via_gas-atomization_and_spark_plasma_sintering.json
{
  "source_pdf": "Large-scale production of (GeTe)x(AgSbTe2)100\u2212x (x=75, 80, 85, 90) with enhanced thermoelectric properties via gas-atomization and spark plasma sintering.pdf",
  "doi": "10.1016/j.actamat.2017.01.053",
  "base_composition": "(GeTe)x(AgSbTe2)100-x",
  "materials": [
    {
      "sample_id": "TAGS-75",
      "full_formula": "(GeTe)75(AgSbTe2)25",
      "dopant_or_codopant": [],
      "thermoelectric_properties": [
        {
          "property": "ZT",
          "value": "0.93",
          "unit": "dimensionless",
          "temperature_value": "623-723",
          "temperature_unit": "K",
          "source_type": "text",
          "source_detail": "Section 3.2",
          "notes": ""
        }
      ]
    },
    {
      "sample_id": "TAGS-80",
      "full_formula": "(GeTe)80(AgSbTe2)20",
      "dopant_or_codopant": [],
      "thermoelectric_properties": [
        {
          "property": "ZT",
          "value": "1.48",
          "unit": "dimensionless",
          "temperature_value": "623-723",
          "temperature_unit": "K",
          "source_type": "text",
          "source_detail": "Section 3.2",
          "notes": ""
        },
        {
          "property": "Seebeck coefficient",
          "value": "241",
          "unit": "uV/K",
          "temperature_value": "598",
          "temperature_unit": "K",
          "source_type": "text",
          "source_detail": "Section 3.2",
          "notes": ""
        },
        {
          "property": "thermal conductivity",
          "value": "1.22-1.54",
          "unit": "W/mK",
          "temperature_value": "323-723",
          "temperature_unit": "K",
          "source_type": "text",
          "source_detail": "Section 3.2",
          "notes": ""
        }
      ]
    },
    {
      "sample_id": "TAGS-85",
      "full_formula": "(GeTe)85(AgSbTe2)15",
      "dopant_or_codopant": [],
      "thermoelectric_properties": [
        {
          "property": "ZT",
          "value": "0.86",
          "unit": "dimensionless",
          "temperature_value": "623-723",
          "temperature_unit": "K",
          "source_type": "text",
          "source_detail": "Section 3.2",
          "notes": ""
        }
      ]
    },
    {
      "sample_id": "TAGS-90",
      "full_formula": "(GeTe)90(AgSbTe2)10",
      "dopant_or_codopant": [],
      "thermoelectric_properties": [
        {
          "property": "ZT",
          "value": "1.56",
          "unit": "dimensionless",
          "temperature_value": "623",
          "temperature_unit": "K",
          "source_type": "text",
          "source_detail": "Abstract and Section 3.2",
          "notes": ""
        },
        {
          "property": "electrical conductivity",
          "value": "22.91",
          "unit": "10^4 U^-1m^-1",
          "temperature_value": "300",
          "temperature_unit": "K",
          "source_type": "text",
          "source_detail": "Section 3.2",
          "notes": ""
        },
        {
          "property": "electrical conductivity",
          "value": "14.68",
          "unit": "10^4 U^-1m^-1",
          "temperature_value": "723",
          "temperature_unit": "K",
          "source_type": "text",
          "source_detail": "Section 3.2",
          "notes": ""
        },
        {
          "property": "power factor",
          "value": "4.176",
          "unit": "10^-3 Wm^-1K^-2",
          "temperature_value": "698",
          "temperature_unit": "K",
          "source_type": "text",
          "source_detail": "Section 3.2",
          "notes": ""
        },
        {
          "property": "thermal conductivity",
          "value": "1.58-1.94",
          "unit": "W/mK",
          "temperature_value": "323-723",
          "temperature_unit": "K",
          "source_type": "text",
          "source_detail": "Section 3.2",
          "notes": ""
        }
      ]
    },
    {
      "sample_id": "TAGS-75",
      "full_formula": "(GeTe)75(AgSbTe2)25",
      "dopant_or_codopant": [
        {
          "element": "Ge",
          "ratio_or_percentage": "75 mol%",
          "doped_site": "multiple sites",
          "site_evidence": "text mentions substitution of Ag, Sb in GeTe"
        }
      ],
      "thermoelectric_properties": [
        {
          "property": "electrical conductivity",
          "value": "18",
          "unit": "10^4 \u03a9^-1m^-1",
          "temperature_value": "300",
          "temperature_unit": "K",
          "source_type": "figure",
          "source_detail": "Fig. 7a",
          "notes": "visually estimated from figure"
        },
        {
          "property": "Seebeck coefficient",
          "value": "80",
          "unit": "\u03bcVK^-1",
          "temperature_value": "300",
          "temperature_unit": "K",
          "source_type": "figure",
          "source_detail": "Fig. 7b",
          "notes": "visually estimated from figure"
        },
        {
          "property": "power factor",
          "value": "1.2",
          "unit": "10^-3 Wm^-1K^-2",
          "temperature_value": "300",
          "temperature_unit": "K",
          "source_type": "figure",
          "source_detail": "Fig. 7c",
          "notes": "visually estimated from figure"
        },
        {
          "property": "thermal conductivity",
          "value": "2.0",
          "unit": "Wm^-1K^-1",
          "temperature_value": "300",
          "temperature_unit": "K",
          "source_type": "figure",
          "source_detail": "Fig. 7d",
          "notes": "visually estimated from figure"
        },
        {
          "property": "ZT",
          "value": "0.3",
          "unit": "dimensionless",
          "temperature_value": "300",
          "temperature_unit": "K",
          "source_type": "figure",
          "source_detail": "Fig. 8a",
          "notes": "visually estimated from figure"
        }
      ]
    },
    {
      "sample_id": "TAGS-80",
      "full_formula": "(GeTe)80(AgSbTe2)20",
      "dopant_or_codopant": [
        {
          "element": "Ge",
          "ratio_or_percentage": "80 mol%",
          "doped_site": "multiple sites",
          "site_evidence": "text mentions substitution of Ag, Sb in GeTe"
        }
      ],
      "thermoelectric_properties": [
        {
          "property": "electrical conductivity",
          "value": "22.91",
          "unit": "10^4 \u03a9^-1m^-1",
          "temperature_value": "300",
          "temperature_unit": "K",
          "source_type": "body text",
          "source_detail": "page 50",
          "notes": ""
        },
        {
          "property": "Seebeck coefficient",
          "value": "241",
          "unit": "\u03bcVK^-1",
          "temperature_value": "598",
          "temperature_unit": "K",
          "source_type": "body text",
          "source_detail": "page 51",
          "notes": ""
        },
        {
          "property": "ZT",
          "value": "1.48",
          "unit": "dimensionless",
          "temperature_value": "623-723",
          "temperature_unit": "K",
          "source_type": "body text",
          "source_detail": "page 51",
          "notes": ""
        }
      ]
    },
    {
      "sample_id": "TAGS-85",
      "full_formula": "(GeTe)85(AgSbTe2)15",
      "dopant_or_codopant": [
        {
          "element": "Ge",
          "ratio_or_percentage": "85 mol%",
          "doped_site": "multiple sites",
          "site_evidence": "text mentions substitution of Ag, Sb in GeTe"
        }
      ],
      "thermoelectric_properties": [
        {
          "property": "ZT",
          "value": "0.93",
          "unit": "dimensionless",
          "temperature_value": "623-723",
          "temperature_unit": "K",
          "source_type": "body text",
          "source_detail": "page 51",
          "notes": ""
        }
      ]
    },
    {
      "sample_id": "TAGS-90",
      "full_formula": "(GeTe)90(AgSbTe2)10",
      "dopant_or_codopant": [
        {
          "element": "Ge",
          "ratio_or_percentage": "90 mol%",
          "doped_site": "multiple sites",
          "site_evidence": "text mentions substitution of Ag, Sb in GeTe"
        }
      ],
      "thermoelectric_properties": [
        {
          "property": "ZT",
          "value": "1.56",
          "unit": "dimensionless",
          "temperature_value": "623-723",
          "temperature_unit": "K",
          "source_type": "body text",
          "source_detail": "page 51",
          "notes": ""
        }
      ]
    }
  ],
  "extraction_notes": "[text-pass] The samples are solid solutions of GeTe and AgSbTe2. No specific dopants were added; the composition variation is defined by the x value in (GeTe)x(AgSbTe2)100-x. Thermoelectric properties were extracted from the text in Section 3.2. [figure-pass p1-5] The provided pages contain information about the synthesis, microstructure, and XRD analysis of (GeTe)x(AgSbTe2)100-x (TAGS-x) samples. However, there are no plots or tables showing thermoelectric properties (Seebeck coefficient, electrical conductivity, thermal conductivity, power factor, or ZT) as a function of temperature. [figure-pass p6-10] Values for TAGS-75 were visually estimated from Fig 7 and 8. Specific values for TAGS-80, 85, 90 were extracted from the body text on page 51. [figure-pass p11-11] The provided page contains only the end of a paper, acknowledgements, and a list of references. There are no plots, tables, or data regarding thermoelectric properties of AgSbTe2-family compounds. ",
  "status": "ok",
  "n_pages": 11
}

File: output/raw_json/Large_Mobility_Enables_Higher_Thermoelectric_Cooling_and_Power_Generation_Performance_in_n_type_AgPb18_xSbTe20_Crystals.json
{
  "source_pdf": "Large Mobility Enables Higher Thermoelectric Cooling and Power Generation Performance in n\u2011type AgPb18+xSbTe20 Crystals.pdf",
  "doi": "10.1021/jacs.3c09655",
  "base_composition": "AgPb18+xSbTe20",
  "materials": [
    {
      "sample_id": "AgPb18SbTe20",
      "full_formula": "AgPb18SbTe20",
      "dopant_or_codopant": [
        {
          "element": "Pb",
          "ratio_or_percentage": "18",
          "doped_site": "unclear",
          "site_evidence": ""
        }
      ],
      "thermoelectric_properties": [
        {
          "property": "electrical conductivity",
          "value": "520.5",
          "unit": "S cm-1",
          "temperature_value": "303",
          "temperature_unit": "K",
          "source_type": "body text",
          "source_detail": "",
          "notes": ""
        },
        {
          "property": "Seebeck coefficient",
          "value": "-202.4",
          "unit": "\u03bcV/K",
          "temperature_value": "303",
          "temperature_unit": "K",
          "source_type": "body text",
          "source_detail": "",
          "notes": ""
        },
        {
          "property": "thermal conductivity",
          "value": "1.98",
          "unit": "W m-1 K-1",
          "temperature_value": "303",
          "temperature_unit": "K",
          "source_type": "body text",
          "source_detail": "",
          "notes": ""
        },
        {
          "property": "lattice thermal conductivity",
          "value": "1.72",
          "unit": "W m-1 K-1",
          "temperature_value": "303",
          "temperature_unit": "K",
          "source_type": "body text",
          "source_detail": "",
          "notes": ""
        },
        {
          "property": "power factor",
          "value": "21.3",
          "unit": "\u03bcW cm-1 K-2",
          "temperature_value": "303",
          "temperature_unit": "K",
          "source_type": "body text",
          "source_detail": "",
          "notes": ""
        }
      ]
    },
    {
      "sample_id": "AgPb18.4SbTe20",
      "full_formula": "AgPb18.4SbTe20",
      "dopant_or_codopant": [
        {
          "element": "Pb",
          "ratio_or_percentage": "18.4",
          "doped_site": "unclear",
          "site_evidence": ""
        }
      ],
      "thermoelectric_properties": [
        {
          "property": "power factor",
          "value": "37.8",
          "unit": "\u03bcW cm-1 K-2",
          "temperature_value": "303",
          "temperature_unit": "K",
          "source_type": "body text",
          "source_detail": "",
          "notes": ""
        },
        {
          "property": "ZT",
          "value": "0.6",
          "unit": "dimensionless",
          "temperature_value": "303",
          "temperature_unit": "K",
          "source_type": "body text",
          "source_detail": "",
          "notes": ""
        },
        {
          "property": "Seebeck coefficient",
          "value": "-172.3",
          "unit": "\u03bcV/K",
          "temperature_value": "303",
          "temperature_unit": "K",
          "source_type": "body text",
          "source_detail": "",
          "notes": ""
        },
        {
          "property": "lattice thermal conductivity",
          "value": "1.29",
          "unit": "W m-1 K-1",
          "temperature_value": "303",
          "temperature_unit": "K",
          "source_type": "body text",
          "source_detail": "",
          "notes": ""
        },
        {
          "property": "ZT",
          "value": "1.2",
          "unit": "dimensionless",
          "temperature_value": "623",
          "temperature_unit": "K",
          "source_type": "body text",
          "source_detail": "",
          "notes": ""
        }
      ]
    },
    {
      "sample_id": "AgPb18.5SbTe20",
      "full_formula": "AgPb18.5SbTe20",
      "dopant_or_codopant": [
        {
          "element": "Pb",
          "ratio_or_percentage": "18.5",
          "doped_site": "unclear",
          "site_evidence": ""
        }
      ],
      "thermoelectric_properties": [
        {
          "property": "electrical conductivity",
          "value": "1333.6",
          "unit": "S cm-1",
          "temperature_value": "303",
          "temperature_unit": "K",
          "source_type": "body text",
          "source_detail": "",
          "notes": ""
        },
        {
          "property": "thermal conductivity",
          "value": "2.08",
          "unit": "W m-1 K-1",
          "temperature_value": "303",
          "temperature_unit": "K",
          "source_type": "body text",
          "source_detail": "",
          "notes": ""
        },
        {
          "property": "power factor",
          "value": "38.2",
          "unit": "\u03bcW cm-1 K-2",
          "temperature_value": "303",
          "temperature_unit": "K",
          "source_type": "body text",
          "source_detail": "",
          "notes": ""
        }
      ]
    },
    {
      "sample_id": "Polycrystalline AgPb18.4SbTe20",
      "full_formula": "AgPb18.4SbTe20",
      "dopant_or_codopant": [
        {
          "element": "Pb",
          "ratio_or_percentage": "18.4",
          "doped_site": "unclear",
          "site_evidence": ""
        }
      ],
      "thermoelectric_properties": [
        {
          "property": "power factor",
          "value": "8.0",
          "unit": "\u03bcW cm-1 K-2",
          "temperature_value": "303",
          "temperature_unit": "K",
          "source_type": "body text",
          "source_detail": "",
          "notes": ""
        },
        {
          "property": "electrical conductivity",
          "value": "186.0",
          "unit": "S cm-1",
          "temperature_value": "303",
          "temperature_unit": "K",
          "source_type": "body text",
          "source_detail": "",
          "notes": ""
        },
        {
          "property": "ZT",
          "value": "0.2",
          "unit": "dimensionless",
          "temperature_value": "303",
          "temperature_unit": "K",
          "source_type": "body text",
          "source_detail": "",
          "notes": ""
        }
      ]
    },
    {
      "sample_id": "AgPb18+xSbTe20",
      "full_formula": "AgPb18+xSbTe20",
      "dopant_or_codopant": [
        {
          "element": "Pb",
          "ratio_or_percentage": "18+x",
          "doped_site": "unclear",
          "site_evidence": ""
        }
      ],
      "thermoelectric_properties": [
        {
          "property": "ZT",
          "value": "0.6",
          "unit": "dimensionless",
          "temperature_value": "303",
          "temperature_unit": "K",
          "source_type": "body text",
          "source_detail": "",
          "notes": "Reported for AgPb18.4SbTe20 crystal"
        },
        {
          "property": "ZT",
          "value": "1.2",
          "unit": "dimensionless",
          "temperature_value": "623",
          "temperature_unit": "K",
          "source_type": "figure",
          "source_detail": "Figure 3d",
          "notes": "Visually estimated from Figure 3d for AgPb18.4SbTe20 crystal"
        },
        {
          "property": "thermal conductivity",
          "value": "1.98",
          "unit": "W m-1 K-1",
          "temperature_value": "303",
          "temperature_unit": "K",
          "source_type": "body text",
          "source_detail": "",
          "notes": "For AgPb18SbTe20"
        },
        {
          "property": "thermal conductivity",
          "value": "1.62",
          "unit": "W m-1 K-1",
          "temperature_value": "303",
          "temperature_unit": "K",
          "source_type": "body text",
          "source_detail": "",
          "notes": "For AgPb18.2SbTe20"
        },
        {
          "property": "lattice thermal conductivity",
          "value": "1.72",
          "unit": "W m-1 K-1",
          "temperature_value": "303",
          "temperature_unit": "K",
          "source_type": "body text",
          "source_detail": "",
          "notes": "For AgPb18SbTe20"
        },
        {
          "property": "lattice thermal conductivity",
          "value": "1.29",
          "unit": "W m-1 K-1",
          "temperature_value": "303",
          "temperature_unit": "K",
          "source_type": "body text",
          "source_detail": "",
          "notes": "For AgPb18.4SbTe20"
        }
      ]
    },
    {
      "sample_id": "AgPb18.4SbTe20 crystal",
      "full_formula": "AgPb18.4SbTe20",
      "dopant_or_codopant": [
        {
          "element": "Pb",
          "ratio_or_percentage": "18.4",
          "doped_site": "unclear",
          "site_evidence": ""
        }
      ],
      "thermoelectric_properties": [
        {
          "property": "ZT",
          "value": "0.6",
          "unit": "dimensionless",
          "temperature_value": "303",
          "temperature_unit": "K",
          "source_type": "body text",
          "source_detail": "",
          "notes": ""
        },
        {
          "property": "ZT",
          "value": "1.2",
          "unit": "dimensionless",
          "temperature_value": "623",
          "temperature_unit": "K",
          "source_type": "body text",
          "source_detail": "",
          "notes": ""
        }
      ]
    },
    {
      "sample_id": "polycrystalline AgPb18.4SbTe20",
      "full_formula": "AgPb18.4SbTe20",
      "dopant_or_codopant": [
        {
          "element": "Pb",
          "ratio_or_percentage": "18.4",
          "doped_site": "unclear",
          "site_evidence": ""
        }
      ],
      "thermoelectric_properties": [
        {
          "property": "ZT",
          "value": "0.2",
          "unit": "dimensionless",
          "temperature_value": "303",
          "temperature_unit": "K",
          "source_type": "body text",
          "source_detail": "",
          "notes": ""
        }
      ]
    }
  ],
  "extraction_notes": "[text-pass] The AgPb18+xSbTe20 compounds are Pb-compensated AgSbTe2-family crystals. The polycrystalline samples were prepared for comparison. Values were extracted from the body text. [figure-pass p1-5] The paper focuses on AgPb18+xSbTe20 crystals, which are alloys/solid solutions of the AgSbTe2-PbTe system. Thermoelectric properties were extracted from both body text and figures as indicated. [figure-pass p6-9] The provided pages discuss AgPb18.4SbTe20 (a member of the AgSbTe2-family) but do not contain any property-vs-temperature plots for the requested thermoelectric properties. The ZT values were extracted from the body text. ",
  "status": "ok",
  "n_pages": 9
}

File: output/raw_json/Low_lattice_thermal_conductivity_by_alloying_SnTe_with_AgSbTe2_and_CaTe-MnTe.json
{
  "source_pdf": "Low lattice thermal conductivity by alloying SnTe with AgSbTe2 and CaTe-MnTe.pdf",
  "doi": "10.1063/1.5109465",
  "base_composition": "SnTe-AgSbTe2",
  "materials": [
    {
      "sample_id": "(Sn0.95Ca0.05Te)0.75(AgSbTe2)0.125 with 3% excess of Sn",
      "full_formula": "(Sn0.95Ca0.05Te)0.75(AgSbTe2)0.125",
      "dopant_or_codopant": [
        {
          "element": "Ca",
          "ratio_or_percentage": "0.05",
          "doped_site": "multiple sites",
          "site_evidence": ""
        },
        {
          "element": "Sn",
          "ratio_or_percentage": "3%",
          "doped_site": "unclear",
          "site_evidence": ""
        }
      ],
      "thermoelectric_properties": [
        {
          "property": "lattice thermal conductivity",
          "value": "0.4",
          "unit": "W/m K",
          "temperature_value": "",
          "temperature_unit": "",
          "source_type": "body text",
          "source_detail": "",
          "notes": "at elevated temperatures"
        }
      ]
    },
    {
      "sample_id": "(Sn0.85Mn0.15Te)0.85(AgSbTe2)0.075",
      "full_formula": "(Sn0.85Mn0.15Te)0.85(AgSbTe2)0.075",
      "dopant_or_codopant": [
        {
          "element": "Mn",
          "ratio_or_percentage": "0.15",
          "doped_site": "multiple sites",
          "site_evidence": ""
        }
      ],
      "thermoelectric_properties": []
    },
    {
      "sample_id": "(Sn1-yCayTe)0.75(AgSbTe2)0.125 (y=0.05) with 6% Sn",
      "full_formula": "(Sn0.95Ca0.05Te)0.75(AgSbTe2)0.125",
      "dopant_or_codopant": [
        {
          "element": "Ca",
          "ratio_or_percentage": "0.05",
          "doped_site": "multiple sites",
          "site_evidence": ""
        },
        {
          "element": "Sn",
          "ratio_or_percentage": "6%",
          "doped_site": "unclear",
          "site_evidence": ""
        }
      ],
      "thermoelectric_properties": []
    },
    {
      "sample_id": "(Sn1-yCayTe)0.75(AgSbTe2)0.125 (y=0.12) with 2% I",
      "full_formula": "(Sn0.88Ca0.12Te)0.75(AgSbTe2)0.125",
      "dopant_or_codopant": [
        {
          "element": "Ca",
          "ratio_or_percentage": "0.12",
          "doped_site": "multiple sites",
          "site_evidence": ""
        },
        {
          "element": "I",
          "ratio_or_percentage": "2%",
          "doped_site": "unclear",
          "site_evidence": ""
        }
      ],
      "thermoelectric_properties": []
    },
    {
      "sample_id": "(Sn1-yCayTe)0.75(AgSbTe2)0.125 (y=0.12) with 6% Sn",
      "full_formula": "(Sn0.88Ca0.12Te)0.75(AgSbTe2)0.125",
      "dopant_or_codopant": [
        {
          "element": "Ca",
          "ratio_or_percentage": "0.12",
          "doped_site": "multiple sites",
          "site_evidence": ""
        },
        {
          "element": "Sn",
          "ratio_or_percentage": "6%",
          "doped_site": "unclear",
          "site_evidence": ""
        }
      ],
      "thermoelectric_properties": []
    },
    {
      "sample_id": "(Sn0.95Ca0.05)0.75(AgSbTe2)0.125",
      "full_formula": "(Sn0.95Ca0.05)0.75(AgSbTe2)0.125",
      "dopant_or_codopant": [
        {
          "element": "Ca",
          "ratio_or_percentage": "0.05",
          "doped_site": "unclear",
          "site_evidence": ""
        }
      ],
      "thermoelectric_properties": [
        {
          "property": "Seebeck coefficient",
          "value": "140",
          "unit": "uV/K",
          "temperature_value": "723",
          "temperature_unit": "K",
          "source_type": "figure",
          "source_detail": "",
          "notes": "Visually estimated from Fig. 2c"
        },
        {
          "property": "Seebeck coefficient",
          "value": "130",
          "unit": "uV/K",
          "temperature_value": "800",
          "temperature_unit": "K",
          "source_type": "figure",
          "source_detail": "",
          "notes": "Visually estimated from Fig. 3a"
        },
        {
          "property": "electrical conductivity",
          "value": "1.0",
          "unit": "mOhm-cm",
          "temperature_value": "800",
          "temperature_unit": "K",
          "source_type": "figure",
          "source_detail": "",
          "notes": "Visually estimated from Fig. 3b (resistivity)"
        },
        {
          "property": "thermal conductivity",
          "value": "1.5",
          "unit": "W/m-K",
          "temperature_value": "800",
          "temperature_unit": "K",
          "source_type": "figure",
          "source_detail": "",
          "notes": "Visually estimated from Fig. 3c"
        },
        {
          "property": "ZT",
          "value": "0.7",
          "unit": "dimensionless",
          "temperature_value": "800",
          "temperature_unit": "K",
          "source_type": "figure",
          "source_detail": "",
          "notes": "Visually estimated from Fig. 3d"
        }
      ]
    },
    {
      "sample_id": "(Sn0.85Mn0.15)0.85(AgSbTe2)0.075",
      "full_formula": "(Sn0.85Mn0.15)0.85(AgSbTe2)0.075",
      "dopant_or_codopant": [
        {
          "element": "Mn",
          "ratio_or_percentage": "0.15",
          "doped_site": "unclear",
          "site_evidence": ""
        }
      ],
      "thermoelectric_properties": [
        {
          "property": "Seebeck coefficient",
          "value": "150",
          "unit": "uV/K",
          "temperature_value": "723",
          "temperature_unit": "K",
          "source_type": "figure",
          "source_detail": "",
          "notes": "Visually estimated from Fig. 2c"
        },
        {
          "property": "Seebeck coefficient",
          "value": "145",
          "unit": "uV/K",
          "temperature_value": "800",
          "temperature_unit": "K",
          "source_type": "figure",
          "source_detail": "",
          "notes": "Visually estimated from Fig. 3a"
        },
        {
          "property": "electrical conductivity",
          "value": "0.9",
          "unit": "mOhm-cm",
          "temperature_value": "800",
          "temperature_unit": "K",
          "source_type": "figure",
          "source_detail": "",
          "notes": "Visually estimated from Fig. 3b (resistivity)"
        },
        {
          "property": "thermal conductivity",
          "value": "1.2",
          "unit": "W/m-K",
          "temperature_value": "800",
          "temperature_unit": "K",
          "source_type": "figure",
          "source_detail": "",
          "notes": "Visually estimated from Fig. 3c"
        },
        {
          "property": "ZT",
          "value": "0.8",
          "unit": "dimensionless",
          "temperature_value": "800",
          "temperature_unit": "K",
          "source_type": "figure",
          "source_detail": "",
          "notes": "Visually estimated from Fig. 3d"
        }
      ]
    }
  ],
  "extraction_notes": "[text-pass] The article discusses SnTe-AgSbTe2 alloys doped with Ca, Mn, Sn, and I. Specific numerical values for properties like Seebeck coefficient, electrical conductivity, etc., are presented in figures (Fig 1-5) but not in tabular format, making precise extraction of data points at specific temperatures difficult without raw data. Only explicitly stated values (e.g., lattice thermal conductivity 0.4 W/m K) were extracted. [figure-pass p1-5] Data extracted from figures 2 and 3. The samples are alloys of SnTe with AgSbTe2 and CaTe/MnTe. Doping sites are not explicitly stated in the text, so marked as unclear. [figure-pass p6-6] The provided page contains only the conclusion and references section of an article. There are no plots, tables, or data points for thermoelectric properties of AgSbTe2-family compounds. ",
  "status": "ok",
  "n_pages": 6
}

File: output/raw_json/Low_solubility_and_transport_consequences_of_Eu_addition_in_AgSbTe2_thermoelectrics.json
{
  "source_pdf": "Low solubility and transport consequences of Eu addition in AgSbTe2 thermoelectrics.pdf",
  "doi": "10.1016/j.physb.2026.418712",
  "base_composition": "AgSbTe2",
  "materials": [
    {
      "sample_id": "0 wt% Eu",
      "full_formula": "AgSbTe2",
      "dopant_or_codopant": [],
      "thermoelectric_properties": [
        {
          "property": "electrical conductivity",
          "value": "1.70 \u00d7 10^4",
          "unit": "\u03a9^-1m^-1",
          "temperature_value": "",
          "temperature_unit": "",
          "source_type": "Table 1",
          "source_detail": "",
          "notes": ""
        }
      ]
    },
    {
      "sample_id": "2 wt% Eu",
      "full_formula": "AgSbTe2:Eu (2 wt%)",
      "dopant_or_codopant": [
        {
          "element": "Eu",
          "ratio_or_percentage": "2 wt%",
          "doped_site": "unclear",
          "site_evidence": ""
        }
      ],
      "thermoelectric_properties": [
        {
          "property": "electrical conductivity",
          "value": "0.41 \u00d7 10^4",
          "unit": "\u03a9^-1m^-1",
          "temperature_value": "",
          "temperature_unit": "",
          "source_type": "Table 1",
          "source_detail": "",
          "notes": ""
        }
      ]
    },
    {
      "sample_id": "4 wt% Eu",
      "full_formula": "AgSbTe2:Eu (4 wt%)",
      "dopant_or_codopant": [
        {
          "element": "Eu",
          "ratio_or_percentage": "4 wt%",
          "doped_site": "unclear",
          "site_evidence": ""
        }
      ],
      "thermoelectric_properties": [
        {
          "property": "electrical conductivity",
          "value": "0.37 \u00d7 10^4",
          "unit": "\u03a9^-1m^-1",
          "temperature_value": "",
          "temperature_unit": "",
          "source_type": "Table 1",
          "source_detail": "",
          "notes": ""
        }
      ]
    },
    {
      "sample_id": "6 wt% Eu",
      "full_formula": "AgSbTe2:Eu (6 wt%)",
      "dopant_or_codopant": [
        {
          "element": "Eu",
          "ratio_or_percentage": "6 wt%",
          "doped_site": "unclear",
          "site_evidence": ""
        }
      ],
      "thermoelectric_properties": [
        {
          "property": "electrical conductivity",
          "value": "0.34 \u00d7 10^4",
          "unit": "\u03a9^-1m^-1",
          "temperature_value": "",
          "temperature_unit": "",
          "source_type": "Table 1",
          "source_detail": "",
          "notes": ""
        }
      ]
    },
    {
      "sample_id": "8 wt% Eu",
      "full_formula": "AgSbTe2:Eu (8 wt%)",
      "dopant_or_codopant": [
        {
          "element": "Eu",
          "ratio_or_percentage": "8 wt%",
          "doped_site": "unclear",
          "site_evidence": ""
        }
      ],
      "thermoelectric_properties": [
        {
          "property": "electrical conductivity",
          "value": "0.70 \u00d7 10^4",
          "unit": "\u03a9^-1m^-1",
          "temperature_value": "",
          "temperature_unit": "",
          "source_type": "Table 1",
          "source_detail": "",
          "notes": ""
        }
      ]
    },
    {
      "sample_id": "0 wt% Eu",
      "full_formula": "AgSbTe2",
      "dopant_or_codopant": [],
      "thermoelectric_properties": [
        {
          "property": "Seebeck coefficient",
          "value": "250",
          "unit": "uV/K",
          "temperature_value": "300",
          "temperature_unit": "K",
          "source_type": "figure",
          "source_detail": "Fig. 3a",
          "notes": "Visually estimated from Fig. 3a"
        },
        {
          "property": "Seebeck coefficient",
          "value": "350",
          "unit": "uV/K",
          "temperature_value": "500",
          "temperature_unit": "K",
          "source_type": "figure",
          "source_detail": "Fig. 3a",
          "notes": "Visually estimated from Fig. 3a"
        },
        {
          "property": "electrical conductivity",
          "value": "1.6",
          "unit": "10^4 S/m",
          "temperature_value": "300",
          "temperature_unit": "K",
          "source_type": "figure",
          "source_detail": "Fig. 3b",
          "notes": "Visually estimated from Fig. 3b"
        },
        {
          "property": "electrical conductivity",
          "value": "0.6",
          "unit": "10^4 S/m",
          "temperature_value": "600",
          "temperature_unit": "K",
          "source_type": "figure",
          "source_detail": "Fig. 3b",
          "notes": "Visually estimated from Fig. 3b"
        },
        {
          "property": "power factor",
          "value": "0.8",
          "unit": "Wm^-1K^-2",
          "temperature_value": "300",
          "temperature_unit": "K",
          "source_type": "figure",
          "source_detail": "Fig. 3c",
          "notes": "Visually estimated from Fig. 3c"
        },
        {
          "property": "power factor",
          "value": "0.9",
          "unit": "Wm^-1K^-2",
          "temperature_value": "500",
          "temperature_unit": "K",
          "source_type": "figure",
          "source_detail": "Fig. 3c",
          "notes": "Visually estimated from Fig. 3c"
        },
        {
          "property": "thermal conductivity",
          "value": "0.6",
          "unit": "Wm^-1K^-1",
          "temperature_value": "300",
          "temperature_unit": "K",
          "source_type": "figure",
          "source_detail": "Fig. 3d",
          "notes": "Visually estimated from Fig. 3d"
        },
        {
          "property": "thermal conductivity",
          "value": "0.8",
          "unit": "Wm^-1K^-1",
          "temperature_value": "600",
          "temperature_unit": "K",
          "source_type": "figure",
          "source_detail": "Fig. 3d",
          "notes": "Visually estimated from Fig. 3d"
        },
        {
          "property": "lattice thermal conductivity",
          "value": "0.6",
          "unit": "Wm^-1K^-1",
          "temperature_value": "300",
          "temperature_unit": "K",
          "source_type": "figure",
          "source_detail": "Fig. 3e",
          "notes": "Visually estimated from Fig. 3e"
        },
        {
          "property": "lattice thermal conductivity",
          "value": "0.8",
          "unit": "Wm^-1K^-1",
          "temperature_value": "600",
          "temperature_unit": "K",
          "source_type": "figure",
          "source_detail": "Fig. 3e",
          "notes": "Visually estimated from Fig. 3e"
        },
        {
          "property": "ZT",
          "value": "0.6",
          "unit": "dimensionless",
          "temperature_value": "300",
          "temperature_unit": "K",
          "source_type": "figure",
          "source_detail": "Fig. 3f",
          "notes": "Visually estimated from Fig. 3f"
        },
        {
          "property": "ZT",
          "value": "1.2",
          "unit": "dimensionless",
          "temperature_value": "600",
          "temperature_unit": "K",
          "source_type": "figure",
          "source_detail": "Fig. 3f",
          "notes": "Visually estimated from Fig. 3f"
        }
      ]
    },
    {
      "sample_id": "4 wt% Eu",
      "full_formula": "AgSbTe2:Eu",
      "dopant_or_codopant": [
        {
          "element": "Eu",
          "ratio_or_percentage": "4 wt%",
          "doped_site": "unclear",
          "site_evidence": ""
        }
      ],
      "thermoelectric_properties": [
        {
          "property": "Seebeck coefficient",
          "value": "200",
          "unit": "uV/K",
          "temperature_value": "300",
          "temperature_unit": "K",
          "source_type": "figure",
          "source_detail": "Fig. 3a",
          "notes": "Visually estimated from Fig. 3a"
        },
        {
          "property": "Seebeck coefficient",
          "value": "350",
          "unit": "uV/K",
          "temperature_value": "500",
          "temperature_unit": "K",
          "source_type": "figure",
          "source_detail": "Fig. 3a",
          "notes": "Visually estimated from Fig. 3a"
        },
        {
          "property": "electrical conductivity",
          "value": "0.4",
          "unit": "10^4 S/m",
          "temperature_value": "300",
          "temperature_unit": "K",
          "source_type": "figure",
          "source_detail": "Fig. 3b",
          "notes": "Visually estimated from Fig. 3b"
        },
        {
          "property": "electrical conductivity",
          "value": "0.6",
          "unit": "10^4 S/m",
          "temperature_value": "600",
          "temperature_unit": "K",
          "source_type": "figure",
          "source_detail": "Fig. 3b",
          "notes": "Visually estimated from Fig. 3b"
        },
        {
          "property": "power factor",
          "value": "0.2",
          "unit": "Wm^-1K^-2",
          "temperature_value": "300",
          "temperature_unit": "K",
          "source_type": "figure",
          "source_detail": "Fig. 3c",
          "notes": "Visually estimated from Fig. 3c"
        },
        {
          "property": "power factor",
          "value": "0.3",
          "unit": "Wm^-1K^-2",
          "temperature_value": "500",
          "temperature_unit": "K",
          "source_type": "figure",
          "source_detail": "Fig. 3c",
          "notes": "Visually estimated from Fig. 3c"
        },
        {
          "property": "thermal conductivity",
          "value": "0.6",
          "unit": "Wm^-1K^-1",
          "temperature_value": "300",
          "temperature_unit": "K",
          "source_type": "figure",
          "source_detail": "Fig. 3d",
          "notes": "Visually estimated from Fig. 3d"
        },
        {
          "property": "thermal conductivity",
          "value": "0.9",
          "unit": "Wm^-1K^-1",
          "temperature_value": "600",
          "temperature_unit": "K",
          "source_type": "figure",
          "source_detail": "Fig. 3d",
          "notes": "Visually estimated from Fig. 3d"
        },
        {
          "property": "lattice thermal conductivity",
          "value": "0.6",
          "unit": "Wm^-1K^-1",
          "temperature_value": "300",
          "temperature_unit": "K",
          "source_type": "figure",
          "source_detail": "Fig. 3e",
          "notes": "Visually estimated from Fig. 3e"
        },
        {
          "property": "lattice thermal conductivity",
          "value": "0.9",
          "unit": "Wm^-1K^-1",
          "temperature_value": "600",
          "temperature_unit": "K",
          "source_type": "figure",
          "source_detail": "Fig. 3e",
          "notes": "Visually estimated from Fig. 3e"
        },
        {
          "property": "ZT",
          "value": "0.1",
          "unit": "dimensionless",
          "temperature_value": "300",
          "temperature_unit": "K",
          "source_type": "figure",
          "source_detail": "Fig. 3f",
          "notes": "Visually estimated from Fig. 3f"
        },
        {
          "property": "ZT",
          "value": "0.2",
          "unit": "dimensionless",
          "temperature_value": "600",
          "temperature_unit": "K",
          "source_type": "figure",
          "source_detail": "Fig. 3f",
          "notes": "Visually estimated from Fig. 3f"
        }
      ]
    }
  ],
  "extraction_notes": "[text-pass] The paper reports nominal Eu doping levels (0-8 wt%) in AgSbTe2. XRD and SEM/EDX analysis indicate that Eu has very limited solubility and primarily forms secondary phases (Ag2Te and EuTe), so the doped_site is marked as 'unclear' as it does not substitute into the lattice in a standard way. Electrical conductivity values at room temperature were extracted from Table 1. [figure-pass p1-5] Data for 0 wt% and 4 wt% Eu samples were extracted from Fig. 3. Other compositions (2, 6, 8 wt%) were omitted for brevity as they follow similar trends. Values are visual estimates from the plots. ",
  "status": "ok",
  "n_pages": 5
}
