Repository: Harpriyaminhas/AgSbTe2_data_extraction

# AgSbTe2 Thermoelectric Dataset Extraction + Viewer

Pipeline and dataset for doping/thermoelectric-property data extracted from
173 journal-article PDFs on AgSbTe2-family thermoelectrics (Seebeck
coefficient, electrical conductivity, thermal conductivity, lattice thermal
conductivity, power factor, ZT), with dopant/co-dopant/doping-site and DOI
provenance for every data point.

**What's in this repo, and what's deliberately NOT:**
- Included: the extraction pipeline code, the Streamlit viewer app, the
  extracted dataset (CSV/Excel), and per-paper raw extraction JSON.
- **Not included**: the 173 source PDFs, or rendered page images of them.

File: output/raw_json/Nanostructures_in_high-performance_GeTe_x_AgSbTe2_100_x_thermoelectric_materials.json
{
  "source_pdf": "Nanostructures in high-performance (GeTe)x(AgSbTe2)100\u2212x thermoelectric materials.pdf",
  "doi": "10.1088/0957-4484/19/24/245707",
  "base_composition": "AgSbTe2",
  "materials": [
    {
      "sample_id": "TAGS-75",
      "full_formula": "(GeTe)0.75(AgSbTe2)0.25",
      "dopant_or_codopant": [],
      "thermoelectric_properties": [
        {
          "property": "ZT",
          "value": "1.53",
          "unit": "dimensionless",
          "temperature_value": "720",
          "temperature_unit": "K",
          "source_type": "body text",
          "source_detail": "",
          "notes": ""
        }
      ]
    },
    {
      "sample_id": "TAGS-80",
      "full_formula": "(GeTe)0.80(AgSbTe2)0.20",
      "dopant_or_codopant": [],
      "thermoelectric_properties": [
        {
          "property": "ZT",
          "value": "1.50",
          "unit": "dimensionless",
          "temperature_value": "720",
          "temperature_unit": "K",
          "source_type": "body text",
          "source_detail": "",
          "notes": ""
        }
      ]
    },
    {
      "sample_id": "TAGS-85",
      "full_formula": "(GeTe)0.85(AgSbTe2)0.15",
      "dopant_or_codopant": [],
      "thermoelectric_properties": [
        {
          "property": "ZT",
          "value": "1.50",
          "unit": "dimensionless",
          "temperature_value": "720",
          "temperature_unit": "K",
          "source_type": "body text",
          "source_detail": "",
          "notes": ""
        }
      ]
    },
    {
      "sample_id": "TAGS-90",
      "full_formula": "(GeTe)0.90(AgSbTe2)0.10",
      "dopant_or_codopant": [],
      "thermoelectric_properties": [
        {
          "property": "ZT",
          "value": "0.50",
          "unit": "dimensionless",
          "temperature_value": "720",
          "temperature_unit": "K",
          "source_type": "body text",
          "source_detail": "",
          "notes": ""
        },
        {
          "property": "ZT",
          "value": "0.55",
          "unit": "dimensionless",
          "temperature_value": "720",
          "temperature_unit": "K",
          "source_type": "body text",
          "source_detail": "",
          "notes": "The text mentions 0.50 in the abstract and 0.55 in the results section for the same sample at 720 K."
        }
      ]
    },
    {
      "sample_id": "TAGS-75",
      "full_formula": "(GeTe)75(AgSbTe2)25",
      "dopant_or_codopant": [
        {
          "element": "Ge",
          "ratio_or_percentage": "75 mol%",
          "doped_site": "multiple sites",
          "site_evidence": ""
        }
      ],
      "thermoelectric_properties": [
        {
          "property": "electrical conductivity",
          "value": "4.5",
          "unit": "10^4 Sm^-1",
          "temperature_value": "300",
          "temperature_unit": "K",
          "source_type": "figure",
          "source_detail": "",
          "notes": "Visually estimated from Fig. 2(a)"
        },
        {
          "property": "electrical conductivity",
          "value": "3.5",
          "unit": "10^4 Sm^-1",
          "temperature_value": "720",
          "temperature_unit": "K",
          "source_type": "figure",
          "source_detail": "",
          "notes": "Visually estimated from Fig. 2(a)"
        },
        {
          "property": "Seebeck coefficient",
          "value": "160",
          "unit": "10^-6 VK^-1",
          "temperature_value": "300",
          "temperature_unit": "K",
          "source_type": "figure",
          "source_detail": "",
          "notes": "Visually estimated from Fig. 2(b)"
        },
        {
          "property": "Seebeck coefficient",
          "value": "240",
          "unit": "10^-6 VK^-1",
          "temperature_value": "600",
          "temperature_unit": "K",
          "source_type": "figure",
          "source_detail": "",
          "notes": "Visually estimated from Fig. 2(b)"
        },
        {
          "property": "thermal conductivity",
          "value": "1.1",
          "unit": "Wm^-1K^-1",
          "temperature_value": "300",
          "temperature_unit": "K",
          "source_type": "figure",
          "source_detail": "",
          "notes": "Visually estimated from Fig. 2(c)"
        },
        {
          "property": "thermal conductivity",
          "value": "1.1",
          "unit": "Wm^-1K^-1",
          "temperature_value": "720",
          "temperature_unit": "K",
          "source_type": "figure",
          "source_detail": "",
          "notes": "Visually estimated from Fig. 2(c)"
        },
        {
          "property": "ZT",
          "value": "0.3",
          "unit": "dimensionless",
          "temperature_value": "300",
          "temperature_unit": "K",
          "source_type": "figure",
          "source_detail": "",
          "notes": "Visually estimated from Fig. 3(a)"
        },
        {
          "property": "ZT",
          "value": "1.53",
          "unit": "dimensionless",
          "temperature_value": "720",
          "temperature_unit": "K",
          "source_type": "figure",
          "source_detail": "",
          "notes": "Value stated in text, Fig. 3(a)"
        }
      ]
    },
    {
      "sample_id": "TAGS-80",
      "full_formula": "(GeTe)80(AgSbTe2)20",
      "dopant_or_codopant": [
        {
          "element": "Ge",
          "ratio_or_percentage": "80 mol%",
          "doped_site": "multiple sites",
          "site_evidence": ""
        }
      ],
      "thermoelectric_properties": [
        {
          "property": "electrical conductivity",
          "value": "3.5",
          "unit": "10^4 Sm^-1",
          "temperature_value": "300",
          "temperature_unit": "K",
          "source_type": "figure",
          "source_detail": "",
          "notes": "Visually estimated from Fig. 2(a)"
        },
        {
          "property": "electrical conductivity",
          "value": "3.0",
          "unit": "10^4 Sm^-1",
          "temperature_value": "720",
          "temperature_unit": "K",
          "source_type": "figure",
          "source_detail": "",
          "notes": "Visually estimated from Fig. 2(a)"
        },
        {
          "property": "Seebeck coefficient",
          "value": "180",
          "unit": "10^-6 VK^-1",
          "temperature_value": "300",
          "temperature_unit": "K",
          "source_type": "figure",
          "source_detail": "",
          "notes": "Visually estimated from Fig. 2(b)"
        },
        {
          "property": "Seebeck coefficient",
          "value": "250",
          "unit": "10^-6 VK^-1",
          "temperature_value": "600",
          "temperature_unit": "K",
          "source_type": "figure",
          "source_detail": "",
          "notes": "Visually estimated from Fig. 2(b)"
        },
        {
          "property": "thermal conductivity",
          "value": "1.0",
          "unit": "Wm^-1K^-1",
          "temperature_value": "300",
          "temperature_unit": "K",
          "source_type": "figure",
          "source_detail": "",
          "notes": "Visually estimated from Fig. 2(c)"
        },
        {
          "property": "thermal conductivity",
          "value": "1.0",
          "unit": "Wm^-1K^-1",
          "temperature_value": "720",
          "temperature_unit": "K",
          "source_type": "figure",
          "source_detail": "",
          "notes": "Visually estimated from Fig. 2(c)"
        },
        {
          "property": "ZT",
          "value": "0.3",
          "unit": "dimensionless",
          "temperature_value": "300",
          "temperature_unit": "K",
          "source_type": "figure",
          "source_detail": "",
          "notes": "Visually estimated from Fig. 3(a)"
        },
        {
          "property": "ZT",
          "value": "1.50",
          "unit": "dimensionless",
          "temperature_value": "720",
          "temperature_unit": "K",
          "source_type": "figure",
          "source_detail": "",
          "notes": "Value stated in text, Fig. 3(a)"
        }
      ]
    },
    {
      "sample_id": "TAGS-85",
      "full_formula": "(GeTe)85(AgSbTe2)15",
      "dopant_or_codopant": [
        {
          "element": "Ge",
          "ratio_or_percentage": "85 mol%",
          "doped_site": "multiple sites",
          "site_evidence": ""
        }
      ],
      "thermoelectric_properties": [
        {
          "property": "electrical conductivity",
          "value": "8.0",
          "unit": "10^4 Sm^-1",
          "temperature_value": "300",
          "temperature_unit": "K",
          "source_type": "figure",
          "source_detail": "",
          "notes": "Visually estimated from Fig. 2(a)"
        },
        {
          "property": "electrical conductivity",
          "value": "7.0",
          "unit": "10^4 Sm^-1",
          "temperature_value": "720",
          "temperature_unit": "K",
          "source_type": "figure",
          "source_detail": "",
          "notes": "Visually estimated from Fig. 2(a)"
        },
        {
          "property": "Seebeck coefficient",
          "value": "110",
          "unit": "10^-6 VK^-1",
          "temperature_value": "300",
          "temperature_unit": "K",
          "source_type": "figure",
          "source_detail": "",
          "notes": "Visually estimated from Fig. 2(b)"
        },
        {
          "property": "Seebeck coefficient",
          "value": "200",
          "unit": "10^-6 VK^-1",
          "temperature_value": "720",
          "temperature_unit": "K",
          "source_type": "figure",
          "source_detail": "",
          "notes": "Visually estimated from Fig. 2(b)"
        },
        {
          "property": "thermal conductivity",
          "value": "1.4",
          "unit": "Wm^-1K^-1",
          "temperature_value": "300",
          "temperature_unit": "K",
          "source_type": "figure",
          "source_detail": "",
          "notes": "Visually estimated from Fig. 2(c)"
        },
        {
          "property": "thermal conductivity",
          "value": "1.4",
          "unit": "Wm^-1K^-1",
          "temperature_value": "720",
          "temperature_unit": "K",
          "source_type": "figure",
          "source_detail": "",
          "notes": "Visually estimated from Fig. 2(c)"
        },
        {
          "property": "ZT",
          "value": "0.2",
          "unit": "dimensionless",
          "temperature_value": "300",
          "temperature_unit": "K",
          "source_type": "figure",
          "source_detail": "",
          "notes": "Visually estimated from Fig. 3(a)"
        },
        {
          "property": "ZT",
          "value": "1.50",
          "unit": "dimensionless",
          "temperature_value": "720",
          "temperature_unit": "K",
          "source_type": "figure",
          "source_detail": "",
          "notes": "Value stated in text, Fig. 3(a)"
        }
      ]
    },
    {
      "sample_id": "TAGS-90",
      "full_formula": "(GeTe)90(AgSbTe2)10",
      "dopant_or_codopant": [
        {
          "element": "Ge",
          "ratio_or_percentage": "90 mol%",
          "doped_site": "multiple sites",
          "site_evidence": ""
        }
      ],
      "thermoelectric_properties": [
        {
          "property": "electrical conductivity",
          "value": "18.0",
          "unit": "10^4 Sm^-1",
          "temperature_value": "300",
          "temperature_unit": "K",
          "source_type": "figure",
          "source_detail": "",
          "notes": "Visually estimated from Fig. 2(a)"
        },
        {
          "property": "electrical conductivity",
          "value": "15.0",
          "unit": "10^4 Sm^-1",
          "temperature_value": "720",
          "temperature_unit": "K",
          "source_type": "figure",
          "source_detail": "",
          "notes": "Visually estimated from Fig. 2(a)"
        },
        {
          "property": "Seebeck coefficient",
          "value": "60",
          "unit": "10^-6 VK^-1",
          "temperature_value": "300",
          "temperature_unit": "K",
          "source_type": "figure",
          "source_detail": "",
          "notes": "Visually estimated from Fig. 2(b)"
        },
        {
          "property": "Seebeck coefficient",
          "value": "70",
          "unit": "10^-6 VK^-1",
          "temperature_value": "720",
          "temperature_unit": "K",
          "source_type": "figure",
          "source_detail": "",
          "notes": "Visually estimated from Fig. 2(b)"
        },
        {
          "property": "thermal conductivity",
          "value": "2.4",
          "unit": "Wm^-1K^-1",
          "temperature_value": "300",
          "temperature_unit": "K",
          "source_type": "figure",
          "source_detail": "",
          "notes": "Visually estimated from Fig. 2(c)"
        },
        {
          "property": "thermal conductivity",
          "value": "2.5",
          "unit": "Wm^-1K^-1",
          "temperature_value": "720",
          "temperature_unit": "K",
          "source_type": "figure",
          "source_detail": "",
          "notes": "Visually estimated from Fig. 2(c)"
        },
        {
          "property": "ZT",
          "value": "0.3",
          "unit": "dimensionless",
          "temperature_value": "300",
          "temperature_unit": "K",
          "source_type": "figure",
          "source_detail": "",
          "notes": "Visually estimated from Fig. 3(a)"
        },
        {
          "property": "ZT",
          "value": "0.55",
          "unit": "dimensionless",
          "temperature_value": "720",
          "temperature_unit": "K",
          "source_type": "figure",
          "source_detail": "",
          "notes": "Value stated in text, Fig. 3(a)"
        }
      ]
    }
  ],
  "extraction_notes": "[text-pass] The samples are solid solutions of GeTe and AgSbTe2, referred to as TAGS-x. No specific dopant elements were added; the composition variation is defined by the alloying ratio x. [figure-pass p1-5] Data extracted from figures 2 and 3. TAGS-x refers to (GeTe)x(AgSbTe2)100-x. [figure-pass p6-6] The provided page contains text discussing the microstructure and thermoelectric properties of TAGS alloys (AgSbTe2-SnTe system), but it does not contain any plots or tables showing thermoelectric properties (Seebeck coefficient, electrical conductivity, thermal conductivity, power factor, or ZT) as a function of temperature. ",
  "status": "ok",
  "n_pages": 6
}

File: output/raw_json/Optimized_Carrier_Concentration_and_Reduced_Thermal_Conductivity_in_Cu-Deficient_CuGaTe2_Alloyed_with_AgSbTe2_for_Superior_Thermoelectric_Performance.json
{
  "source_pdf": "Optimized Carrier Concentration and Reduced Thermal Conductivity in Cu-Deficient CuGaTe2 Alloyed with AgSbTe2 for Superior Thermoelectric Performance.pdf",
  "doi": "10.1021/acsami.6c05111",
  "base_composition": "Cu0.96GaTe2-AgSbTe2",
  "materials": [
    {
      "sample_id": "Cu0.96GaTe2",
      "full_formula": "Cu0.96GaTe2",
      "dopant_or_codopant": [
        {
          "element": "Cu vacancy",
          "ratio_or_percentage": "0.04",
          "doped_site": "Ag",
          "site_evidence": ""
        }
      ],
      "thermoelectric_properties": [
        {
          "property": "electrical conductivity",
          "value": "26.85",
          "unit": "S cm-1",
          "temperature_value": "303",
          "temperature_unit": "K",
          "source_type": "body text",
          "source_detail": "",
          "notes": ""
        },
        {
          "property": "thermal conductivity",
          "value": "5.57",
          "unit": "W m-1 K-1",
          "temperature_value": "303",
          "temperature_unit": "K",
          "source_type": "body text",
          "source_detail": "",
          "notes": ""
        }
      ]
    },
    {
      "sample_id": "(Cu0.96GaTe2)0.9(AgSbTe2)0.1",
      "full_formula": "(Cu0.96GaTe2)0.9(AgSbTe2)0.1",
      "dopant_or_codopant": [
        {
          "element": "AgSbTe2",
          "ratio_or_percentage": "0.1",
          "doped_site": "multiple sites",
          "site_evidence": ""
        }
      ],
      "thermoelectric_properties": [
        {
          "property": "lattice thermal conductivity",
          "value": "0.29",
          "unit": "W m-1 K-1",
          "temperature_value": "743",
          "temperature_unit": "K",
          "source_type": "body text",
          "source_detail": "",
          "notes": ""
        },
        {
          "property": "ZT",
          "value": "1.39",
          "unit": "dimensionless",
          "temperature_value": "743",
          "temperature_unit": "K",
          "source_type": "body text",
          "source_detail": "",
          "notes": ""
        }
      ]
    },
    {
      "sample_id": "(Cu0.96GaTe2)0.89(AgSbTe2)0.11",
      "full_formula": "(Cu0.96GaTe2)0.89(AgSbTe2)0.11",
      "dopant_or_codopant": [
        {
          "element": "AgSbTe2",
          "ratio_or_percentage": "0.11",
          "doped_site": "multiple sites",
          "site_evidence": ""
        }
      ],
      "thermoelectric_properties": [
        {
          "property": "electrical conductivity",
          "value": "65.63",
          "unit": "S cm-1",
          "temperature_value": "303",
          "temperature_unit": "K",
          "source_type": "body text",
          "source_detail": "",
          "notes": ""
        },
        {
          "property": "thermal conductivity",
          "value": "3.37",
          "unit": "W m-1 K-1",
          "temperature_value": "303",
          "temperature_unit": "K",
          "source_type": "body text",
          "source_detail": "",
          "notes": ""
        }
      ]
    },
    {
      "sample_id": "(Cu0.96GaTe2)1-x(AgSbTe2)x, x=0",
      "full_formula": "(Cu0.96GaTe2)1-x(AgSbTe2)x",
      "dopant_or_codopant": [
        {
          "element": "Ag",
          "ratio_or_percentage": "x=0",
          "doped_site": "unclear",
          "site_evidence": ""
        },
        {
          "element": "Sb",
          "ratio_or_percentage": "x=0",
          "doped_site": "unclear",
          "site_evidence": ""
        }
      ],
      "thermoelectric_properties": [
        {
          "property": "electrical conductivity",
          "value": "50",
          "unit": "S/cm",
          "temperature_value": "300",
          "temperature_unit": "K",
          "source_type": "figure",
          "source_detail": "",
          "notes": "Visually estimated from Fig. 5a"
        },
        {
          "property": "Seebeck coefficient",
          "value": "100",
          "unit": "\u00b5V/K",
          "temperature_value": "300",
          "temperature_unit": "K",
          "source_type": "figure",
          "source_detail": "",
          "notes": "Visually estimated from Fig. 5b"
        },
        {
          "property": "power factor",
          "value": "0.05",
          "unit": "mW/mK^2",
          "temperature_value": "300",
          "temperature_unit": "K",
          "source_type": "figure",
          "source_detail": "",
          "notes": "Visually estimated from Fig. 5c"
        }
      ]
    },
    {
      "sample_id": "(Cu0.96GaTe2)1-x(AgSbTe2)x, x=0.02",
      "full_formula": "(Cu0.96GaTe2)0.98(AgSbTe2)0.02",
      "dopant_or_codopant": [
        {
          "element": "Ag",
          "ratio_or_percentage": "x=0.02",
          "doped_site": "unclear",
          "site_evidence": ""
        },
        {
          "element": "Sb",
          "ratio_or_percentage": "x=0.02",
          "doped_site": "unclear",
          "site_evidence": ""
        }
      ],
      "thermoelectric_properties": [
        {
          "property": "electrical conductivity",
          "value": "60",
          "unit": "S/cm",
          "temperature_value": "300",
          "temperature_unit": "K",
          "source_type": "figure",
          "source_detail": "",
          "notes": "Visually estimated from Fig. 5a"
        },
        {
          "property": "Seebeck coefficient",
          "value": "120",
          "unit": "\u00b5V/K",
          "temperature_value": "300",
          "temperature_unit": "K",
          "source_type": "figure",
          "source_detail": "",
          "notes": "Visually estimated from Fig. 5b"
        },
        {
          "property": "power factor",
          "value": "0.1",
          "unit": "mW/mK^2",
          "temperature_value": "300",
          "temperature_unit": "K",
          "source_type": "figure",
          "source_detail": "",
          "notes": "Visually estimated from Fig. 5c"
        }
      ]
    },
    {
      "sample_id": "(Cu0.96GaTe2)1-x(AgSbTe2)x, x=0.04",
      "full_formula": "(Cu0.96GaTe2)0.96(AgSbTe2)0.04",
      "dopant_or_codopant": [
        {
          "element": "Ag",
          "ratio_or_percentage": "x=0.04",
          "doped_site": "unclear",
          "site_evidence": ""
        },
        {
          "element": "Sb",
          "ratio_or_percentage": "x=0.04",
          "doped_site": "unclear",
          "site_evidence": ""
        }
      ],
      "thermoelectric_properties": [
        {
          "property": "electrical conductivity",
          "value": "70",
          "unit": "S/cm",
          "temperature_value": "300",
          "temperature_unit": "K",
          "source_type": "figure",
          "source_detail": "",
          "notes": "Visually estimated from Fig. 5a"
        },
        {
          "property": "Seebeck coefficient",
          "value": "130",
          "unit": "\u00b5V/K",
          "temperature_value": "300",
          "temperature_unit": "K",
          "source_type": "figure",
          "source_detail": "",
          "notes": "Visually estimated from Fig. 5b"
        },
        {
          "property": "power factor",
          "value": "0.15",
          "unit": "mW/mK^2",
          "temperature_value": "300",
          "temperature_unit": "K",
          "source_type": "figure",
          "source_detail": "",
          "notes": "Visually estimated from Fig. 5c"
        }
      ]
    },
    {
      "sample_id": "(Cu0.96GaTe2)1-x(AgSbTe2)x, x=0.06",
      "full_formula": "(Cu0.96GaTe2)0.94(AgSbTe2)0.06",
      "dopant_or_codopant": [
        {
          "element": "Ag",
          "ratio_or_percentage": "x=0.06",
          "doped_site": "unclear",
          "site_evidence": ""
        },
        {
          "element": "Sb",
          "ratio_or_percentage": "x=0.06",
          "doped_site": "unclear",
          "site_evidence": ""
        }
      ],
      "thermoelectric_properties": [
        {
          "property": "electrical conductivity",
          "value": "80",
          "unit": "S/cm",
          "temperature_value": "300",
          "temperature_unit": "K",
          "source_type": "figure",
          "source_detail": "",
          "notes": "Visually estimated from Fig. 5a"
        },
        {
          "property": "Seebeck coefficient",
          "value": "140",
          "unit": "\u00b5V/K",
          "temperature_value": "300",
          "temperature_unit": "K",
          "source_type": "figure",
          "source_detail": "",
          "notes": "Visually estimated from Fig. 5b"
        },
        {
          "property": "power factor",
          "value": "0.2",
          "unit": "mW/mK^2",
          "temperature_value": "300",
          "temperature_unit": "K",
          "source_type": "figure",
          "source_detail": "",
          "notes": "Visually estimated from Fig. 5c"
        }
      ]
    },
    {
      "sample_id": "(Cu0.96GaTe2)1-x(AgSbTe2)x, x=0.08",
      "full_formula": "(Cu0.96GaTe2)0.92(AgSbTe2)0.08",
      "dopant_or_codopant": [
        {
          "element": "Ag",
          "ratio_or_percentage": "x=0.08",
          "doped_site": "unclear",
          "site_evidence": ""
        },
        {
          "element": "Sb",
          "ratio_or_percentage": "x=0.08",
          "doped_site": "unclear",
          "site_evidence": ""
        }
      ],
      "thermoelectric_properties": [
        {
          "property": "electrical conductivity",
          "value": "90",
          "unit": "S/cm",
          "temperature_value": "300",
          "temperature_unit": "K",
          "source_type": "figure",
          "source_detail": "",
          "notes": "Visually estimated from Fig. 5a"
        },
        {
          "property": "Seebeck coefficient",
          "value": "150",
          "unit": "\u00b5V/K",
          "temperature_value": "300",
          "temperature_unit": "K",
          "source_type": "figure",
          "source_detail": "",
          "notes": "Visually estimated from Fig. 5b"
        },
        {
          "property": "power factor",
          "value": "0.25",
          "unit": "mW/mK^2",
          "temperature_value": "300",
          "temperature_unit": "K",
          "source_type": "figure",
          "source_detail": "",
          "notes": "Visually estimated from Fig. 5c"
        }
      ]
    },
    {
      "sample_id": "(Cu0.96GaTe2)1-x(AgSbTe2)x, x=0.10",
      "full_formula": "(Cu0.96GaTe2)0.9(AgSbTe2)0.1",
      "dopant_or_codopant": [
        {
          "element": "Ag",
          "ratio_or_percentage": "x=0.10",
          "doped_site": "unclear",
          "site_evidence": ""
        },
        {
          "element": "Sb",
          "ratio_or_percentage": "x=0.10",
          "doped_site": "unclear",
          "site_evidence": ""
        }
      ],
      "thermoelectric_properties": [
        {
          "property": "electrical conductivity",
          "value": "100",
          "unit": "S/cm",
          "temperature_value": "300",
          "temperature_unit": "K",
          "source_type": "figure",
          "source_detail": "",
          "notes": "Visually estimated from Fig. 5a"
        },
        {
          "property": "Seebeck coefficient",
          "value": "160",
          "unit": "\u00b5V/K",
          "temperature_value": "300",
          "temperature_unit": "K",
          "source_type": "figure",
          "source_detail": "",
          "notes": "Visually estimated from Fig. 5b"
        },
        {
          "property": "power factor",
          "value": "0.3",
          "unit": "mW/mK^2",
          "temperature_value": "300",
          "temperature_unit": "K",
          "source_type": "figure",
          "source_detail": "",
          "notes": "Visually estimated from Fig. 5c"
        }
      ]
    },
    {
      "sample_id": "(Cu0.96GaTe2)1-x(AgSbTe2)x, x=0.11",
      "full_formula": "(Cu0.96GaTe2)0.89(AgSbTe2)0.11",
      "dopant_or_codopant": [
        {
          "element": "Ag",
          "ratio_or_percentage": "x=0.11",
          "doped_site": "unclear",
          "site_evidence": ""
        },
        {
          "element": "Sb",
          "ratio_or_percentage": "x=0.11",
          "doped_site": "unclear",
          "site_evidence": ""
        }
      ],
      "thermoelectric_properties": [
        {
          "property": "electrical conductivity",
          "value": "110",
          "unit": "S/cm",
          "temperature_value": "300",
          "temperature_unit": "K",
          "source_type": "figure",
          "source_detail": "",
          "notes": "Visually estimated from Fig. 5a"
        },
        {
          "property": "Seebeck coefficient",
          "value": "170",
          "unit": "\u00b5V/K",
          "temperature_value": "300",
          "temperature_unit": "K",
          "source_type": "figure",
          "source_detail": "",
          "notes": "Visually estimated from Fig. 5b"
        },
        {
          "property": "power factor",
          "value": "0.35",
          "unit": "mW/mK^2",
          "temperature_value": "300",
          "temperature_unit": "K",
          "source_type": "figure",
          "source_detail": "",
          "notes": "Visually estimated from Fig. 5c"
        }
      ]
    },
    {
      "sample_id": "(Cu0.96GaTe2)0.98(AgSbTe2)0.02",
      "full_formula": "(Cu0.96GaTe2)0.98(AgSbTe2)0.02",
      "dopant_or_codopant": [
        {
          "element": "Ag",
          "ratio_or_percentage": "x=0.02",
          "doped_site": "unclear",
          "site_evidence": ""
        },
        {
          "element": "Sb",
          "ratio_or_percentage": "x=0.02",
          "doped_site": "unclear",
          "site_evidence": ""
        }
      ],
      "thermoelectric_properties": [
        {
          "property": "ZT",
          "value": "0.82",
          "unit": "dimensionless",
          "temperature_value": "723",
          "temperature_unit": "K",
          "source_type": "figure",
          "source_detail": "",
          "notes": "Visually estimated from Fig. 10a"
        }
      ]
    },
    {
      "sample_id": "(Cu0.96GaTe2)0.96(AgSbTe2)0.04",
      "full_formula": "(Cu0.96GaTe2)0.96(AgSbTe2)0.04",
      "dopant_or_codopant": [
        {
          "element": "Ag",
          "ratio_or_percentage": "x=0.04",
          "doped_site": "unclear",
          "site_evidence": ""
        },
        {
          "element": "Sb",
          "ratio_or_percentage": "x=0.04",
          "doped_site": "unclear",
          "site_evidence": ""
        }
      ],
      "thermoelectric_properties": [
        {
          "property": "ZT",
          "value": "0.99",
          "unit": "dimensionless",
          "temperature_value": "723",
          "temperature_unit": "K",
          "source_type": "figure",
          "source_detail": "",
          "notes": "Visually estimated from Fig. 10a"
        }
      ]
    },
    {
      "sample_id": "(Cu0.96GaTe2)0.94(AgSbTe2)0.06",
      "full_formula": "(Cu0.96GaTe2)0.94(AgSbTe2)0.06",
      "dopant_or_codopant": [
        {
          "element": "Ag",
          "ratio_or_percentage": "x=0.06",
          "doped_site": "unclear",
          "site_evidence": ""
        },
        {
          "element": "Sb",
          "ratio_or_percentage": "x=0.06",
          "doped_site": "unclear",
          "site_evidence": ""
        }
      ],
      "thermoelectric_properties": [
        {
          "property": "ZT",
          "value": "1.12",
          "unit": "dimensionless",
          "temperature_value": "723",
          "temperature_unit": "K",
          "source_type": "figure",
          "source_detail": "",
          "notes": "Visually estimated from Fig. 10a"
        }
      ]
    },
    {
      "sample_id": "(Cu0.96GaTe2)0.92(AgSbTe2)0.08",
      "full_formula": "(Cu0.96GaTe2)0.92(AgSbTe2)0.08",
      "dopant_or_codopant": [
        {
          "element": "Ag",
          "ratio_or_percentage": "x=0.08",
          "doped_site": "unclear",
          "site_evidence": ""
        },
        {
          "element": "Sb",
          "ratio_or_percentage": "x=0.08",
          "doped_site": "unclear",
          "site_evidence": ""
        }
      ],
      "thermoelectric_properties": [
        {
          "property": "ZT",
          "value": "1.18",
          "unit": "dimensionless",
          "temperature_value": "723",
          "temperature_unit": "K",
          "source_type": "figure",
          "source_detail": "",
          "notes": "Visually estimated from Fig. 10a"
        }
      ]
    },
    {
      "sample_id": "(Cu0.96GaTe2)0.90(AgSbTe2)0.10",
      "full_formula": "(Cu0.96GaTe2)0.90(AgSbTe2)0.10",
      "dopant_or_codopant": [
        {
          "element": "Ag",
          "ratio_or_percentage": "x=0.10",
          "doped_site": "unclear",
          "site_evidence": ""
        },
        {
          "element": "Sb",
          "ratio_or_percentage": "x=0.10",
          "doped_site": "unclear",
          "site_evidence": ""
        }
      ],
      "thermoelectric_properties": [
        {
          "property": "ZT",
          "value": "1.39",
          "unit": "dimensionless",
          "temperature_value": "743",
          "temperature_unit": "K",
          "source_type": "figure",
          "source_detail": "",
          "notes": "Visually estimated from Fig. 10a"
        }
      ]
    },
    {
      "sample_id": "(Cu0.96GaTe2)0.89(AgSbTe2)0.11",
      "full_formula": "(Cu0.96GaTe2)0.89(AgSbTe2)0.11",
      "dopant_or_codopant": [
        {
          "element": "Ag",
          "ratio_or_percentage": "x=0.11",
          "doped_site": "unclear",
          "site_evidence": ""
        },
        {
          "element": "Sb",
          "ratio_or_percentage": "x=0.11",
          "doped_site": "unclear",
          "site_evidence": ""
        }
      ],
      "thermoelectric_properties": [
        {
          "property": "ZT",
          "value": "1.26",
          "unit": "dimensionless",
          "temperature_value": "723",
          "temperature_unit": "K",
          "source_type": "figure",
          "source_detail": "",
          "notes": "Visually estimated from Fig. 10a"
        }
      ]
    }
  ],
  "extraction_notes": "[text-pass] The paper focuses on CuGaTe2 alloyed with AgSbTe2. The samples are described as (Cu0.96GaTe2)1-x(AgSbTe2)x. Doping sites for AgSbTe2 are considered 'multiple sites' as it involves alloying the matrix. Electrical and thermal properties were extracted from the body text. [figure-pass p1-5] The paper investigates Cu-deficient CuGaTe2 alloyed with AgSbTe2. Thermoelectric properties (electrical conductivity, Seebeck coefficient, power factor) are plotted as a function of temperature in Figure 5. Values were visually estimated from these plots at 300 K. [figure-pass p6-10] The samples are alloys of Cu0.96GaTe2 and AgSbTe2. The dopant/codopant elements Ag and Sb are introduced via the AgSbTe2 alloy component. ZT values were visually estimated from Figure 10a. [figure-pass p11-11] The provided page contains only a list of references and no thermoelectric property plots or data tables for AgSbTe2-family compounds. ",
  "status": "ok",
  "n_pages": 11
}
