Repository: Harpriyaminhas/AgSbTe2_data_extraction

# AgSbTe2 Thermoelectric Dataset Extraction + Viewer

Pipeline and dataset for doping/thermoelectric-property data extracted from
173 journal-article PDFs on AgSbTe2-family thermoelectrics (Seebeck
coefficient, electrical conductivity, thermal conductivity, lattice thermal
conductivity, power factor, ZT), with dopant/co-dopant/doping-site and DOI
provenance for every data point.

**What's in this repo, and what's deliberately NOT:**
- Included: the extraction pipeline code, the Streamlit viewer app, the
  extracted dataset (CSV/Excel), and per-paper raw extraction JSON.
- **Not included**: the 173 source PDFs, or rendered page images of them.

File: output/raw_json/Optimized_Thermoelectric_Properties_of_AgSbTe2_through_Adjustment_of.json
{
  "source_pdf": "Optimized Thermoelectric Properties of AgSbTe2 through Adjustment of.pdf",
  "doi": "10.1007/s13391-014-4152-0",
  "base_composition": "AgSbTe2",
  "materials": [
    {
      "sample_id": "AST-423-150",
      "full_formula": "AgSbTe2",
      "dopant_or_codopant": [],
      "thermoelectric_properties": [
        {
          "property": "Seebeck coefficient",
          "value": "146",
          "unit": "\u03bcVK\u22121",
          "temperature_value": "300",
          "temperature_unit": "K",
          "source_type": "Table 1",
          "source_detail": "",
          "notes": ""
        },
        {
          "property": "electrical conductivity",
          "value": "3.69",
          "unit": "10^4 S/m",
          "temperature_value": "300",
          "temperature_unit": "K",
          "source_type": "Table 1",
          "source_detail": "",
          "notes": "Calculated from resistivity 2.71 x 10^-5 Ohm m"
        },
        {
          "property": "ZT",
          "value": "0.31",
          "unit": "dimensionless",
          "temperature_value": "300",
          "temperature_unit": "K",
          "source_type": "body text",
          "source_detail": "",
          "notes": ""
        }
      ]
    },
    {
      "sample_id": "AST-423-300",
      "full_formula": "AgSbTe2",
      "dopant_or_codopant": [],
      "thermoelectric_properties": [
        {
          "property": "Seebeck coefficient",
          "value": "114",
          "unit": "\u03bcVK\u22121",
          "temperature_value": "300",
          "temperature_unit": "K",
          "source_type": "Table 1",
          "source_detail": "",
          "notes": ""
        }
      ]
    },
    {
      "sample_id": "AST-423-500",
      "full_formula": "AgSbTe2",
      "dopant_or_codopant": [],
      "thermoelectric_properties": [
        {
          "property": "Seebeck coefficient",
          "value": "117",
          "unit": "\u03bcVK\u22121",
          "temperature_value": "300",
          "temperature_unit": "K",
          "source_type": "Table 1",
          "source_detail": "",
          "notes": ""
        },
        {
          "property": "ZT",
          "value": "0.86",
          "unit": "dimensionless",
          "temperature_value": "475",
          "temperature_unit": "K",
          "source_type": "body text",
          "source_detail": "",
          "notes": ""
        }
      ]
    },
    {
      "sample_id": "AST-473-150",
      "full_formula": "AgSbTe2",
      "dopant_or_codopant": [],
      "thermoelectric_properties": [
        {
          "property": "Seebeck coefficient",
          "value": "131",
          "unit": "\u03bcVK\u22121",
          "temperature_value": "300",
          "temperature_unit": "K",
          "source_type": "Table 1",
          "source_detail": "",
          "notes": ""
        }
      ]
    },
    {
      "sample_id": "AST-473-300",
      "full_formula": "AgSbTe2",
      "dopant_or_codopant": [],
      "thermoelectric_properties": [
        {
          "property": "Seebeck coefficient",
          "value": "96",
          "unit": "\u03bcVK\u22121",
          "temperature_value": "300",
          "temperature_unit": "K",
          "source_type": "Table 1",
          "source_detail": "",
          "notes": ""
        }
      ]
    },
    {
      "sample_id": "AST-473-500",
      "full_formula": "AgSbTe2",
      "dopant_or_codopant": [],
      "thermoelectric_properties": [
        {
          "property": "Seebeck coefficient",
          "value": "95",
          "unit": "\u03bcVK\u22121",
          "temperature_value": "300",
          "temperature_unit": "K",
          "source_type": "Table 1",
          "source_detail": "",
          "notes": ""
        },
        {
          "property": "power factor",
          "value": "1.62",
          "unit": "10^-3 W m^-1 K^-2",
          "temperature_value": "418",
          "temperature_unit": "K",
          "source_type": "body text",
          "source_detail": "",
          "notes": ""
        }
      ]
    },
    {
      "sample_id": "AST-423-150",
      "full_formula": "AgSbTe2",
      "dopant_or_codopant": [],
      "thermoelectric_properties": [
        {
          "property": "ZT",
          "value": "0.2",
          "unit": "dimensionless",
          "temperature_value": "300",
          "temperature_unit": "K",
          "source_type": "figure",
          "source_detail": "",
          "notes": "Visually estimated from Fig. 1"
        },
        {
          "property": "ZT",
          "value": "0.8",
          "unit": "dimensionless",
          "temperature_value": "450",
          "temperature_unit": "K",
          "source_type": "figure",
          "source_detail": "",
          "notes": "Visually estimated from Fig. 1"
        }
      ]
    },
    {
      "sample_id": "AST-423-300",
      "full_formula": "AgSbTe2",
      "dopant_or_codopant": [],
      "thermoelectric_properties": [
        {
          "property": "ZT",
          "value": "0.25",
          "unit": "dimensionless",
          "temperature_value": "300",
          "temperature_unit": "K",
          "source_type": "figure",
          "source_detail": "",
          "notes": "Visually estimated from Fig. 1"
        },
        {
          "property": "ZT",
          "value": "0.75",
          "unit": "dimensionless",
          "temperature_value": "450",
          "temperature_unit": "K",
          "source_type": "figure",
          "source_detail": "",
          "notes": "Visually estimated from Fig. 1"
        }
      ]
    },
    {
      "sample_id": "AST-423-500",
      "full_formula": "AgSbTe2",
      "dopant_or_codopant": [],
      "thermoelectric_properties": [
        {
          "property": "ZT",
          "value": "0.3",
          "unit": "dimensionless",
          "temperature_value": "300",
          "temperature_unit": "K",
          "source_type": "figure",
          "source_detail": "",
          "notes": "Visually estimated from Fig. 1"
        },
        {
          "property": "ZT",
          "value": "0.85",
          "unit": "dimensionless",
          "temperature_value": "475",
          "temperature_unit": "K",
          "source_type": "figure",
          "source_detail": "",
          "notes": "Visually estimated from Fig. 1"
        }
      ]
    },
    {
      "sample_id": "AST-473-150",
      "full_formula": "AgSbTe2",
      "dopant_or_codopant": [],
      "thermoelectric_properties": [
        {
          "property": "ZT",
          "value": "0.2",
          "unit": "dimensionless",
          "temperature_value": "300",
          "temperature_unit": "K",
          "source_type": "figure",
          "source_detail": "",
          "notes": "Visually estimated from Fig. 1"
        },
        {
          "property": "ZT",
          "value": "0.7",
          "unit": "dimensionless",
          "temperature_value": "450",
          "temperature_unit": "K",
          "source_type": "figure",
          "source_detail": "",
          "notes": "Visually estimated from Fig. 1"
        }
      ]
    },
    {
      "sample_id": "AST-473-300",
      "full_formula": "AgSbTe2",
      "dopant_or_codopant": [],
      "thermoelectric_properties": [
        {
          "property": "ZT",
          "value": "0.25",
          "unit": "dimensionless",
          "temperature_value": "300",
          "temperature_unit": "K",
          "source_type": "figure",
          "source_detail": "",
          "notes": "Visually estimated from Fig. 1"
        },
        {
          "property": "ZT",
          "value": "0.75",
          "unit": "dimensionless",
          "temperature_value": "450",
          "temperature_unit": "K",
          "source_type": "figure",
          "source_detail": "",
          "notes": "Visually estimated from Fig. 1"
        }
      ]
    },
    {
      "sample_id": "AST-473-500",
      "full_formula": "AgSbTe2",
      "dopant_or_codopant": [],
      "thermoelectric_properties": [
        {
          "property": "ZT",
          "value": "0.3",
          "unit": "dimensionless",
          "temperature_value": "300",
          "temperature_unit": "K",
          "source_type": "figure",
          "source_detail": "",
          "notes": "Visually estimated from Fig. 1"
        },
        {
          "property": "ZT",
          "value": "0.7",
          "unit": "dimensionless",
          "temperature_value": "450",
          "temperature_unit": "K",
          "source_type": "figure",
          "source_detail": "",
          "notes": "Visually estimated from Fig. 1"
        }
      ]
    }
  ],
  "extraction_notes": "[text-pass] The paper investigates the effect of fabrication parameters (sintering temperature and pressure) on AgSbTe2 rather than chemical doping. Therefore, no dopants are listed. Thermoelectric properties were extracted from Table 1 and the body text. [figure-pass p1-5] The paper investigates AgSbTe2 samples fabricated under different conditions (sintering temperature and pressure). No extrinsic dopants were added; the variations are in fabrication parameters. ZT values were visually estimated from Fig. 1. ",
  "status": "ok",
  "n_pages": 5
}

File: output/raw_json/Phase_compositions_nanoscale_microstructures_and_thermoelectric_properties_in_Ag2_ySbyTe1_y_alloys_with_precipitated_Sb2Te3_plates.json
{
  "source_pdf": "Phase compositions, nanoscale microstructures and thermoelectric properties in Ag2\u2212ySbyTe1+y alloys with precipitated Sb2Te3 plates.pdf",
  "doi": "10.1016/j.actamat.2010.04.007",
  "base_composition": "Ag2-ySbTe1+y",
  "materials": [
    {
      "sample_id": "Ag0.74Sb1.26Te2.26",
      "full_formula": "Ag0.74Sb1.26Te2.26",
      "dopant_or_codopant": [
        {
          "element": "Sb",
          "ratio_or_percentage": "1.26",
          "doped_site": "unclear",
          "site_evidence": ""
        }
      ],
      "thermoelectric_properties": []
    },
    {
      "sample_id": "Ag0.71Sb1.29Te2.29",
      "full_formula": "Ag0.71Sb1.29Te2.29",
      "dopant_or_codopant": [
        {
          "element": "Sb",
          "ratio_or_percentage": "1.29",
          "doped_site": "unclear",
          "site_evidence": ""
        }
      ],
      "thermoelectric_properties": [
        {
          "property": "Seebeck coefficient",
          "value": "250",
          "unit": "uV K-1",
          "temperature_value": "",
          "temperature_unit": "",
          "source_type": "body text",
          "source_detail": "",
          "notes": "Reported as -250 uV K-1, but context indicates positive Seebeck coefficient."
        },
        {
          "property": "thermal conductivity",
          "value": "0.6",
          "unit": "W m-1 K-1",
          "temperature_value": "",
          "temperature_unit": "",
          "source_type": "body text",
          "source_detail": "",
          "notes": ""
        },
        {
          "property": "ZT",
          "value": "1.37",
          "unit": "dimensionless",
          "temperature_value": "600",
          "temperature_unit": "K",
          "source_type": "body text",
          "source_detail": "",
          "notes": ""
        }
      ]
    },
    {
      "sample_id": "Ag0.68Sb1.32Te2.32",
      "full_formula": "Ag0.68Sb1.32Te2.32",
      "dopant_or_codopant": [
        {
          "element": "Sb",
          "ratio_or_percentage": "1.32",
          "doped_site": "unclear",
          "site_evidence": ""
        }
      ],
      "thermoelectric_properties": []
    },
    {
      "sample_id": "Ag0.65Sb1.35Te2.35",
      "full_formula": "Ag0.65Sb1.35Te2.35",
      "dopant_or_codopant": [
        {
          "element": "Sb",
          "ratio_or_percentage": "1.35",
          "doped_site": "unclear",
          "site_evidence": ""
        }
      ],
      "thermoelectric_properties": [
        {
          "property": "power factor",
          "value": "1.70 * 10^-3",
          "unit": "W m-1 K-2",
          "temperature_value": "600",
          "temperature_unit": "K",
          "source_type": "body text",
          "source_detail": "",
          "notes": ""
        }
      ]
    },
    {
      "sample_id": "Ag0.62Sb1.38Te2.38",
      "full_formula": "Ag0.62Sb1.38Te2.38",
      "dopant_or_codopant": [
        {
          "element": "Sb",
          "ratio_or_percentage": "1.38",
          "doped_site": "unclear",
          "site_evidence": ""
        }
      ],
      "thermoelectric_properties": []
    },
    {
      "sample_id": "Ag0.74Sb1.26Te2.26",
      "full_formula": "Ag0.74Sb1.26Te2.26",
      "dopant_or_codopant": [],
      "thermoelectric_properties": [
        {
          "property": "electrical conductivity",
          "value": "4",
          "unit": "10^4 Sm^-1",
          "temperature_value": "300",
          "temperature_unit": "K",
          "source_type": "figure",
          "source_detail": "Fig. 4a",
          "notes": "Visually estimated from Fig. 4a"
        },
        {
          "property": "electrical conductivity",
          "value": "3",
          "unit": "10^4 Sm^-1",
          "temperature_value": "670",
          "temperature_unit": "K",
          "source_type": "figure",
          "source_detail": "Fig. 4a",
          "notes": "Visually estimated from Fig. 4a"
        },
        {
          "property": "Seebeck coefficient",
          "value": "100",
          "unit": "uV K^-1",
          "temperature_value": "300",
          "temperature_unit": "K",
          "source_type": "figure",
          "source_detail": "Fig. 4b",
          "notes": "Visually estimated from Fig. 4b"
        },
        {
          "property": "Seebeck coefficient",
          "value": "260",
          "unit": "uV K^-1",
          "temperature_value": "670",
          "temperature_unit": "K",
          "source_type": "figure",
          "source_detail": "Fig. 4b",
          "notes": "Visually estimated from Fig. 4b"
        }
      ]
    },
    {
      "sample_id": "Ag0.71Sb1.29Te2.29",
      "full_formula": "Ag0.71Sb1.29Te2.29",
      "dopant_or_codopant": [],
      "thermoelectric_properties": [
        {
          "property": "electrical conductivity",
          "value": "6",
          "unit": "10^4 Sm^-1",
          "temperature_value": "300",
          "temperature_unit": "K",
          "source_type": "figure",
          "source_detail": "Fig. 4a",
          "notes": "Visually estimated from Fig. 4a"
        },
        {
          "property": "electrical conductivity",
          "value": "3",
          "unit": "10^4 Sm^-1",
          "temperature_value": "670",
          "temperature_unit": "K",
          "source_type": "figure",
          "source_detail": "Fig. 4a",
          "notes": "Visually estimated from Fig. 4a"
        },
        {
          "property": "Seebeck coefficient",
          "value": "90",
          "unit": "uV K^-1",
          "temperature_value": "300",
          "temperature_unit": "K",
          "source_type": "figure",
          "source_detail": "Fig. 4b",
          "notes": "Visually estimated from Fig. 4b"
        },
        {
          "property": "Seebeck coefficient",
          "value": "240",
          "unit": "uV K^-1",
          "temperature_value": "670",
          "temperature_unit": "K",
          "source_type": "figure",
          "source_detail": "Fig. 4b",
          "notes": "Visually estimated from Fig. 4b"
        }
      ]
    },
    {
      "sample_id": "Ag0.68Sb1.32Te2.32",
      "full_formula": "Ag0.68Sb1.32Te2.32",
      "dopant_or_codopant": [],
      "thermoelectric_properties": [
        {
          "property": "electrical conductivity",
          "value": "8",
          "unit": "10^4 Sm^-1",
          "temperature_value": "300",
          "temperature_unit": "K",
          "source_type": "figure",
          "source_detail": "Fig. 4a",
          "notes": "Visually estimated from Fig. 4a"
        },
        {
          "property": "electrical conductivity",
          "value": "3",
          "unit": "10^4 Sm^-1",
          "temperature_value": "670",
          "temperature_unit": "K",
          "source_type": "figure",
          "source_detail": "Fig. 4a",
          "notes": "Visually estimated from Fig. 4a"
        },
        {
          "property": "Seebeck coefficient",
          "value": "80",
          "unit": "uV K^-1",
          "temperature_value": "300",
          "temperature_unit": "K",
          "source_type": "figure",
          "source_detail": "Fig. 4b",
          "notes": "Visually estimated from Fig. 4b"
        },
        {
          "property": "Seebeck coefficient",
          "value": "210",
          "unit": "uV K^-1",
          "temperature_value": "670",
          "temperature_unit": "K",
          "source_type": "figure",
          "source_detail": "Fig. 4b",
          "notes": "Visually estimated from Fig. 4b"
        }
      ]
    },
    {
      "sample_id": "Ag0.65Sb1.35Te2.35",
      "full_formula": "Ag0.65Sb1.35Te2.35",
      "dopant_or_codopant": [],
      "thermoelectric_properties": [
        {
          "property": "electrical conductivity",
          "value": "12",
          "unit": "10^4 Sm^-1",
          "temperature_value": "300",
          "temperature_unit": "K",
          "source_type": "figure",
          "source_detail": "Fig. 4a",
          "notes": "Visually estimated from Fig. 4a"
        },
        {
          "property": "electrical conductivity",
          "value": "3",
          "unit": "10^4 Sm^-1",
          "temperature_value": "670",
          "temperature_unit": "K",
          "source_type": "figure",
          "source_detail": "Fig. 4a",
          "notes": "Visually estimated from Fig. 4a"
        },
        {
          "property": "Seebeck coefficient",
          "value": "70",
          "unit": "uV K^-1",
          "temperature_value": "300",
          "temperature_unit": "K",
          "source_type": "figure",
          "source_detail": "Fig. 4b",
          "notes": "Visually estimated from Fig. 4b"
        },
        {
          "property": "Seebeck coefficient",
          "value": "180",
          "unit": "uV K^-1",
          "temperature_value": "670",
          "temperature_unit": "K",
          "source_type": "figure",
          "source_detail": "Fig. 4b",
          "notes": "Visually estimated from Fig. 4b"
        }
      ]
    },
    {
      "sample_id": "Ag0.62Sb1.38Te2.38",
      "full_formula": "Ag0.62Sb1.38Te2.38",
      "dopant_or_codopant": [],
      "thermoelectric_properties": [
        {
          "property": "electrical conductivity",
          "value": "14",
          "unit": "10^4 Sm^-1",
          "temperature_value": "300",
          "temperature_unit": "K",
          "source_type": "figure",
          "source_detail": "Fig. 4a",
          "notes": "Visually estimated from Fig. 4a"
        },
        {
          "property": "electrical conductivity",
          "value": "3",
          "unit": "10^4 Sm^-1",
          "temperature_value": "670",
          "temperature_unit": "K",
          "source_type": "figure",
          "source_detail": "Fig. 4a",
          "notes": "Visually estimated from Fig. 4a"
        },
        {
          "property": "Seebeck coefficient",
          "value": "60",
          "unit": "uV K^-1",
          "temperature_value": "300",
          "temperature_unit": "K",
          "source_type": "figure",
          "source_detail": "Fig. 4b",
          "notes": "Visually estimated from Fig. 4b"
        },
        {
          "property": "Seebeck coefficient",
          "value": "170",
          "unit": "uV K^-1",
          "temperature_value": "670",
          "temperature_unit": "K",
          "source_type": "figure",
          "source_detail": "Fig. 4b",
          "notes": "Visually estimated from Fig. 4b"
        }
      ]
    },
    {
      "sample_id": "y=1.26",
      "full_formula": "Ag2-ySbTe1+y (y=1.26)",
      "dopant_or_codopant": [],
      "thermoelectric_properties": [
        {
          "property": "thermal conductivity",
          "value": "1.25",
          "unit": "W m-1 K-1",
          "temperature_value": "300",
          "temperature_unit": "K",
          "source_type": "figure",
          "source_detail": "Fig. 6a",
          "notes": "Visually estimated from Fig. 6a"
        },
        {
          "property": "thermal conductivity",
          "value": "1.0",
          "unit": "W m-1 K-1",
          "temperature_value": "675",
          "temperature_unit": "K",
          "source_type": "figure",
          "source_detail": "Fig. 6a",
          "notes": "Visually estimated from Fig. 6a"
        },
        {
          "property": "lattice thermal conductivity",
          "value": "0.85",
          "unit": "W m-1 K-1",
          "temperature_value": "300",
          "temperature_unit": "K",
          "source_type": "figure",
          "source_detail": "Fig. 6b",
          "notes": "Visually estimated from Fig. 6b"
        },
        {
          "property": "lattice thermal conductivity",
          "value": "0.45",
          "unit": "W m-1 K-1",
          "temperature_value": "675",
          "temperature_unit": "K",
          "source_type": "figure",
          "source_detail": "Fig. 6b",
          "notes": "Visually estimated from Fig. 6b"
        },
        {
          "property": "ZT",
          "value": "0.4",
          "unit": "dimensionless",
          "temperature_value": "300",
          "temperature_unit": "K",
          "source_type": "figure",
          "source_detail": "Fig. 7",
          "notes": "Visually estimated from Fig. 7"
        },
        {
          "property": "ZT",
          "value": "1.2",
          "unit": "dimensionless",
          "temperature_value": "675",
          "temperature_unit": "K",
          "source_type": "figure",
          "source_detail": "Fig. 7",
          "notes": "Visually estimated from Fig. 7"
        }
      ]
    },
    {
      "sample_id": "y=1.29",
      "full_formula": "Ag2-ySbTe1+y (y=1.29)",
      "dopant_or_codopant": [],
      "thermoelectric_properties": [
        {
          "property": "thermal conductivity",
          "value": "0.65",
          "unit": "W m-1 K-1",
          "temperature_value": "350",
          "temperature_unit": "K",
          "source_type": "figure",
          "source_detail": "Fig. 6a",
          "notes": "Visually estimated from Fig. 6a"
        },
        {
          "property": "thermal conductivity",
          "value": "0.75",
          "unit": "W m-1 K-1",
          "temperature_value": "675",
          "temperature_unit": "K",
          "source_type": "figure",
          "source_detail": "Fig. 6a",
          "notes": "Visually estimated from Fig. 6a"
        },
        {
          "property": "lattice thermal conductivity",
          "value": "0.35",
          "unit": "W m-1 K-1",
          "temperature_value": "300",
          "temperature_unit": "K",
          "source_type": "figure",
          "source_detail": "Fig. 6b",
          "notes": "Visually estimated from Fig. 6b"
        },
        {
          "property": "lattice thermal conductivity",
          "value": "0.35",
          "unit": "W m-1 K-1",
          "temperature_value": "675",
          "temperature_unit": "K",
          "source_type": "figure",
          "source_detail": "Fig. 6b",
          "notes": "Visually estimated from Fig. 6b"
        },
        {
          "property": "ZT",
          "value": "0.3",
          "unit": "dimensionless",
          "temperature_value": "300",
          "temperature_unit": "K",
          "source_type": "figure",
          "source_detail": "Fig. 7",
          "notes": "Visually estimated from Fig. 7"
        },
        {
          "property": "ZT",
          "value": "1.35",
          "unit": "dimensionless",
          "temperature_value": "600",
          "temperature_unit": "K",
          "source_type": "figure",
          "source_detail": "Fig. 7",
          "notes": "Visually estimated from Fig. 7"
        }
      ]
    }
  ],
  "extraction_notes": "[text-pass] The samples are nonstoichiometric Ag2-ySbyTe1+y alloys. The 'dopant' is interpreted as the excess Sb content (y) relative to the stoichiometric AgSbTe2. Thermoelectric properties were extracted from the body text where specific values were provided for specific samples. [figure-pass p1-5] The samples are nonstoichiometric Ag2-ySbTe1+y alloys. The dopant/composition variation is represented by the y value. The properties were extracted from the temperature-dependent plots in Fig. 4. ",
  "status": "ok",
  "n_pages": 10
}

File: output/raw_json/Phase_diagram_and_thermoelectric_properties.json
{
  "source_pdf": "Phase diagram and thermoelectric properties.pdf",
  "doi": "",
  "base_composition": "Ag3-xSb1+xTe4",
  "materials": [
    {
      "sample_id": "x=0.2",
      "full_formula": "Ag2.8Sb1.2Te4",
      "dopant_or_codopant": [],
      "thermoelectric_properties": [
        {
          "property": "Seebeck coefficient",
          "value": "variable",
          "unit": "mV/K",
          "temperature_value": "",
          "temperature_unit": "",
          "source_type": "body text",
          "source_detail": "",
          "notes": "conduction changed from p- to n-type with temperature variation"
        }
      ]
    },
    {
      "sample_id": "x=0.4",
      "full_formula": "Ag2.6Sb1.4Te4",
      "dopant_or_codopant": [],
      "thermoelectric_properties": [
        {
          "property": "electrical conductivity",
          "value": "3.5\u00d710^-3",
          "unit": "ohm-cm",
          "temperature_value": "room temperature",
          "temperature_unit": "",
          "source_type": "Table I",
          "source_detail": "",
          "notes": "Reported as electrical resistivity"
        }
      ]
    },
    {
      "sample_id": "x=0.6",
      "full_formula": "Ag2.4Sb1.6Te4",
      "dopant_or_codopant": [],
      "thermoelectric_properties": [
        {
          "property": "electrical conductivity",
          "value": "3.5\u00d710^-3",
          "unit": "ohm-cm",
          "temperature_value": "room temperature",
          "temperature_unit": "",
          "source_type": "Table I",
          "source_detail": "",
          "notes": "Reported as electrical resistivity"
        }
      ]
    },
    {
      "sample_id": "x=0.8",
      "full_formula": "Ag2.2Sb1.8Te4",
      "dopant_or_codopant": [],
      "thermoelectric_properties": [
        {
          "property": "Seebeck coefficient",
          "value": "0.45",
          "unit": "mV/K",
          "temperature_value": "650",
          "temperature_unit": "K",
          "source_type": "body text",
          "source_detail": "",
          "notes": ""
        },
        {
          "property": "electrical conductivity",
          "value": "6.3\u00d710^-3",
          "unit": "ohm-cm",
          "temperature_value": "room temperature",
          "temperature_unit": "",
          "source_type": "Table I",
          "source_detail": "",
          "notes": "Reported as electrical resistivity"
        }
      ]
    },
    {
      "sample_id": "x=1.0",
      "full_formula": "Ag2Sb2Te4 (AgSbTe2)",
      "dopant_or_codopant": [],
      "thermoelectric_properties": [
        {
          "property": "Seebeck coefficient",
          "value": "0.73",
          "unit": "mV/K",
          "temperature_value": "680",
          "temperature_unit": "K",
          "source_type": "body text",
          "source_detail": "",
          "notes": ""
        },
        {
          "property": "electrical conductivity",
          "value": "1.8\u00d710^-2",
          "unit": "ohm-cm",
          "temperature_value": "room temperature",
          "temperature_unit": "",
          "source_type": "Table I",
          "source_detail": "",
          "notes": "Reported as electrical resistivity"
        }
      ]
    },
    {
      "sample_id": "x=1.25",
      "full_formula": "Ag1.75Sb2.25Te4",
      "dopant_or_codopant": [],
      "thermoelectric_properties": [
        {
          "property": "Seebeck coefficient",
          "value": "0.20",
          "unit": "mV/K",
          "temperature_value": "450",
          "temperature_unit": "K",
          "source_type": "body text",
          "source_detail": "",
          "notes": ""
        },
        {
          "property": "electrical conductivity",
          "value": "2.7\u00d710^-2",
          "unit": "ohm-cm",
          "temperature_value": "room temperature",
          "temperature_unit": "",
          "source_type": "Table I",
          "source_detail": "",
          "notes": "Reported as electrical resistivity"
        }
      ]
    },
    {
      "sample_id": "x=1.5",
      "full_formula": "Ag1.5Sb2.5Te4",
      "dopant_or_codopant": [],
      "thermoelectric_properties": [
        {
          "property": "electrical conductivity",
          "value": "8.7\u00d710^-3",
          "unit": "ohm-cm",
          "temperature_value": "room temperature",
          "temperature_unit": "",
          "source_type": "Table I",
          "source_detail": "",
          "notes": "Reported as electrical resistivity"
        }
      ]
    },
    {
      "sample_id": "x=1",
      "full_formula": "Ag2Sb2Te4",
      "dopant_or_codopant": [],
      "thermoelectric_properties": [
        {
          "property": "Seebeck coefficient",
          "value": "0.73",
          "unit": "mV/K",
          "temperature_value": "680",
          "temperature_unit": "K",
          "source_type": "body text",
          "source_detail": "",
          "notes": ""
        }
      ]
    },
    {
      "sample_id": "x=0.8",
      "full_formula": "Ag2.2Sb1.8Te4",
      "dopant_or_codopant": [],
      "thermoelectric_properties": [
        {
          "property": "Seebeck coefficient",
          "value": "0.45",
          "unit": "mV/K",
          "temperature_value": "650",
          "temperature_unit": "K",
          "source_type": "body text",
          "source_detail": "",
          "notes": ""
        }
      ]
    },
    {
      "sample_id": "x=1.25",
      "full_formula": "Ag1.75Sb2.25Te4",
      "dopant_or_codopant": [],
      "thermoelectric_properties": [
        {
          "property": "Seebeck coefficient",
          "value": "0.20",
          "unit": "mV/K",
          "temperature_value": "450",
          "temperature_unit": "K",
          "source_type": "body text",
          "source_detail": "",
          "notes": ""
        }
      ]
    }
  ],
  "extraction_notes": "[text-pass] The paper investigates the Ag3-xSb1+xTe4 system. The samples are treated as variations of the AgSbTe2 stoichiometry. Electrical resistivity values were extracted from Table I as proxies for electrical conductivity data. [figure-pass p1-3] The paper discusses the Ag3-xSb1+xTe4 system. While Figure 4 shows Seebeck coefficient vs temperature for various x values, the text provides specific peak values for x=1, x=0.8, and x=1.25. No other thermoelectric properties vs temperature were provided in the plots. ",
  "status": "ok",
  "n_pages": 3
}

File: output/raw_json/Physica_Status_Solidi_a_-_2011_-_Yusufu_-_Thermoelectric_properties_and_microstructures_of_AgSbTe2_added_p_type_Pb0_16Ge0.json
{
  "source_pdf": "Physica Status Solidi  a - 2011 - Yusufu - Thermoelectric properties and microstructures of AgSbTe2\u2010added p\u2010type Pb0 16Ge0.pdf",
  "doi": "10.1002/pssa.201127194",
  "base_composition": "AgSbTe2-(Pb,Ge)Te",
  "materials": [
    {
      "sample_id": "x=75",
      "full_formula": "(Ag0.5Sb0.5Te)25(Pb0.16Ge0.84Te)75",
      "dopant_or_codopant": [
        {
          "element": "Ag",
          "ratio_or_percentage": "0.5",
          "doped_site": "unclear",
          "site_evidence": ""
        },
        {
          "element": "Sb",
          "ratio_or_percentage": "0.5",
          "doped_site": "unclear",
          "site_evidence": ""
        },
        {
          "element": "Pb",
          "ratio_or_percentage": "0.16",
          "doped_site": "unclear",
          "site_evidence": ""
        },
        {
          "element": "Ge",
          "ratio_or_percentage": "0.84",
          "doped_site": "unclear",
          "site_evidence": ""
        }
      ],
      "thermoelectric_properties": [
        {
          "property": "ZT",
          "value": "0.84",
          "unit": "dimensionless",
          "temperature_value": "720",
          "temperature_unit": "K",
          "source_type": "text",
          "source_detail": "Page 1, Introduction",
          "notes": ""
        }
      ]
    },
    {
      "sample_id": "x=80",
      "full_formula": "(Ag0.5Sb0.5Te)20(Pb0.16Ge0.84Te)80",
      "dopant_or_codopant": [
        {
          "element": "Ag",
          "ratio_or_percentage": "0.5",
          "doped_site": "unclear",
          "site_evidence": ""
        },
        {
          "element": "Sb",
          "ratio_or_percentage": "0.5",
          "doped_site": "unclear",
          "site_evidence": ""
        },
        {
          "element": "Pb",
          "ratio_or_percentage": "0.16",
          "doped_site": "unclear",
          "site_evidence": ""
        },
        {
          "element": "Ge",
          "ratio_or_percentage": "0.84",
          "doped_site": "unclear",
          "site_evidence": ""
        }
      ],
      "thermoelectric_properties": [
        {
          "property": "ZT",
          "value": "0.84",
          "unit": "dimensionless",
          "temperature_value": "720",
          "temperature_unit": "K",
          "source_type": "text",
          "source_detail": "Page 1, Introduction",
          "notes": ""
        }
      ]
    },
    {
      "sample_id": "x=85",
      "full_formula": "(Ag0.5Sb0.5Te)15(Pb0.16Ge0.84Te)85",
      "dopant_or_codopant": [
        {
          "element": "Ag",
          "ratio_or_percentage": "0.5",
          "doped_site": "unclear",
          "site_evidence": ""
        },
        {
          "element": "Sb",
          "ratio_or_percentage": "0.5",
          "doped_site": "unclear",
          "site_evidence": ""
        },
        {
          "element": "Pb",
          "ratio_or_percentage": "0.16",
          "doped_site": "unclear",
          "site_evidence": ""
        },
        {
          "element": "Ge",
          "ratio_or_percentage": "0.84",
          "doped_site": "unclear",
          "site_evidence": ""
        }
      ],
      "thermoelectric_properties": []
    },
    {
      "sample_id": "x=90",
      "full_formula": "(Ag0.5Sb0.5Te)10(Pb0.16Ge0.84Te)90",
      "dopant_or_codopant": [
        {
          "element": "Ag",
          "ratio_or_percentage": "0.5",
          "doped_site": "unclear",
          "site_evidence": ""
        },
        {
          "element": "Sb",
          "ratio_or_percentage": "0.5",
          "doped_site": "unclear",
          "site_evidence": ""
        },
        {
          "element": "Pb",
          "ratio_or_percentage": "0.16",
          "doped_site": "unclear",
          "site_evidence": ""
        },
        {
          "element": "Ge",
          "ratio_or_percentage": "0.84",
          "doped_site": "unclear",
          "site_evidence": ""
        }
      ],
      "thermoelectric_properties": []
    },
    {
      "sample_id": "(Ag0.5Sb0.5Te)25(Pb0.16Ge0.84Te)75",
      "full_formula": "(Ag0.5Sb0.5Te)25(Pb0.16Ge0.84Te)75",
      "dopant_or_codopant": [
        {
          "element": "Pb",
          "ratio_or_percentage": "x=75",
          "doped_site": "unclear",
          "site_evidence": ""
        },
        {
          "element": "Ge",
          "ratio_or_percentage": "x=75",
          "doped_site": "unclear",
          "site_evidence": ""
        }
      ],
      "thermoelectric_properties": [
        {
          "property": "Seebeck coefficient",
          "value": "50",
          "unit": "uV/K",
          "temperature_value": "300",
          "temperature_unit": "K",
          "source_type": "figure",
          "source_detail": "Fig. 4b",
          "notes": "Visually estimated from figure"
        },
        {
          "property": "Seebeck coefficient",
          "value": "100",
          "unit": "uV/K",
          "temperature_value": "700",
          "temperature_unit": "K",
          "source_type": "figure",
          "source_detail": "Fig. 4b",
          "notes": "Visually estimated from figure"
        },
        {
          "property": "electrical conductivity",
          "value": "1.0",
          "unit": "mOhm cm",
          "temperature_value": "300",
          "temperature_unit": "K",
          "source_type": "figure",
          "source_detail": "Fig. 4a",
          "notes": "Visually estimated from figure"
        },
        {
          "property": "electrical conductivity",
          "value": "1.1",
          "unit": "mOhm cm",
          "temperature_value": "700",
          "temperature_unit": "K",
          "source_type": "figure",
          "source_detail": "Fig. 4a",
          "notes": "Visually estimated from figure"
        },
        {
          "property": "thermal conductivity",
          "value": "2.0",
          "unit": "W/mK",
          "temperature_value": "300",
          "temperature_unit": "K",
          "source_type": "figure",
          "source_detail": "Fig. 5a",
          "notes": "Visually estimated from figure"
        },
        {
          "property": "thermal conductivity",
          "value": "1.8",
          "unit": "W/mK",
          "temperature_value": "700",
          "temperature_unit": "K",
          "source_type": "figure",
          "source_detail": "Fig. 5a",
          "notes": "Visually estimated from figure"
        },
        {
          "property": "ZT",
          "value": "0.05",
          "unit": "dimensionless",
          "temperature_value": "300",
          "temperature_unit": "K",
          "source_type": "figure",
          "source_detail": "Fig. 5b",
          "notes": "Visually estimated from figure"
        },
        {
          "property": "ZT",
          "value": "0.6",
          "unit": "dimensionless",
          "temperature_value": "700",
          "temperature_unit": "K",
          "source_type": "figure",
          "source_detail": "Fig. 5b",
          "notes": "Visually estimated from figure"
        }
      ]
    },
    {
      "sample_id": "(Ag0.5Sb0.5Te)20(Pb0.16Ge0.84Te)80",
      "full_formula": "(Ag0.5Sb0.5Te)20(Pb0.16Ge0.84Te)80",
      "dopant_or_codopant": [
        {
          "element": "Pb",
          "ratio_or_percentage": "x=80",
          "doped_site": "unclear",
          "site_evidence": ""
        },
        {
          "element": "Ge",
          "ratio_or_percentage": "x=80",
          "doped_site": "unclear",
          "site_evidence": ""
        }
      ],
      "thermoelectric_properties": [
        {
          "property": "Seebeck coefficient",
          "value": "60",
          "unit": "uV/K",
          "temperature_value": "300",
          "temperature_unit": "K",
          "source_type": "figure",
          "source_detail": "Fig. 4b",
          "notes": "Visually estimated from figure"
        },
        {
          "property": "Seebeck coefficient",
          "value": "140",
          "unit": "uV/K",
          "temperature_value": "700",
          "temperature_unit": "K",
          "source_type": "figure",
          "source_detail": "Fig. 4b",
          "notes": "Visually estimated from figure"
        },
        {
          "property": "electrical conductivity",
          "value": "0.9",
          "unit": "mOhm cm",
          "temperature_value": "300",
          "temperature_unit": "K",
          "source_type": "figure",
          "source_detail": "Fig. 4a",
          "notes": "Visually estimated from figure"
        },
        {
          "property": "electrical conductivity",
          "value": "0.9",
          "unit": "mOhm cm",
          "temperature_value": "700",
          "temperature_unit": "K",
          "source_type": "figure",
          "source_detail": "Fig. 4a",
          "notes": "Visually estimated from figure"
        },
        {
          "property": "thermal conductivity",
          "value": "2.1",
          "unit": "W/mK",
          "temperature_value": "300",
          "temperature_unit": "K",
          "source_type": "figure",
          "source_detail": "Fig. 5a",
          "notes": "Visually estimated from figure"
        },
        {
          "property": "thermal conductivity",
          "value": "1.8",
          "unit": "W/mK",
          "temperature_value": "700",
          "temperature_unit": "K",
          "source_type": "figure",
          "source_detail": "Fig. 5a",
          "notes": "Visually estimated from figure"
        },
        {
          "property": "ZT",
          "value": "0.08",
          "unit": "dimensionless",
          "temperature_value": "300",
          "temperature_unit": "K",
          "source_type": "figure",
          "source_detail": "Fig. 5b",
          "notes": "Visually estimated from figure"
        },
        {
          "property": "ZT",
          "value": "0.84",
          "unit": "dimensionless",
          "temperature_value": "720",
          "temperature_unit": "K",
          "source_type": "text",
          "source_detail": "body text",
          "notes": "Maximum ZT value"
        }
      ]
    },
    {
      "sample_id": "(Ag0.5Sb0.5Te)15(Pb0.16Ge0.84Te)85",
      "full_formula": "(Ag0.5Sb0.5Te)15(Pb0.16Ge0.84Te)85",
      "dopant_or_codopant": [
        {
          "element": "Pb",
          "ratio_or_percentage": "x=85",
          "doped_site": "unclear",
          "site_evidence": ""
        },
        {
          "element": "Ge",
          "ratio_or_percentage": "x=85",
          "doped_site": "unclear",
          "site_evidence": ""
        }
      ],
      "thermoelectric_properties": [
        {
          "property": "Seebeck coefficient",
          "value": "65",
          "unit": "uV/K",
          "temperature_value": "300",
          "temperature_unit": "K",
          "source_type": "figure",
          "source_detail": "Fig. 4b",
          "notes": "Visually estimated from figure"
        },
        {
          "property": "Seebeck coefficient",
          "value": "120",
          "unit": "uV/K",
          "temperature_value": "700",
          "temperature_unit": "K",
          "source_type": "figure",
          "source_detail": "Fig. 4b",
          "notes": "Visually estimated from figure"
        },
        {
          "property": "electrical conductivity",
          "value": "0.8",
          "unit": "mOhm cm",
          "temperature_value": "300",
          "temperature_unit": "K",
          "source_type": "figure",
          "source_detail": "Fig. 4a",
          "notes": "Visually estimated from figure"
        },
        {
          "property": "electrical conductivity",
          "value": "0.9",
          "unit": "mOhm cm",
          "temperature_value": "700",
          "temperature_unit": "K",
          "source_type": "figure",
          "source_detail": "Fig. 4a",
          "notes": "Visually estimated from figure"
        },
        {
          "property": "thermal conductivity",
          "value": "2.2",
          "unit": "W/mK",
          "temperature_value": "300",
          "temperature_unit": "K",
          "source_type": "figure",
          "source_detail": "Fig. 5a",
          "notes": "Visually estimated from figure"
        },
        {
          "property": "thermal conductivity",
          "value": "1.9",
          "unit": "W/mK",
          "temperature_value": "700",
          "temperature_unit": "K",
          "source_type": "figure",
          "source_detail": "Fig. 5a",
          "notes": "Visually estimated from figure"
        },
        {
          "property": "ZT",
          "value": "0.08",
          "unit": "dimensionless",
          "temperature_value": "300",
          "temperature_unit": "K",
          "source_type": "figure",
          "source_detail": "Fig. 5b",
          "notes": "Visually estimated from figure"
        },
        {
          "property": "ZT",
          "value": "0.75",
          "unit": "dimensionless",
          "temperature_value": "700",
          "temperature_unit": "K",
          "source_type": "figure",
          "source_detail": "Fig. 5b",
          "notes": "Visually estimated from figure"
        }
      ]
    },
    {
      "sample_id": "(Ag0.5Sb0.5Te)10(Pb0.16Ge0.84Te)90",
      "full_formula": "(Ag0.5Sb0.5Te)10(Pb0.16Ge0.84Te)90",
      "dopant_or_codopant": [
        {
          "element": "Pb",
          "ratio_or_percentage": "x=90",
          "doped_site": "unclear",
          "site_evidence": ""
        },
        {
          "element": "Ge",
          "ratio_or_percentage": "x=90",
          "doped_site": "unclear",
          "site_evidence": ""
        }
      ],
      "thermoelectric_properties": [
        {
          "property": "Seebeck coefficient",
          "value": "70",
          "unit": "uV/K",
          "temperature_value": "300",
          "temperature_unit": "K",
          "source_type": "figure",
          "source_detail": "Fig. 4b",
          "notes": "Visually estimated from figure"
        },
        {
          "property": "Seebeck coefficient",
          "value": "110",
          "unit": "uV/K",
          "temperature_value": "700",
          "temperature_unit": "K",
          "source_type": "figure",
          "source_detail": "Fig. 4b",
          "notes": "Visually estimated from figure"
        },
        {
          "property": "electrical conductivity",
          "value": "0.9",
          "unit": "mOhm cm",
          "temperature_value": "300",
          "temperature_unit": "K",
          "source_type": "figure",
          "source_detail": "Fig. 4a",
          "notes": "Visually estimated from figure"
        },
        {
          "property": "electrical conductivity",
          "value": "0.9",
          "unit": "mOhm cm",
          "temperature_value": "700",
          "temperature_unit": "K",
          "source_type": "figure",
          "source_detail": "Fig. 4a",
          "notes": "Visually estimated from figure"
        },
        {
          "property": "thermal conductivity",
          "value": "2.3",
          "unit": "W/mK",
          "temperature_value": "300",
          "temperature_unit": "K",
          "source_type": "figure",
          "source_detail": "Fig. 5a",
          "notes": "Visually estimated from figure"
        },
        {
          "property": "thermal conductivity",
          "value": "2.0",
          "unit": "W/mK",
          "temperature_value": "700",
          "temperature_unit": "K",
          "source_type": "figure",
          "source_detail": "Fig. 5a",
          "notes": "Visually estimated from figure"
        },
        {
          "property": "ZT",
          "value": "0.1",
          "unit": "dimensionless",
          "temperature_value": "300",
          "temperature_unit": "K",
          "source_type": "figure",
          "source_detail": "Fig. 5b",
          "notes": "Visually estimated from figure"
        },
        {
          "property": "ZT",
          "value": "0.6",
          "unit": "dimensionless",
          "temperature_value": "700",
          "temperature_unit": "K",
          "source_type": "figure",
          "source_detail": "Fig. 5b",
          "notes": "Visually estimated from figure"
        }
      ]
    }
  ],
  "extraction_notes": "[text-pass] The samples are solid solutions of AgSbTe2 and Pb0.16Ge0.84Te. The dopant sites are marked as unclear because the paper describes the formation of two distinct phases (GeTe-based matrix and PbTe-based precipitate) after hot-pressing, rather than simple substitutional doping in a single lattice. [figure-pass p1-4] The samples are solid solutions of AgSbTe2-family (Ag0.5Sb0.5Te) and Pb0.16Ge0.84Te. Thermoelectric properties were extracted from Figures 4 and 5. ",
  "status": "ok",
  "n_pages": 4
}
