Repository: Harpriyaminhas/AgSbTe2_data_extraction

# AgSbTe2 Thermoelectric Dataset Extraction + Viewer

Pipeline and dataset for doping/thermoelectric-property data extracted from
173 journal-article PDFs on AgSbTe2-family thermoelectrics (Seebeck
coefficient, electrical conductivity, thermal conductivity, lattice thermal
conductivity, power factor, ZT), with dopant/co-dopant/doping-site and DOI
provenance for every data point.

**What's in this repo, and what's deliberately NOT:**
- Included: the extraction pipeline code, the Streamlit viewer app, the
  extracted dataset (CSV/Excel), and per-paper raw extraction JSON.
- **Not included**: the 173 source PDFs, or rendered page images of them.

File: output/raw_json/Preparation_and_characterization_of_nanostructured_GeTe_75_AgSbTe2_x_AgSbSe2_y_thermoelectric_materials.json
{
  "source_pdf": "Preparation and characterization of nanostructured (GeTe)75(AgSbTe2)x(AgSbSe2)y thermoelectric materials.pdf",
  "doi": "10.1016/j.synthmet.2020.116606",
  "base_composition": "(GeTe)75(AgSbTe2)x(AgSbSe2)y",
  "materials": [
    {
      "sample_id": "TAGSS[000]",
      "full_formula": "(GeTe)75(AgSbTe2)25(AgSbSe2)0",
      "dopant_or_codopant": [],
      "thermoelectric_properties": [
        {
          "property": "Seebeck coefficient",
          "value": "50",
          "unit": "\u03bcVK\u22121",
          "temperature_value": "325",
          "temperature_unit": "K",
          "source_type": "body text",
          "source_detail": "",
          "notes": ""
        },
        {
          "property": "Seebeck coefficient",
          "value": "100",
          "unit": "\u03bcVK\u22121",
          "temperature_value": "625",
          "temperature_unit": "K",
          "source_type": "body text",
          "source_detail": "",
          "notes": ""
        },
        {
          "property": "electrical conductivity",
          "value": "1.8 \u00d7 10^5",
          "unit": "Sm\u22121",
          "temperature_value": "325",
          "temperature_unit": "K",
          "source_type": "body text",
          "source_detail": "",
          "notes": ""
        },
        {
          "property": "electrical conductivity",
          "value": "1.2 \u00d7 10^5",
          "unit": "Sm\u22121",
          "temperature_value": "625",
          "temperature_unit": "K",
          "source_type": "body text",
          "source_detail": "",
          "notes": ""
        },
        {
          "property": "ZT",
          "value": "0.1",
          "unit": "dimensionless",
          "temperature_value": "325",
          "temperature_unit": "K",
          "source_type": "body text",
          "source_detail": "",
          "notes": ""
        },
        {
          "property": "ZT",
          "value": "0.7",
          "unit": "dimensionless",
          "temperature_value": "625",
          "temperature_unit": "K",
          "source_type": "body text",
          "source_detail": "",
          "notes": ""
        }
      ]
    },
    {
      "sample_id": "TAGSS[026]",
      "full_formula": "(GeTe)75(AgSbTe2)24.74(AgSbSe2)0.26",
      "dopant_or_codopant": [
        {
          "element": "Se",
          "ratio_or_percentage": "0.26",
          "doped_site": "unclear",
          "site_evidence": ""
        }
      ],
      "thermoelectric_properties": []
    },
    {
      "sample_id": "TAGSS[051]",
      "full_formula": "(GeTe)75(AgSbTe2)24.49(AgSbSe2)0.51",
      "dopant_or_codopant": [
        {
          "element": "Se",
          "ratio_or_percentage": "0.51",
          "doped_site": "unclear",
          "site_evidence": ""
        }
      ],
      "thermoelectric_properties": [
        {
          "property": "Seebeck coefficient",
          "value": "100",
          "unit": "\u03bcVK\u22121",
          "temperature_value": "325",
          "temperature_unit": "K",
          "source_type": "body text",
          "source_detail": "",
          "notes": ""
        },
        {
          "property": "Seebeck coefficient",
          "value": "160",
          "unit": "\u03bcVK\u22121",
          "temperature_value": "625",
          "temperature_unit": "K",
          "source_type": "body text",
          "source_detail": "",
          "notes": ""
        }
      ]
    },
    {
      "sample_id": "TAGSS[125]",
      "full_formula": "(GeTe)75(AgSbTe2)23.75(AgSbSe2)1.25",
      "dopant_or_codopant": [
        {
          "element": "Se",
          "ratio_or_percentage": "1.25",
          "doped_site": "unclear",
          "site_evidence": ""
        }
      ],
      "thermoelectric_properties": [
        {
          "property": "Seebeck coefficient",
          "value": "100",
          "unit": "\u03bcVK\u22121",
          "temperature_value": "325",
          "temperature_unit": "K",
          "source_type": "body text",
          "source_detail": "",
          "notes": ""
        },
        {
          "property": "thermal conductivity",
          "value": "0.95",
          "unit": "Wm\u22121K\u22121",
          "temperature_value": "325",
          "temperature_unit": "K",
          "source_type": "body text",
          "source_detail": "",
          "notes": ""
        },
        {
          "property": "electrical conductivity",
          "value": "9 \u00d7 10^4",
          "unit": "Sm\u22121",
          "temperature_value": "325",
          "temperature_unit": "K",
          "source_type": "body text",
          "source_detail": "",
          "notes": ""
        },
        {
          "property": "ZT",
          "value": "0.25",
          "unit": "dimensionless",
          "temperature_value": "325",
          "temperature_unit": "K",
          "source_type": "body text",
          "source_detail": "",
          "notes": ""
        },
        {
          "property": "ZT",
          "value": "1.2",
          "unit": "dimensionless",
          "temperature_value": "625",
          "temperature_unit": "K",
          "source_type": "body text",
          "source_detail": "",
          "notes": ""
        }
      ]
    },
    {
      "sample_id": "TAGSS[625]",
      "full_formula": "(GeTe)75(AgSbTe2)18.75(AgSbSe2)6.25",
      "dopant_or_codopant": [
        {
          "element": "Se",
          "ratio_or_percentage": "6.25",
          "doped_site": "unclear",
          "site_evidence": ""
        }
      ],
      "thermoelectric_properties": []
    },
    {
      "sample_id": "TAGSS[000]",
      "full_formula": "(GeTe)75(AgSbTe2)25",
      "dopant_or_codopant": [],
      "thermoelectric_properties": [
        {
          "property": "Seebeck coefficient",
          "value": "50",
          "unit": "uVK-1",
          "temperature_value": "325",
          "temperature_unit": "K",
          "source_type": "body text",
          "source_detail": "",
          "notes": ""
        },
        {
          "property": "Seebeck coefficient",
          "value": "100",
          "unit": "uVK-1",
          "temperature_value": "625",
          "temperature_unit": "K",
          "source_type": "body text",
          "source_detail": "",
          "notes": ""
        }
      ]
    },
    {
      "sample_id": "TAGSS[051]",
      "full_formula": "(GeTe)75(AgSbTe2)25 doped with Se",
      "dopant_or_codopant": [
        {
          "element": "Se",
          "ratio_or_percentage": "0.51",
          "doped_site": "unclear",
          "site_evidence": ""
        }
      ],
      "thermoelectric_properties": []
    },
    {
      "sample_id": "TAGSS[125]",
      "full_formula": "(GeTe)75(AgSbTe2)25 doped with Se",
      "dopant_or_codopant": [
        {
          "element": "Se",
          "ratio_or_percentage": "1.25",
          "doped_site": "unclear",
          "site_evidence": ""
        }
      ],
      "thermoelectric_properties": []
    },
    {
      "sample_id": "TAGSS[625]",
      "full_formula": "(GeTe)75(AgSbTe2)25 doped with Se",
      "dopant_or_codopant": [
        {
          "element": "Se",
          "ratio_or_percentage": "6.25",
          "doped_site": "unclear",
          "site_evidence": ""
        }
      ],
      "thermoelectric_properties": []
    },
    {
      "sample_id": "TAGSS[000]",
      "full_formula": "(GeTe)75(AgSbTe2)25",
      "dopant_or_codopant": [
        {
          "element": "Ge",
          "ratio_or_percentage": "75 mol%",
          "doped_site": "multiple sites",
          "site_evidence": ""
        }
      ],
      "thermoelectric_properties": [
        {
          "property": "Seebeck coefficient",
          "value": "50",
          "unit": "uV/K",
          "temperature_value": "325",
          "temperature_unit": "K",
          "source_type": "figure",
          "source_detail": "",
          "notes": "Visually estimated from Fig. 7b"
        },
        {
          "property": "electrical conductivity",
          "value": "1.8e5",
          "unit": "Sm^-1",
          "temperature_value": "325",
          "temperature_unit": "K",
          "source_type": "body text",
          "source_detail": "",
          "notes": "Explicitly stated in text"
        },
        {
          "property": "ZT",
          "value": "0.1",
          "unit": "dimensionless",
          "temperature_value": "325",
          "temperature_unit": "K",
          "source_type": "body text",
          "source_detail": "",
          "notes": "Explicitly stated in text"
        },
        {
          "property": "ZT",
          "value": "0.7",
          "unit": "dimensionless",
          "temperature_value": "625",
          "temperature_unit": "K",
          "source_type": "body text",
          "source_detail": "",
          "notes": "Explicitly stated in text"
        }
      ]
    },
    {
      "sample_id": "TAGSS[026]",
      "full_formula": "(GeTe)75(AgSbTe2)24.74(AgSbSe2)0.26",
      "dopant_or_codopant": [
        {
          "element": "Se",
          "ratio_or_percentage": "0.26",
          "doped_site": "Te",
          "site_evidence": ""
        }
      ],
      "thermoelectric_properties": [
        {
          "property": "Seebeck coefficient",
          "value": "60",
          "unit": "uV/K",
          "temperature_value": "325",
          "temperature_unit": "K",
          "source_type": "figure",
          "source_detail": "",
          "notes": "Visually estimated from Fig. 7b"
        }
      ]
    },
    {
      "sample_id": "TAGSS[051]",
      "full_formula": "(GeTe)75(AgSbTe2)24.49(AgSbSe2)0.51",
      "dopant_or_codopant": [
        {
          "element": "Se",
          "ratio_or_percentage": "0.51",
          "doped_site": "Te",
          "site_evidence": ""
        }
      ],
      "thermoelectric_properties": [
        {
          "property": "Seebeck coefficient",
          "value": "75",
          "unit": "uV/K",
          "temperature_value": "325",
          "temperature_unit": "K",
          "source_type": "figure",
          "source_detail": "",
          "notes": "Visually estimated from Fig. 7b"
        }
      ]
    },
    {
      "sample_id": "TAGSS[125]",
      "full_formula": "(GeTe)75(AgSbTe2)23.75(AgSbSe2)1.25",
      "dopant_or_codopant": [
        {
          "element": "Se",
          "ratio_or_percentage": "1.25",
          "doped_site": "Te",
          "site_evidence": ""
        }
      ],
      "thermoelectric_properties": [
        {
          "property": "Seebeck coefficient",
          "value": "85",
          "unit": "uV/K",
          "temperature_value": "325",
          "temperature_unit": "K",
          "source_type": "figure",
          "source_detail": "",
          "notes": "Visually estimated from Fig. 7b"
        },
        {
          "property": "ZT",
          "value": "1.2",
          "unit": "dimensionless",
          "temperature_value": "625",
          "temperature_unit": "K",
          "source_type": "body text",
          "source_detail": "",
          "notes": "Explicitly stated in text"
        }
      ]
    },
    {
      "sample_id": "TAGSS[625]",
      "full_formula": "(GeTe)75(AgSbTe2)18.75(AgSbSe2)6.25",
      "dopant_or_codopant": [
        {
          "element": "Se",
          "ratio_or_percentage": "6.25",
          "doped_site": "Te",
          "site_evidence": ""
        }
      ],
      "thermoelectric_properties": [
        {
          "property": "Seebeck coefficient",
          "value": "80",
          "unit": "uV/K",
          "temperature_value": "325",
          "temperature_unit": "K",
          "source_type": "figure",
          "source_detail": "",
          "notes": "Visually estimated from Fig. 7b"
        }
      ]
    }
  ],
  "extraction_notes": "[text-pass] The paper describes a series of (GeTe)75(AgSbTe2)x(AgSbSe2)y samples where x+y=25. Se doping is introduced via AgSbSe2 addition. Doped site is marked as unclear as the paper states Se is located in the main phase but does not specify the sublattice (Ag, Sb, or Te). [figure-pass p1-5] The paper discusses TAGSS materials which are (GeTe)75(AgSbTe2)x(AgSbSe2)y. The abstract and text provide specific Seebeck coefficient values for the base TAGSS-75 material. While plots for Seebeck coefficient and electrical conductivity are mentioned (Fig 7a, 7b, 8a, 8b), they were not provided in the image set. Therefore, only values explicitly stated in the body text were extracted. [figure-pass p6-10] Data extracted for AgSbTe2-family compounds (TAGSS series) from figures and text. TAGSS samples are solid solutions of GeTe and AgSbTe2/AgSbSe2. ",
  "status": "ok",
  "n_pages": 10
}

File: output/raw_json/Rational_design_of_entropy-driven_AgSnSbTe3_with_enhanced_thermoelectric_efficiency_index_for_sustainable_waste_heat_recovery.json
{
  "source_pdf": "Rational design of entropy-driven AgSnSbTe3 with enhanced thermoelectric efficiency index for sustainable waste heat recovery.pdf",
  "doi": "10.1039/d5se00534e",
  "base_composition": "AgSnSbTe3",
  "materials": [
    {
      "sample_id": "AgSnSbTe3 (This work)",
      "full_formula": "AgSnSbTe3",
      "dopant_or_codopant": [],
      "thermoelectric_properties": [
        {
          "property": "electrical conductivity",
          "value": "871.7",
          "unit": "S m-1",
          "temperature_value": "323",
          "temperature_unit": "K",
          "source_type": "body text",
          "source_detail": "",
          "notes": ""
        },
        {
          "property": "electrical conductivity",
          "value": "598.3",
          "unit": "S m-1",
          "temperature_value": "673",
          "temperature_unit": "K",
          "source_type": "body text",
          "source_detail": "",
          "notes": ""
        },
        {
          "property": "Seebeck coefficient",
          "value": "96.6",
          "unit": "mV K-1",
          "temperature_value": "323",
          "temperature_unit": "K",
          "source_type": "body text",
          "source_detail": "",
          "notes": ""
        },
        {
          "property": "Seebeck coefficient",
          "value": "151.4",
          "unit": "mV K-1",
          "temperature_value": "673",
          "temperature_unit": "K",
          "source_type": "body text",
          "source_detail": "",
          "notes": ""
        },
        {
          "property": "ZT",
          "value": "0.8",
          "unit": "dimensionless",
          "temperature_value": "673",
          "temperature_unit": "K",
          "source_type": "body text",
          "source_detail": "",
          "notes": ""
        },
        {
          "property": "thermal conductivity",
          "value": "1.14",
          "unit": "W m-1 K-1",
          "temperature_value": "300",
          "temperature_unit": "K",
          "source_type": "body text",
          "source_detail": "",
          "notes": ""
        },
        {
          "property": "lattice thermal conductivity",
          "value": "0.60",
          "unit": "W m-1 K-1",
          "temperature_value": "300",
          "temperature_unit": "K",
          "source_type": "body text",
          "source_detail": "",
          "notes": ""
        },
        {
          "property": "lattice thermal conductivity",
          "value": "0.48",
          "unit": "W m-1 K-1",
          "temperature_value": "573",
          "temperature_unit": "K",
          "source_type": "body text",
          "source_detail": "",
          "notes": ""
        }
      ]
    },
    {
      "sample_id": "AgSnSbTe3",
      "full_formula": "AgSnSbTe3",
      "dopant_or_codopant": [],
      "thermoelectric_properties": [
        {
          "property": "electrical conductivity",
          "value": "871.7",
          "unit": "S m-1",
          "temperature_value": "room temperature",
          "temperature_unit": "",
          "source_type": "body text",
          "source_detail": "",
          "notes": ""
        },
        {
          "property": "electrical conductivity",
          "value": "572",
          "unit": "S m-1",
          "temperature_value": "323",
          "temperature_unit": "K",
          "source_type": "body text",
          "source_detail": "",
          "notes": ""
        },
        {
          "property": "electrical conductivity",
          "value": "598.3",
          "unit": "S m-1",
          "temperature_value": "673",
          "temperature_unit": "K",
          "source_type": "body text",
          "source_detail": "",
          "notes": ""
        },
        {
          "property": "Seebeck coefficient",
          "value": "96.6",
          "unit": "uV K-1",
          "temperature_value": "323",
          "temperature_unit": "K",
          "source_type": "body text",
          "source_detail": "",
          "notes": ""
        },
        {
          "property": "Seebeck coefficient",
          "value": "155.3",
          "unit": "uV K-1",
          "temperature_value": "593.5",
          "temperature_unit": "K",
          "source_type": "body text",
          "source_detail": "",
          "notes": ""
        },
        {
          "property": "Seebeck coefficient",
          "value": "151.4",
          "unit": "uV K-1",
          "temperature_value": "673",
          "temperature_unit": "K",
          "source_type": "body text",
          "source_detail": "",
          "notes": ""
        }
      ]
    },
    {
      "sample_id": "AgSnSbTe3 (This work)",
      "full_formula": "AgSnSbTe3",
      "dopant_or_codopant": [],
      "thermoelectric_properties": [
        {
          "property": "electrical conductivity",
          "value": "850",
          "unit": "S cm-1",
          "temperature_value": "300",
          "temperature_unit": "K",
          "source_type": "figure",
          "source_detail": "",
          "notes": "Visually estimated from Fig. 3a"
        },
        {
          "property": "electrical conductivity",
          "value": "580",
          "unit": "S cm-1",
          "temperature_value": "600",
          "temperature_unit": "K",
          "source_type": "figure",
          "source_detail": "",
          "notes": "Visually estimated from Fig. 3a"
        },
        {
          "property": "Seebeck coefficient",
          "value": "98",
          "unit": "\u00b5V K-1",
          "temperature_value": "300",
          "temperature_unit": "K",
          "source_type": "figure",
          "source_detail": "",
          "notes": "Visually estimated from Fig. 3b"
        },
        {
          "property": "Seebeck coefficient",
          "value": "150",
          "unit": "\u00b5V K-1",
          "temperature_value": "600",
          "temperature_unit": "K",
          "source_type": "figure",
          "source_detail": "",
          "notes": "Visually estimated from Fig. 3b"
        },
        {
          "property": "power factor",
          "value": "8.2",
          "unit": "\u00b5W cm-1 K-2",
          "temperature_value": "300",
          "temperature_unit": "K",
          "source_type": "figure",
          "source_detail": "",
          "notes": "Visually estimated from Fig. 3c"
        },
        {
          "property": "power factor",
          "value": "13.8",
          "unit": "\u00b5W cm-1 K-2",
          "temperature_value": "600",
          "temperature_unit": "K",
          "source_type": "figure",
          "source_detail": "",
          "notes": "Visually estimated from Fig. 3c"
        },
        {
          "property": "thermal conductivity",
          "value": "1.14",
          "unit": "W m-1 K-1",
          "temperature_value": "300",
          "temperature_unit": "K",
          "source_type": "figure",
          "source_detail": "",
          "notes": "Visually estimated from Fig. 5a"
        },
        {
          "property": "thermal conductivity",
          "value": "1.05",
          "unit": "W m-1 K-1",
          "temperature_value": "600",
          "temperature_unit": "K",
          "source_type": "figure",
          "source_detail": "",
          "notes": "Visually estimated from Fig. 5a"
        },
        {
          "property": "lattice thermal conductivity",
          "value": "0.48",
          "unit": "W m-1 K-1",
          "temperature_value": "300",
          "temperature_unit": "K",
          "source_type": "figure",
          "source_detail": "",
          "notes": "Visually estimated from Fig. 5b"
        },
        {
          "property": "lattice thermal conductivity",
          "value": "0.42",
          "unit": "W m-1 K-1",
          "temperature_value": "600",
          "temperature_unit": "K",
          "source_type": "figure",
          "source_detail": "",
          "notes": "Visually estimated from Fig. 5b"
        }
      ]
    },
    {
      "sample_id": "AgSnSbTe3 (This work)",
      "full_formula": "AgSnSbTe3",
      "dopant_or_codopant": [],
      "thermoelectric_properties": [
        {
          "property": "ZT",
          "value": "0.05",
          "unit": "dimensionless",
          "temperature_value": "300",
          "temperature_unit": "K",
          "source_type": "figure",
          "source_detail": "Fig. 9a",
          "notes": "Visually estimated from Fig. 9a"
        },
        {
          "property": "ZT",
          "value": "0.2",
          "unit": "dimensionless",
          "temperature_value": "400",
          "temperature_unit": "K",
          "source_type": "figure",
          "source_detail": "Fig. 9a",
          "notes": "Visually estimated from Fig. 9a"
        },
        {
          "property": "ZT",
          "value": "0.35",
          "unit": "dimensionless",
          "temperature_value": "500",
          "temperature_unit": "K",
          "source_type": "figure",
          "source_detail": "Fig. 9a",
          "notes": "Visually estimated from Fig. 9a"
        },
        {
          "property": "ZT",
          "value": "0.55",
          "unit": "dimensionless",
          "temperature_value": "600",
          "temperature_unit": "K",
          "source_type": "figure",
          "source_detail": "Fig. 9a",
          "notes": "Visually estimated from Fig. 9a"
        },
        {
          "property": "ZT",
          "value": "0.8",
          "unit": "dimensionless",
          "temperature_value": "673",
          "temperature_unit": "K",
          "source_type": "figure",
          "source_detail": "Fig. 9a",
          "notes": "Visually estimated from Fig. 9a"
        }
      ]
    }
  ],
  "extraction_notes": "[text-pass] The paper reports AgSnSbTe3 as an entropy-stabilized alloy of AgSbTe2 and SnTe. No specific dopants were added; the composition is stoichiometric AgSnSbTe3. Comparison data for Sarkar et al. and Luo et al. are mentioned in the text and tables but are not treated as separate samples for extraction as they are literature references. [figure-pass p1-5] The paper discusses AgSnSbTe3 as an entropy-stabilized alloy of AgSbTe2 and SnTe. No property-vs-temperature plots were provided in the images, so data was extracted from the body text. [figure-pass p6-10] The material AgSnSbTe3 is treated as an AgSbTe2-family compound. Data points were visually estimated from the provided figures (Fig. 3 and Fig. 5). [figure-pass p11-14] The material AgSnSbTe3 is described as an entropy-stabilized alloy of AgSbTe2 and SnTe. Only ZT vs T data was extracted from Fig. 9a for the sample 'AgSnSbTe3 (This work)' as it was the only relevant thermoelectric property-vs-temperature plot provided for the AgSbTe2-family compound. ",
  "status": "ok",
  "n_pages": 16
}

File: output/raw_json/Reduced_cation_disorder_and_rational_design_of_Ag2Te_formation_via_stepwise_optimization_strategy_to_achieve_high_thermoelectric_performance_in_AgSbTe.json
{
  "source_pdf": "Reduced cation disorder and rational design of Ag2Te formation via stepwise optimization strategy to achieve high thermoelectric performance in AgSbTe2.pdf",
  "doi": "10.1016/j.jmst.2025.08.053",
  "base_composition": "AgSbTe2",
  "materials": [
    {
      "sample_id": "AgSbTe2",
      "full_formula": "AgSbTe2",
      "dopant_or_codopant": [],
      "thermoelectric_properties": [
        {
          "property": "lattice thermal conductivity",
          "value": "0.41",
          "unit": "W m-1 K-1",
          "temperature_value": "300",
          "temperature_unit": "K",
          "source_type": "body text",
          "source_detail": "",
          "notes": ""
        },
        {
          "property": "electrical conductivity",
          "value": "1.4e4",
          "unit": "S m-1",
          "temperature_value": "300",
          "temperature_unit": "K",
          "source_type": "body text",
          "source_detail": "",
          "notes": ""
        },
        {
          "property": "Seebeck coefficient",
          "value": "244.7",
          "unit": "uV K-1",
          "temperature_value": "300",
          "temperature_unit": "K",
          "source_type": "body text",
          "source_detail": "",
          "notes": ""
        },
        {
          "property": "ZT",
          "value": "0.55",
          "unit": "dimensionless",
          "temperature_value": "300",
          "temperature_unit": "K",
          "source_type": "body text",
          "source_detail": "",
          "notes": ""
        }
      ]
    },
    {
      "sample_id": "Ag0.97SbTe2",
      "full_formula": "Ag0.97SbTe2",
      "dopant_or_codopant": [
        {
          "element": "Ag vacancy",
          "ratio_or_percentage": "0.03",
          "doped_site": "Ag",
          "site_evidence": ""
        }
      ],
      "thermoelectric_properties": [
        {
          "property": "lattice thermal conductivity",
          "value": "0.36",
          "unit": "W m-1 K-1",
          "temperature_value": "300",
          "temperature_unit": "K",
          "source_type": "body text",
          "source_detail": "",
          "notes": ""
        },
        {
          "property": "electrical conductivity",
          "value": "2.2e4",
          "unit": "S m-1",
          "temperature_value": "300",
          "temperature_unit": "K",
          "source_type": "body text",
          "source_detail": "",
          "notes": ""
        },
        {
          "property": "Seebeck coefficient",
          "value": "229.6",
          "unit": "uV K-1",
          "temperature_value": "300",
          "temperature_unit": "K",
          "source_type": "body text",
          "source_detail": "",
          "notes": ""
        },
        {
          "property": "ZT",
          "value": "0.73",
          "unit": "dimensionless",
          "temperature_value": "300",
          "temperature_unit": "K",
          "source_type": "body text",
          "source_detail": "",
          "notes": ""
        }
      ]
    },
    {
      "sample_id": "(Ag0.97SbTe2)0.994(Sb2Te3)0.006",
      "full_formula": "(Ag0.97SbTe2)0.994(Sb2Te3)0.006",
      "dopant_or_codopant": [
        {
          "element": "Ag vacancy",
          "ratio_or_percentage": "0.03",
          "doped_site": "Ag",
          "site_evidence": ""
        },
        {
          "element": "Sb2Te3",
          "ratio_or_percentage": "0.006",
          "doped_site": "unclear",
          "site_evidence": ""
        }
      ],
      "thermoelectric_properties": [
        {
          "property": "lattice thermal conductivity",
          "value": "0.19",
          "unit": "W m-1 K-1",
          "temperature_value": "514",
          "temperature_unit": "K",
          "source_type": "body text",
          "source_detail": "",
          "notes": ""
        },
        {
          "property": "electrical conductivity",
          "value": "2.4e4",
          "unit": "S m-1",
          "temperature_value": "300",
          "temperature_unit": "K",
          "source_type": "body text",
          "source_detail": "",
          "notes": ""
        },
        {
          "property": "Seebeck coefficient",
          "value": "243.5",
          "unit": "uV K-1",
          "temperature_value": "514",
          "temperature_unit": "K",
          "source_type": "body text",
          "source_detail": "",
          "notes": ""
        },
        {
          "property": "power factor",
          "value": "18.2",
          "unit": "uW cm-1 K-2",
          "temperature_value": "514",
          "temperature_unit": "K",
          "source_type": "body text",
          "source_detail": "",
          "notes": ""
        },
        {
          "property": "ZT",
          "value": "2.1",
          "unit": "dimensionless",
          "temperature_value": "514",
          "temperature_unit": "K",
          "source_type": "body text",
          "source_detail": "",
          "notes": ""
        }
      ]
    },
    {
      "sample_id": "(Ag0.97SbTe2)0.994(Sb2Te3)0.006",
      "full_formula": "(Ag0.97SbTe2)0.994(Sb2Te3)0.006",
      "dopant_or_codopant": [
        {
          "element": "Ag vacancy",
          "ratio_or_percentage": "0.03",
          "doped_site": "Ag",
          "site_evidence": ""
        },
        {
          "element": "Sb2Te3",
          "ratio_or_percentage": "0.006",
          "doped_site": "unclear",
          "site_evidence": ""
        }
      ],
      "thermoelectric_properties": [
        {
          "property": "lattice thermal conductivity",
          "value": "0.19",
          "unit": "W m-1 K-1",
          "temperature_value": "514",
          "temperature_unit": "K",
          "source_type": "figure",
          "source_detail": "Fig. 4a",
          "notes": "Visually estimated from Fig. 4a"
        },
        {
          "property": "electrical conductivity",
          "value": "2.4",
          "unit": "10^4 S m-1",
          "temperature_value": "300",
          "temperature_unit": "K",
          "source_type": "figure",
          "source_detail": "Fig. 5b",
          "notes": "Visually estimated from Fig. 5b"
        },
        {
          "property": "Seebeck coefficient",
          "value": "243.5",
          "unit": "\u00b5V K-1",
          "temperature_value": "300",
          "temperature_unit": "K",
          "source_type": "figure",
          "source_detail": "Fig. 5c",
          "notes": "Visually estimated from Fig. 5c"
        },
        {
          "property": "power factor",
          "value": "18.2",
          "unit": "\u00b5W cm-1 K-2",
          "temperature_value": "514",
          "temperature_unit": "K",
          "source_type": "figure",
          "source_detail": "Fig. 5f",
          "notes": "Visually estimated from Fig. 5f"
        },
        {
          "property": "ZT",
          "value": "2.1",
          "unit": "dimensionless",
          "temperature_value": "514",
          "temperature_unit": "K",
          "source_type": "figure",
          "source_detail": "Fig. 1d",
          "notes": "Visually estimated from Fig. 1d"
        }
      ]
    },
    {
      "sample_id": "AgSbTe2 (x=0, y=0)",
      "full_formula": "AgSbTe2",
      "dopant_or_codopant": [],
      "thermoelectric_properties": [
        {
          "property": "ZT",
          "value": "0.55",
          "unit": "dimensionless",
          "temperature_value": "300",
          "temperature_unit": "K",
          "source_type": "text",
          "source_detail": "body text",
          "notes": "Value at room temperature"
        }
      ]
    },
    {
      "sample_id": "(Ag0.97SbTe2)0.994(Sb2Te3)0.006",
      "full_formula": "(Ag0.97SbTe2)0.994(Sb2Te3)0.006",
      "dopant_or_codopant": [
        {
          "element": "Ag",
          "ratio_or_percentage": "0.03",
          "doped_site": "Ag",
          "site_evidence": "Ag vacancy doping"
        },
        {
          "element": "Sb2Te3",
          "ratio_or_percentage": "0.006",
          "doped_site": "unclear",
          "site_evidence": ""
        }
      ],
      "thermoelectric_properties": [
        {
          "property": "ZT",
          "value": "0.73",
          "unit": "dimensionless",
          "temperature_value": "300",
          "temperature_unit": "K",
          "source_type": "text",
          "source_detail": "body text",
          "notes": "Value at room temperature"
        },
        {
          "property": "ZT",
          "value": "2.1",
          "unit": "dimensionless",
          "temperature_value": "514",
          "temperature_unit": "K",
          "source_type": "text",
          "source_detail": "body text",
          "notes": "Value at 514 K"
        }
      ]
    }
  ],
  "extraction_notes": "[figure-pass p1-5] The paper focuses on AgSbTe2-based materials with Ag vacancies and Sb2Te3 incorporation. Data for the optimized sample (Ag0.97SbTe2)0.994(Sb2Te3)0.006 was extracted from the provided figures. [figure-pass p6-8] Data extracted from text and Fig 6. Fig 6(b) shows ZT vs T for various compositions, but specific values were extracted from the text descriptions for the pristine and optimized samples. ",
  "status": "ok",
  "n_pages": 8
}
