Repository: Harpriyaminhas/AgSbTe2_data_extraction

# AgSbTe2 Thermoelectric Dataset Extraction + Viewer

Pipeline and dataset for doping/thermoelectric-property data extracted from
173 journal-article PDFs on AgSbTe2-family thermoelectrics (Seebeck
coefficient, electrical conductivity, thermal conductivity, lattice thermal
conductivity, power factor, ZT), with dopant/co-dopant/doping-site and DOI
provenance for every data point.

**What's in this repo, and what's deliberately NOT:**
- Included: the extraction pipeline code, the Streamlit viewer app, the
  extracted dataset (CSV/Excel), and per-paper raw extraction JSON.
- **Not included**: the 173 source PDFs, or rendered page images of them.

File: output/raw_json/Reinvestigation_of_the_influence_of_Se_impurity_on_the_structural_and_thermoelectric_properties_of_AgSbTe2.json
{
  "source_pdf": "Reinvestigation of the influence of Se impurity on the structural and thermoelectric properties of AgSbTe2.pdf",
  "doi": "10.1063/1.4731525",
  "base_composition": "AgSbTe2",
  "materials": [
    {
      "sample_id": "AgSbTe2",
      "full_formula": "AgSbTe2",
      "dopant_or_codopant": [
        {
          "element": "Se",
          "ratio_or_percentage": "x=0.0",
          "doped_site": "Te",
          "site_evidence": ""
        }
      ],
      "thermoelectric_properties": [
        {
          "property": "thermal conductivity",
          "value": "0.39-0.55",
          "unit": "Wm-1K-1",
          "temperature_value": "",
          "temperature_unit": "",
          "source_type": "body text",
          "source_detail": "Page 4, Figure 5(a) description",
          "notes": ""
        }
      ]
    },
    {
      "sample_id": "AgSbTe1.99Se0.01",
      "full_formula": "AgSbTe1.99Se0.01",
      "dopant_or_codopant": [
        {
          "element": "Se",
          "ratio_or_percentage": "x=0.01",
          "doped_site": "Te",
          "site_evidence": ""
        }
      ],
      "thermoelectric_properties": []
    },
    {
      "sample_id": "AgSbTe1.98Se0.02",
      "full_formula": "AgSbTe1.98Se0.02",
      "dopant_or_codopant": [
        {
          "element": "Se",
          "ratio_or_percentage": "x=0.02",
          "doped_site": "Te",
          "site_evidence": ""
        }
      ],
      "thermoelectric_properties": [
        {
          "property": "ZT",
          "value": "1.48",
          "unit": "dimensionless",
          "temperature_value": "520",
          "temperature_unit": "K",
          "source_type": "body text",
          "source_detail": "Page 4",
          "notes": ""
        }
      ]
    },
    {
      "sample_id": "AgSbTe1.96Se0.04",
      "full_formula": "AgSbTe1.96Se0.04",
      "dopant_or_codopant": [
        {
          "element": "Se",
          "ratio_or_percentage": "x=0.04",
          "doped_site": "Te",
          "site_evidence": ""
        }
      ],
      "thermoelectric_properties": []
    },
    {
      "sample_id": "AgSbTe1.9Se0.1",
      "full_formula": "AgSbTe1.9Se0.1",
      "dopant_or_codopant": [
        {
          "element": "Se",
          "ratio_or_percentage": "x=0.1",
          "doped_site": "Te",
          "site_evidence": ""
        }
      ],
      "thermoelectric_properties": []
    },
    {
      "sample_id": "AgSbTe2",
      "full_formula": "AgSbTe2",
      "dopant_or_codopant": [],
      "thermoelectric_properties": [
        {
          "property": "electrical conductivity",
          "value": "0.6",
          "unit": "10^4 Sm^-1",
          "temperature_value": "300",
          "temperature_unit": "K",
          "source_type": "figure",
          "source_detail": "Fig. 4a",
          "notes": "Visually estimated from Fig. 4a"
        },
        {
          "property": "Seebeck coefficient",
          "value": "240",
          "unit": "uVK^-1",
          "temperature_value": "300",
          "temperature_unit": "K",
          "source_type": "figure",
          "source_detail": "Fig. 4b",
          "notes": "Visually estimated from Fig. 4b"
        },
        {
          "property": "thermal conductivity",
          "value": "0.45",
          "unit": "Wm^-1K^-1",
          "temperature_value": "300",
          "temperature_unit": "K",
          "source_type": "figure",
          "source_detail": "Fig. 5a",
          "notes": "Visually estimated from Fig. 5a"
        },
        {
          "property": "ZT",
          "value": "0.4",
          "unit": "dimensionless",
          "temperature_value": "300",
          "temperature_unit": "K",
          "source_type": "figure",
          "source_detail": "Fig. 5b",
          "notes": "Visually estimated from Fig. 5b"
        }
      ]
    },
    {
      "sample_id": "AgSbTe1.98Se0.02",
      "full_formula": "AgSbTe1.98Se0.02",
      "dopant_or_codopant": [
        {
          "element": "Se",
          "ratio_or_percentage": "x=0.02",
          "doped_site": "Te",
          "site_evidence": ""
        }
      ],
      "thermoelectric_properties": [
        {
          "property": "ZT",
          "value": "1.48",
          "unit": "dimensionless",
          "temperature_value": "520",
          "temperature_unit": "K",
          "source_type": "text",
          "source_detail": "body text",
          "notes": "Best properties observed in sample with composition AgSbTe2-xSex x=0.02"
        }
      ]
    },
    {
      "sample_id": "AgSbTe1.96Se0.04",
      "full_formula": "AgSbTe1.96Se0.04",
      "dopant_or_codopant": [
        {
          "element": "Se",
          "ratio_or_percentage": "x=0.04",
          "doped_site": "Te",
          "site_evidence": ""
        }
      ],
      "thermoelectric_properties": []
    }
  ],
  "extraction_notes": "[text-pass] The paper reports nominal compositions AgSbTe2-xSex (x=0.0, 0.01, 0.02, 0.04, 0.1). Se is assumed to substitute for Te based on the formula notation. Specific numerical values for properties other than thermal conductivity and ZT were presented in plots (Figures 4 and 5) without explicit data tables, so only the text-referenced values were extracted. [figure-pass p1-5] Data extracted from figures 4 and 5 and associated text. The base composition is AgSbTe2, with Se doping on the Te site. Values for electrical conductivity, Seebeck coefficient, thermal conductivity, and ZT were visually estimated from the provided plots. ",
  "status": "ok",
  "n_pages": 5
}

File: output/raw_json/Small_-_2025_-_Iqbal_-_Realizing_High_Wide_Temperature_Range_Thermoelectric_Performance_in_Ga_I_and_S_co_doped_AgSbTe2.json
{
  "source_pdf": "Small - 2025 - Iqbal - Realizing High Wide\u2010Temperature\u2010Range Thermoelectric Performance in Ga  I  and S co\u2010doped AgSbTe2.pdf",
  "doi": "10.1002/smll.202506235",
  "base_composition": "AgSbTe2",
  "materials": [
    {
      "sample_id": "AgSb0.98Ga0.02Te1.84S0.10I0.06",
      "full_formula": "AgSb0.98Ga0.02Te1.84S0.10I0.06",
      "dopant_or_codopant": [
        {
          "element": "Ga",
          "ratio_or_percentage": "0.02",
          "doped_site": "Sb",
          "site_evidence": ""
        },
        {
          "element": "S",
          "ratio_or_percentage": "0.10",
          "doped_site": "Te",
          "site_evidence": ""
        },
        {
          "element": "I",
          "ratio_or_percentage": "0.06",
          "doped_site": "Te",
          "site_evidence": ""
        }
      ],
      "thermoelectric_properties": [
        {
          "property": "ZT",
          "value": "2",
          "unit": "dimensionless",
          "temperature_value": "625",
          "temperature_unit": "K",
          "source_type": "body text",
          "source_detail": "",
          "notes": ""
        },
        {
          "property": "ZT",
          "value": "0.73",
          "unit": "dimensionless",
          "temperature_value": "300",
          "temperature_unit": "K",
          "source_type": "body text",
          "source_detail": "",
          "notes": ""
        },
        {
          "property": "lattice thermal conductivity",
          "value": "0.31",
          "unit": "W m-1 K-1",
          "temperature_value": "575",
          "temperature_unit": "K",
          "source_type": "body text",
          "source_detail": "",
          "notes": ""
        },
        {
          "property": "power factor",
          "value": "17.9",
          "unit": "\u03bcW cm-1 K-2",
          "temperature_value": "625",
          "temperature_unit": "K",
          "source_type": "body text",
          "source_detail": "",
          "notes": ""
        }
      ]
    },
    {
      "sample_id": "AgSb0.97Ga0.03Te1.76S0.15I0.09",
      "full_formula": "AgSb0.97Ga0.03Te1.76S0.15I0.09",
      "dopant_or_codopant": [
        {
          "element": "Ga",
          "ratio_or_percentage": "0.03",
          "doped_site": "Sb",
          "site_evidence": ""
        },
        {
          "element": "S",
          "ratio_or_percentage": "0.15",
          "doped_site": "Te",
          "site_evidence": ""
        },
        {
          "element": "I",
          "ratio_or_percentage": "0.09",
          "doped_site": "Te",
          "site_evidence": ""
        }
      ],
      "thermoelectric_properties": [
        {
          "property": "power factor",
          "value": "15.12",
          "unit": "\u03bcW cm-1 K-2",
          "temperature_value": "",
          "temperature_unit": "",
          "source_type": "body text",
          "source_detail": "",
          "notes": "Average power factor (PFave)"
        }
      ]
    },
    {
      "sample_id": "AgSb0.98Ga0.02Te1.94I0.06",
      "full_formula": "AgSb0.98Ga0.02Te1.94I0.06",
      "dopant_or_codopant": [
        {
          "element": "Ga",
          "ratio_or_percentage": "0.02",
          "doped_site": "Sb",
          "site_evidence": ""
        },
        {
          "element": "I",
          "ratio_or_percentage": "0.06",
          "doped_site": "Te",
          "site_evidence": ""
        }
      ],
      "thermoelectric_properties": [
        {
          "property": "power factor",
          "value": "12.96",
          "unit": "\u03bcW cm-1 K-2",
          "temperature_value": "300",
          "temperature_unit": "K",
          "source_type": "body text",
          "source_detail": "",
          "notes": ""
        },
        {
          "property": "power factor",
          "value": "17.9",
          "unit": "\u03bcW cm-1 K-2",
          "temperature_value": "625",
          "temperature_unit": "K",
          "source_type": "body text",
          "source_detail": "",
          "notes": ""
        }
      ]
    },
    {
      "sample_id": "AgSb0.94Ti0.05Te2",
      "full_formula": "AgSb0.94Ti0.05Te2",
      "dopant_or_codopant": [
        {
          "element": "Ti",
          "ratio_or_percentage": "0.05",
          "doped_site": "Sb",
          "site_evidence": ""
        }
      ],
      "thermoelectric_properties": [
        {
          "property": "ZT",
          "value": "1.8",
          "unit": "dimensionless",
          "temperature_value": "673",
          "temperature_unit": "K",
          "source_type": "body text",
          "source_detail": "",
          "notes": ""
        }
      ]
    },
    {
      "sample_id": "AgSbTe2 (pristine)",
      "full_formula": "AgSbTe2",
      "dopant_or_codopant": [],
      "thermoelectric_properties": [
        {
          "property": "electrical conductivity",
          "value": "160",
          "unit": "Scm-1",
          "temperature_value": "300",
          "temperature_unit": "K",
          "source_type": "figure",
          "source_detail": "Fig. 2A",
          "notes": "Visually estimated from Fig. 2A"
        },
        {
          "property": "Seebeck coefficient",
          "value": "258.6",
          "unit": "uV K-1",
          "temperature_value": "300",
          "temperature_unit": "K",
          "source_type": "figure",
          "source_detail": "Fig. 2C",
          "notes": "Visually estimated from Fig. 2C"
        },
        {
          "property": "power factor",
          "value": "10.92",
          "unit": "uWcm-1K-2",
          "temperature_value": "300",
          "temperature_unit": "K",
          "source_type": "figure",
          "source_detail": "Fig. 2E",
          "notes": "Visually estimated from Fig. 2E"
        }
      ]
    },
    {
      "sample_id": "AgSb0.97Ga0.03Te1.76S0.15I0.09",
      "full_formula": "AgSb0.97Ga0.03Te1.76S0.15I0.09",
      "dopant_or_codopant": [
        {
          "element": "Ga",
          "ratio_or_percentage": "0.03",
          "doped_site": "Sb",
          "site_evidence": ""
        },
        {
          "element": "S",
          "ratio_or_percentage": "0.15",
          "doped_site": "Te",
          "site_evidence": ""
        },
        {
          "element": "I",
          "ratio_or_percentage": "0.09",
          "doped_site": "Te",
          "site_evidence": ""
        }
      ],
      "thermoelectric_properties": [
        {
          "property": "power factor",
          "value": "17.9",
          "unit": "uW cm-1 K-2",
          "temperature_value": "625",
          "temperature_unit": "K",
          "source_type": "body text",
          "source_detail": "Page 1, abstract",
          "notes": ""
        }
      ]
    },
    {
      "sample_id": "AgSb0.98Ga0.02Te1.84S0.10I0.06",
      "full_formula": "AgSb0.98Ga0.02Te1.84S0.10I0.06",
      "dopant_or_codopant": [
        {
          "element": "Ga",
          "ratio_or_percentage": "0.02",
          "doped_site": "Sb",
          "site_evidence": ""
        },
        {
          "element": "S",
          "ratio_or_percentage": "0.10",
          "doped_site": "Te",
          "site_evidence": ""
        },
        {
          "element": "I",
          "ratio_or_percentage": "0.06",
          "doped_site": "Te",
          "site_evidence": ""
        }
      ],
      "thermoelectric_properties": [
        {
          "property": "thermal conductivity",
          "value": "0.31",
          "unit": "W m-1K-1",
          "temperature_value": "",
          "temperature_unit": "",
          "source_type": "body text",
          "source_detail": "Page 1, abstract",
          "notes": "Refers to lattice thermal conductivity"
        },
        {
          "property": "power factor",
          "value": "17.9",
          "unit": "uWcm-1K-2",
          "temperature_value": "625",
          "temperature_unit": "K",
          "source_type": "body text",
          "source_detail": "Page 4, Results and Discussions",
          "notes": ""
        }
      ]
    },
    {
      "sample_id": "AgSb1-xGaxTe2-y-3xSyIx (x=0, y=0)",
      "full_formula": "AgSbTe2",
      "dopant_or_codopant": [],
      "thermoelectric_properties": [
        {
          "property": "thermal conductivity",
          "value": "0.75",
          "unit": "Wm-1K-1",
          "temperature_value": "300",
          "temperature_unit": "K",
          "source_type": "figure",
          "source_detail": "Fig. 4A",
          "notes": "Visually estimated from Fig. 4A"
        },
        {
          "property": "lattice thermal conductivity",
          "value": "0.65",
          "unit": "Wm-1K-1",
          "temperature_value": "300",
          "temperature_unit": "K",
          "source_type": "figure",
          "source_detail": "Fig. 4C",
          "notes": "Visually estimated from Fig. 4C"
        },
        {
          "property": "ZT",
          "value": "0.7",
          "unit": "dimensionless",
          "temperature_value": "300",
          "temperature_unit": "K",
          "source_type": "figure",
          "source_detail": "Fig. 6C",
          "notes": "Visually estimated from Fig. 6C"
        }
      ]
    },
    {
      "sample_id": "AgSb0.98Ga0.02Te1.84S0.10I0.06",
      "full_formula": "AgSb0.98Ga0.02Te1.84S0.10I0.06",
      "dopant_or_codopant": [
        {
          "element": "Ga",
          "ratio_or_percentage": "0.02",
          "doped_site": "Sb",
          "site_evidence": ""
        },
        {
          "element": "S",
          "ratio_or_percentage": "0.10",
          "doped_site": "Te",
          "site_evidence": ""
        },
        {
          "element": "I",
          "ratio_or_percentage": "0.06",
          "doped_site": "Te",
          "site_evidence": ""
        }
      ],
      "thermoelectric_properties": [
        {
          "property": "thermal conductivity",
          "value": "0.55",
          "unit": "Wm-1K-1",
          "temperature_value": "300",
          "temperature_unit": "K",
          "source_type": "figure",
          "source_detail": "Fig. 4A",
          "notes": "Visually estimated from Fig. 4A"
        },
        {
          "property": "lattice thermal conductivity",
          "value": "0.45",
          "unit": "Wm-1K-1",
          "temperature_value": "300",
          "temperature_unit": "K",
          "source_type": "figure",
          "source_detail": "Fig. 4C",
          "notes": "Visually estimated from Fig. 4C"
        },
        {
          "property": "ZT",
          "value": "0.73",
          "unit": "dimensionless",
          "temperature_value": "300",
          "temperature_unit": "K",
          "source_type": "text",
          "source_detail": "body text",
          "notes": "Explicitly stated in text"
        },
        {
          "property": "ZT",
          "value": "1.46",
          "unit": "dimensionless",
          "temperature_value": "625",
          "temperature_unit": "K",
          "source_type": "text",
          "source_detail": "body text",
          "notes": "Explicitly stated in text"
        }
      ]
    },
    {
      "sample_id": "AgSb0.98Ga0.02Te1.84I0.06",
      "full_formula": "AgSb0.98Ga0.02Te1.84I0.06",
      "dopant_or_codopant": [
        {
          "element": "Ga",
          "ratio_or_percentage": "0.02",
          "doped_site": "Sb",
          "site_evidence": ""
        },
        {
          "element": "I",
          "ratio_or_percentage": "0.06",
          "doped_site": "Te",
          "site_evidence": ""
        }
      ],
      "thermoelectric_properties": [
        {
          "property": "ZT",
          "value": "2",
          "unit": "dimensionless",
          "temperature_value": "625",
          "temperature_unit": "K",
          "source_type": "body text",
          "source_detail": "",
          "notes": "Peak ZT value"
        }
      ]
    }
  ],
  "extraction_notes": "[text-pass] Data extracted from the text of the article. Sample IDs and compositions were identified from the text descriptions. [figure-pass p1-5] Data extracted from text and figures. Figure 2 provides temperature-dependent properties for various compositions. The sample AgSb0.98Ga0.02Te1.84S0.10I0.06 is identified as the one with peak ZT. [figure-pass p6-10] Data extracted from figures 4 and 6 and associated text. Sample compositions are defined by the AgSb1-xGaxTe2-y-3xSyIx series. [figure-pass p11-12] The provided pages contain only references and no thermoelectric property plots or tables for AgSbTe2-family compounds. The only data extracted is a peak ZT value mentioned in the text of the first page. ",
  "status": "ok",
  "n_pages": 12
}

File: output/raw_json/State_of_the_art_Ag50-xSbxSe50-yTey_alloys_Their_high_zT_values_microstructures_and_related_phase_equilibria.json
{
  "source_pdf": "State of the art Ag50-xSbxSe50-yTey alloys Their high zT values, microstructures and related phase equilibria.pdf",
  "doi": "10.1016/j.actamat.2015.04.011",
  "base_composition": "AgSbTe2-family",
  "materials": [
    {
      "sample_id": "25Te(S)",
      "full_formula": "Ag25Sb25Se25Te25",
      "dopant_or_codopant": [],
      "thermoelectric_properties": [
        {
          "property": "Seebeck coefficient",
          "value": "180",
          "unit": "lV/K",
          "temperature_value": "300",
          "temperature_unit": "K",
          "source_type": "Table 1",
          "source_detail": "",
          "notes": ""
        },
        {
          "property": "electrical conductivity",
          "value": "15.625",
          "unit": "S/cm",
          "temperature_value": "300",
          "temperature_unit": "K",
          "source_type": "Table 1",
          "source_detail": "",
          "notes": "Calculated from resistivity 64 mOhm cm"
        },
        {
          "property": "thermal conductivity",
          "value": "0.37",
          "unit": "W/mK",
          "temperature_value": "300",
          "temperature_unit": "K",
          "source_type": "Table 1",
          "source_detail": "",
          "notes": ""
        },
        {
          "property": "lattice thermal conductivity",
          "value": "0.36",
          "unit": "W/mK",
          "temperature_value": "300",
          "temperature_unit": "K",
          "source_type": "Table 1",
          "source_detail": "",
          "notes": ""
        }
      ]
    },
    {
      "sample_id": "30Te(S)",
      "full_formula": "Ag25Sb25Se20Te30",
      "dopant_or_codopant": [],
      "thermoelectric_properties": [
        {
          "property": "Seebeck coefficient",
          "value": "161",
          "unit": "lV/K",
          "temperature_value": "300",
          "temperature_unit": "K",
          "source_type": "Table 1",
          "source_detail": "",
          "notes": ""
        },
        {
          "property": "electrical conductivity",
          "value": "35.714",
          "unit": "S/cm",
          "temperature_value": "300",
          "temperature_unit": "K",
          "source_type": "Table 1",
          "source_detail": "",
          "notes": "Calculated from resistivity 28 mOhm cm"
        },
        {
          "property": "thermal conductivity",
          "value": "0.41",
          "unit": "W/mK",
          "temperature_value": "300",
          "temperature_unit": "K",
          "source_type": "Table 1",
          "source_detail": "",
          "notes": ""
        },
        {
          "property": "lattice thermal conductivity",
          "value": "0.39",
          "unit": "W/mK",
          "temperature_value": "300",
          "temperature_unit": "K",
          "source_type": "Table 1",
          "source_detail": "",
          "notes": ""
        }
      ]
    },
    {
      "sample_id": "35Te(S)",
      "full_formula": "Ag25Sb25Se15Te35",
      "dopant_or_codopant": [],
      "thermoelectric_properties": [
        {
          "property": "Seebeck coefficient",
          "value": "226",
          "unit": "lV/K",
          "temperature_value": "300",
          "temperature_unit": "K",
          "source_type": "Table 1",
          "source_detail": "",
          "notes": ""
        },
        {
          "property": "electrical conductivity",
          "value": "50",
          "unit": "S/cm",
          "temperature_value": "300",
          "temperature_unit": "K",
          "source_type": "Table 1",
          "source_detail": "",
          "notes": "Calculated from resistivity 20 mOhm cm"
        },
        {
          "property": "thermal conductivity",
          "value": "0.46",
          "unit": "W/mK",
          "temperature_value": "300",
          "temperature_unit": "K",
          "source_type": "Table 1",
          "source_detail": "",
          "notes": ""
        },
        {
          "property": "lattice thermal conductivity",
          "value": "0.44",
          "unit": "W/mK",
          "temperature_value": "300",
          "temperature_unit": "K",
          "source_type": "Table 1",
          "source_detail": "",
          "notes": ""
        }
      ]
    },
    {
      "sample_id": "40Te(S)",
      "full_formula": "Ag25Sb25Se10Te40",
      "dopant_or_codopant": [],
      "thermoelectric_properties": [
        {
          "property": "Seebeck coefficient",
          "value": "206",
          "unit": "lV/K",
          "temperature_value": "300",
          "temperature_unit": "K",
          "source_type": "Table 1",
          "source_detail": "",
          "notes": ""
        },
        {
          "property": "electrical conductivity",
          "value": "76.923",
          "unit": "S/cm",
          "temperature_value": "300",
          "temperature_unit": "K",
          "source_type": "Table 1",
          "source_detail": "",
          "notes": "Calculated from resistivity 13 mOhm cm"
        },
        {
          "property": "thermal conductivity",
          "value": "0.53",
          "unit": "W/mK",
          "temperature_value": "300",
          "temperature_unit": "K",
          "source_type": "Table 1",
          "source_detail": "",
          "notes": ""
        },
        {
          "property": "lattice thermal conductivity",
          "value": "0.48",
          "unit": "W/mK",
          "temperature_value": "300",
          "temperature_unit": "K",
          "source_type": "Table 1",
          "source_detail": "",
          "notes": ""
        },
        {
          "property": "ZT",
          "value": "1.4",
          "unit": "dimensionless",
          "temperature_value": "680",
          "temperature_unit": "K",
          "source_type": "body text",
          "source_detail": "",
          "notes": ""
        }
      ]
    },
    {
      "sample_id": "45Te(S)",
      "full_formula": "Ag25Sb25Se5Te45",
      "dopant_or_codopant": [],
      "thermoelectric_properties": [
        {
          "property": "Seebeck coefficient",
          "value": "216",
          "unit": "lV/K",
          "temperature_value": "300",
          "temperature_unit": "K",
          "source_type": "Table 1",
          "source_detail": "",
          "notes": ""
        },
        {
          "property": "electrical conductivity",
          "value": "90.909",
          "unit": "S/cm",
          "temperature_value": "300",
          "temperature_unit": "K",
          "source_type": "Table 1",
          "source_detail": "",
          "notes": "Calculated from resistivity 11 mOhm cm"
        },
        {
          "property": "thermal conductivity",
          "value": "0.41",
          "unit": "W/mK",
          "temperature_value": "300",
          "temperature_unit": "K",
          "source_type": "Table 1",
          "source_detail": "",
          "notes": ""
        },
        {
          "property": "lattice thermal conductivity",
          "value": "0.36",
          "unit": "W/mK",
          "temperature_value": "300",
          "temperature_unit": "K",
          "source_type": "Table 1",
          "source_detail": "",
          "notes": ""
        },
        {
          "property": "ZT",
          "value": "1.4",
          "unit": "dimensionless",
          "temperature_value": "680",
          "temperature_unit": "K",
          "source_type": "body text",
          "source_detail": "",
          "notes": ""
        }
      ]
    },
    {
      "sample_id": "25Te",
      "full_formula": "Ag20Sb30Se25Te25",
      "dopant_or_codopant": [],
      "thermoelectric_properties": [
        {
          "property": "Seebeck coefficient",
          "value": "5",
          "unit": "lV/K",
          "temperature_value": "300",
          "temperature_unit": "K",
          "source_type": "Table 1",
          "source_detail": "",
          "notes": ""
        },
        {
          "property": "electrical conductivity",
          "value": "40",
          "unit": "S/cm",
          "temperature_value": "300",
          "temperature_unit": "K",
          "source_type": "Table 1",
          "source_detail": "",
          "notes": "Calculated from resistivity 25 mOhm cm"
        },
        {
          "property": "thermal conductivity",
          "value": "0.68",
          "unit": "W/mK",
          "temperature_value": "300",
          "temperature_unit": "K",
          "source_type": "Table 1",
          "source_detail": "",
          "notes": ""
        },
        {
          "property": "lattice thermal conductivity",
          "value": "0.45",
          "unit": "W/mK",
          "temperature_value": "300",
          "temperature_unit": "K",
          "source_type": "Table 1",
          "source_detail": "",
          "notes": ""
        }
      ]
    },
    {
      "sample_id": "30Te",
      "full_formula": "Ag20Sb30Se20Te30",
      "dopant_or_codopant": [],
      "thermoelectric_properties": [
        {
          "property": "Seebeck coefficient",
          "value": "19",
          "unit": "lV/K",
          "temperature_value": "300",
          "temperature_unit": "K",
          "source_type": "Table 1",
          "source_detail": "",
          "notes": ""
        },
        {
          "property": "electrical conductivity",
          "value": "58.824",
          "unit": "S/cm",
          "temperature_value": "300",
          "temperature_unit": "K",
          "source_type": "Table 1",
          "source_detail": "",
          "notes": "Calculated from resistivity 17 mOhm cm"
        },
        {
          "property": "thermal conductivity",
          "value": "0.50",
          "unit": "W/mK",
          "temperature_value": "300",
          "temperature_unit": "K",
          "source_type": "Table 1",
          "source_detail": "",
          "notes": ""
        },
        {
          "property": "lattice thermal conductivity",
          "value": "0.45",
          "unit": "W/mK",
          "temperature_value": "300",
          "temperature_unit": "K",
          "source_type": "Table 1",
          "source_detail": "",
          "notes": ""
        }
      ]
    },
    {
      "sample_id": "35Te",
      "full_formula": "Ag20Sb30Se15Te35",
      "dopant_or_codopant": [],
      "thermoelectric_properties": [
        {
          "property": "Seebeck coefficient",
          "value": "41",
          "unit": "lV/K",
          "temperature_value": "300",
          "temperature_unit": "K",
          "source_type": "Table 1",
          "source_detail": "",
          "notes": ""
        },
        {
          "property": "electrical conductivity",
          "value": "83.333",
          "unit": "S/cm",
          "temperature_value": "300",
          "temperature_unit": "K",
          "source_type": "Table 1",
          "source_detail": "",
          "notes": "Calculated from resistivity 12 mOhm cm"
        },
        {
          "property": "thermal conductivity",
          "value": "0.63",
          "unit": "W/mK",
          "temperature_value": "300",
          "temperature_unit": "K",
          "source_type": "Table 1",
          "source_detail": "",
          "notes": ""
        },
        {
          "property": "lattice thermal conductivity",
          "value": "0.56",
          "unit": "W/mK",
          "temperature_value": "300",
          "temperature_unit": "K",
          "source_type": "Table 1",
          "source_detail": "",
          "notes": ""
        }
      ]
    },
    {
      "sample_id": "40Te",
      "full_formula": "Ag20Sb30Se10Te40",
      "dopant_or_codopant": [],
      "thermoelectric_properties": [
        {
          "property": "Seebeck coefficient",
          "value": "44",
          "unit": "lV/K",
          "temperature_value": "300",
          "temperature_unit": "K",
          "source_type": "Table 1",
          "source_detail": "",
          "notes": ""
        },
        {
          "property": "electrical conductivity",
          "value": "100",
          "unit": "S/cm",
          "temperature_value": "300",
          "temperature_unit": "K",
          "source_type": "Table 1",
          "source_detail": "",
          "notes": "Calculated from resistivity 10 mOhm cm"
        },
        {
          "property": "thermal conductivity",
          "value": "0.68",
          "unit": "W/mK",
          "temperature_value": "300",
          "temperature_unit": "K",
          "source_type": "Table 1",
          "source_detail": "",
          "notes": ""
        },
        {
          "property": "lattice thermal conductivity",
          "value": "0.61",
          "unit": "W/mK",
          "temperature_value": "300",
          "temperature_unit": "K",
          "source_type": "Table 1",
          "source_detail": "",
          "notes": ""
        }
      ]
    },
    {
      "sample_id": "45Te",
      "full_formula": "Ag20Sb30Se5Te45",
      "dopant_or_codopant": [],
      "thermoelectric_properties": [
        {
          "property": "Seebeck coefficient",
          "value": "70",
          "unit": "lV/K",
          "temperature_value": "300",
          "temperature_unit": "K",
          "source_type": "Table 1",
          "source_detail": "",
          "notes": ""
        },
        {
          "property": "electrical conductivity",
          "value": "166.667",
          "unit": "S/cm",
          "temperature_value": "300",
          "temperature_unit": "K",
          "source_type": "Table 1",
          "source_detail": "",
          "notes": "Calculated from resistivity 6 mOhm cm"
        },
        {
          "property": "thermal conductivity",
          "value": "0.75",
          "unit": "W/mK",
          "temperature_value": "300",
          "temperature_unit": "K",
          "source_type": "Table 1",
          "source_detail": "",
          "notes": ""
        },
        {
          "property": "lattice thermal conductivity",
          "value": "0.64",
          "unit": "W/mK",
          "temperature_value": "300",
          "temperature_unit": "K",
          "source_type": "Table 1",
          "source_detail": "",
          "notes": ""
        }
      ]
    },
    {
      "sample_id": "25Te(S)",
      "full_formula": "Ag25Sb25Se25Te25",
      "dopant_or_codopant": [],
      "thermoelectric_properties": [
        {
          "property": "ZT",
          "value": "0.1",
          "unit": "dimensionless",
          "temperature_value": "300",
          "temperature_unit": "K",
          "source_type": "figure",
          "source_detail": "Fig. 1",
          "notes": "Visually estimated from Fig. 1"
        },
        {
          "property": "ZT",
          "value": "0.6",
          "unit": "dimensionless",
          "temperature_value": "500",
          "temperature_unit": "K",
          "source_type": "figure",
          "source_detail": "Fig. 1",
          "notes": "Visually estimated from Fig. 1"
        },
        {
          "property": "ZT",
          "value": "0.8",
          "unit": "dimensionless",
          "temperature_value": "600",
          "temperature_unit": "K",
          "source_type": "figure",
          "source_detail": "Fig. 1",
          "notes": "Visually estimated from Fig. 1"
        }
      ]
    },
    {
      "sample_id": "30Te(S)",
      "full_formula": "Ag25Sb25Se20Te30",
      "dopant_or_codopant": [],
      "thermoelectric_properties": [
        {
          "property": "ZT",
          "value": "0.2",
          "unit": "dimensionless",
          "temperature_value": "300",
          "temperature_unit": "K",
          "source_type": "figure",
          "source_detail": "Fig. 1",
          "notes": "Visually estimated from Fig. 1"
        },
        {
          "property": "ZT",
          "value": "0.8",
          "unit": "dimensionless",
          "temperature_value": "500",
          "temperature_unit": "K",
          "source_type": "figure",
          "source_detail": "Fig. 1",
          "notes": "Visually estimated from Fig. 1"
        },
        {
          "property": "ZT",
          "value": "1.2",
          "unit": "dimensionless",
          "temperature_value": "600",
          "temperature_unit": "K",
          "source_type": "figure",
          "source_detail": "Fig. 1",
          "notes": "Visually estimated from Fig. 1"
        }
      ]
    },
    {
      "sample_id": "35Te(S)",
      "full_formula": "Ag25Sb25Se15Te35",
      "dopant_or_codopant": [],
      "thermoelectric_properties": [
        {
          "property": "ZT",
          "value": "0.2",
          "unit": "dimensionless",
          "temperature_value": "300",
          "temperature_unit": "K",
          "source_type": "figure",
          "source_detail": "Fig. 1",
          "notes": "Visually estimated from Fig. 1"
        },
        {
          "property": "ZT",
          "value": "0.7",
          "unit": "dimensionless",
          "temperature_value": "500",
          "temperature_unit": "K",
          "source_type": "figure",
          "source_detail": "Fig. 1",
          "notes": "Visually estimated from Fig. 1"
        },
        {
          "property": "ZT",
          "value": "0.9",
          "unit": "dimensionless",
          "temperature_value": "600",
          "temperature_unit": "K",
          "source_type": "figure",
          "source_detail": "Fig. 1",
          "notes": "Visually estimated from Fig. 1"
        }
      ]
    },
    {
      "sample_id": "40Te(S)",
      "full_formula": "Ag25Sb25Se10Te40",
      "dopant_or_codopant": [],
      "thermoelectric_properties": [
        {
          "property": "ZT",
          "value": "0.3",
          "unit": "dimensionless",
          "temperature_value": "300",
          "temperature_unit": "K",
          "source_type": "figure",
          "source_detail": "Fig. 1",
          "notes": "Visually estimated from Fig. 1"
        },
        {
          "property": "ZT",
          "value": "0.9",
          "unit": "dimensionless",
          "temperature_value": "500",
          "temperature_unit": "K",
          "source_type": "figure",
          "source_detail": "Fig. 1",
          "notes": "Visually estimated from Fig. 1"
        },
        {
          "property": "ZT",
          "value": "1.4",
          "unit": "dimensionless",
          "temperature_value": "680",
          "temperature_unit": "K",
          "source_type": "figure",
          "source_detail": "Fig. 1",
          "notes": "Visually estimated from Fig. 1"
        }
      ]
    },
    {
      "sample_id": "45Te(S)",
      "full_formula": "Ag25Sb25Se5Te45",
      "dopant_or_codopant": [],
      "thermoelectric_properties": [
        {
          "property": "ZT",
          "value": "0.3",
          "unit": "dimensionless",
          "temperature_value": "300",
          "temperature_unit": "K",
          "source_type": "figure",
          "source_detail": "Fig. 1",
          "notes": "Visually estimated from Fig. 1"
        },
        {
          "property": "ZT",
          "value": "0.9",
          "unit": "dimensionless",
          "temperature_value": "500",
          "temperature_unit": "K",
          "source_type": "figure",
          "source_detail": "Fig. 1",
          "notes": "Visually estimated from Fig. 1"
        },
        {
          "property": "ZT",
          "value": "1.4",
          "unit": "dimensionless",
          "temperature_value": "680",
          "temperature_unit": "K",
          "source_type": "figure",
          "source_detail": "Fig. 1",
          "notes": "Visually estimated from Fig. 1"
        }
      ]
    },
    {
      "sample_id": "25Te(S)",
      "full_formula": "Ag0.25SbTe2",
      "dopant_or_codopant": [
        {
          "element": "Ag",
          "ratio_or_percentage": "0.25",
          "doped_site": "Ag",
          "site_evidence": ""
        }
      ],
      "thermoelectric_properties": [
        {
          "property": "electrical conductivity",
          "value": "65",
          "unit": "mOhm cm",
          "temperature_value": "300",
          "temperature_unit": "K",
          "source_type": "figure",
          "source_detail": "Fig. 4a",
          "notes": "Visually estimated from Fig. 4a"
        },
        {
          "property": "Seebeck coefficient",
          "value": "180",
          "unit": "uV/K",
          "temperature_value": "300",
          "temperature_unit": "K",
          "source_type": "figure",
          "source_detail": "Fig. 4b",
          "notes": "Visually estimated from Fig. 4b"
        },
        {
          "property": "lattice thermal conductivity",
          "value": "0.55",
          "unit": "W/mK",
          "temperature_value": "300",
          "temperature_unit": "K",
          "source_type": "figure",
          "source_detail": "Fig. 4f",
          "notes": "Visually estimated from Fig. 4f"
        }
      ]
    },
    {
      "sample_id": "30Te(S)",
      "full_formula": "Ag0.30SbTe2",
      "dopant_or_codopant": [
        {
          "element": "Ag",
          "ratio_or_percentage": "0.30",
          "doped_site": "Ag",
          "site_evidence": ""
        }
      ],
      "thermoelectric_properties": [
        {
          "property": "electrical conductivity",
          "value": "22",
          "unit": "mOhm cm",
          "temperature_value": "300",
          "temperature_unit": "K",
          "source_type": "figure",
          "source_detail": "Fig. 4a",
          "notes": "Visually estimated from Fig. 4a"
        },
        {
          "property": "Seebeck coefficient",
          "value": "200",
          "unit": "uV/K",
          "temperature_value": "300",
          "temperature_unit": "K",
          "source_type": "figure",
          "source_detail": "Fig. 4b",
          "notes": "Visually estimated from Fig. 4b"
        },
        {
          "property": "lattice thermal conductivity",
          "value": "0.50",
          "unit": "W/mK",
          "temperature_value": "300",
          "temperature_unit": "K",
          "source_type": "figure",
          "source_detail": "Fig. 4f",
          "notes": "Visually estimated from Fig. 4f"
        }
      ]
    },
    {
      "sample_id": "35Te(S)",
      "full_formula": "Ag0.35SbTe2",
      "dopant_or_codopant": [
        {
          "element": "Ag",
          "ratio_or_percentage": "0.35",
          "doped_site": "Ag",
          "site_evidence": ""
        }
      ],
      "thermoelectric_properties": [
        {
          "property": "electrical conductivity",
          "value": "18",
          "unit": "mOhm cm",
          "temperature_value": "300",
          "temperature_unit": "K",
          "source_type": "figure",
          "source_detail": "Fig. 4a",
          "notes": "Visually estimated from Fig. 4a"
        },
        {
          "property": "Seebeck coefficient",
          "value": "220",
          "unit": "uV/K",
          "temperature_value": "300",
          "temperature_unit": "K",
          "source_type": "figure",
          "source_detail": "Fig. 4b",
          "notes": "Visually estimated from Fig. 4b"
        },
        {
          "property": "lattice thermal conductivity",
          "value": "0.45",
          "unit": "W/mK",
          "temperature_value": "300",
          "temperature_unit": "K",
          "source_type": "figure",
          "source_detail": "Fig. 4f",
          "notes": "Visually estimated from Fig. 4f"
        }
      ]
    },
    {
      "sample_id": "40Te(S)",
      "full_formula": "Ag0.40SbTe2",
      "dopant_or_codopant": [
        {
          "element": "Ag",
          "ratio_or_percentage": "0.40",
          "doped_site": "Ag",
          "site_evidence": ""
        }
      ],
      "thermoelectric_properties": [
        {
          "property": "electrical conductivity",
          "value": "12",
          "unit": "mOhm cm",
          "temperature_value": "300",
          "temperature_unit": "K",
          "source_type": "figure",
          "source_detail": "Fig. 4a",
          "notes": "Visually estimated from Fig. 4a"
        },
        {
          "property": "Seebeck coefficient",
          "value": "240",
          "unit": "uV/K",
          "temperature_value": "300",
          "temperature_unit": "K",
          "source_type": "figure",
          "source_detail": "Fig. 4b",
          "notes": "Visually estimated from Fig. 4b"
        },
        {
          "property": "lattice thermal conductivity",
          "value": "0.40",
          "unit": "W/mK",
          "temperature_value": "300",
          "temperature_unit": "K",
          "source_type": "figure",
          "source_detail": "Fig. 4f",
          "notes": "Visually estimated from Fig. 4f"
        }
      ]
    },
    {
      "sample_id": "45Te(S)",
      "full_formula": "Ag0.45SbTe2",
      "dopant_or_codopant": [
        {
          "element": "Ag",
          "ratio_or_percentage": "0.45",
          "doped_site": "Ag",
          "site_evidence": ""
        }
      ],
      "thermoelectric_properties": [
        {
          "property": "electrical conductivity",
          "value": "10",
          "unit": "mOhm cm",
          "temperature_value": "300",
          "temperature_unit": "K",
          "source_type": "figure",
          "source_detail": "Fig. 4a",
          "notes": "Visually estimated from Fig. 4a"
        },
        {
          "property": "Seebeck coefficient",
          "value": "250",
          "unit": "uV/K",
          "temperature_value": "300",
          "temperature_unit": "K",
          "source_type": "figure",
          "source_detail": "Fig. 4b",
          "notes": "Visually estimated from Fig. 4b"
        },
        {
          "property": "lattice thermal conductivity",
          "value": "0.35",
          "unit": "W/mK",
          "temperature_value": "300",
          "temperature_unit": "K",
          "source_type": "figure",
          "source_detail": "Fig. 4f",
          "notes": "Visually estimated from Fig. 4f"
        }
      ]
    }
  ],
  "extraction_notes": "[text-pass] The paper investigates Ag50-xSbxSe50-yTey alloys. Stoichiometric (x=25) and non-stoichiometric (x=30) samples are treated as alloys of AgSbTe2 and AgSbSe2. Electrical conductivity values were calculated from the provided electrical resistivity (q) values in Table 1. [figure-pass p1-5] Only ZT vs Temperature data from Fig. 1 was extracted as it was the only property-vs-temperature plot provided. Table 1 provides room temperature data only. [figure-pass p6-8] Data extracted from Fig. 4a, 4b, and 4f. Samples are labeled as 25Te(S), 30Te(S), 35Te(S), 40Te(S), and 45Te(S) in the figures, corresponding to Ag-deficient AgSbTe2 alloys. ",
  "status": "ok",
  "n_pages": 8
}
