Repository: Harpriyaminhas/AgSbTe2_data_extraction

# AgSbTe2 Thermoelectric Dataset Extraction + Viewer

Pipeline and dataset for doping/thermoelectric-property data extracted from
173 journal-article PDFs on AgSbTe2-family thermoelectrics (Seebeck
coefficient, electrical conductivity, thermal conductivity, lattice thermal
conductivity, power factor, ZT), with dopant/co-dopant/doping-site and DOI
provenance for every data point.

**What's in this repo, and what's deliberately NOT:**
- Included: the extraction pipeline code, the Streamlit viewer app, the
  extracted dataset (CSV/Excel), and per-paper raw extraction JSON.
- **Not included**: the 173 source PDFs, or rendered page images of them.

File: output/raw_json/Strong_anharmonicity_induced_low_lattice_thermal_conductivity_and_high_thermoelectric_performance_in_system.json
{
  "source_pdf": "Strong anharmonicity induced low lattice thermal conductivity and high thermoelectric performance in system.pdf",
  "doi": "10.1063/5.0095121",
  "base_composition": "(Cu1-yInTe2)0.95(AgSbTe2)0.05",
  "materials": [
    {
      "sample_id": "(CuInTe2)0.95(AgSbTe2)0.05",
      "full_formula": "(CuInTe2)0.95(AgSbTe2)0.05",
      "dopant_or_codopant": [
        {
          "element": "Ag",
          "ratio_or_percentage": "0.05",
          "doped_site": "multiple sites",
          "site_evidence": "XRD results indicate Ag and Sb atoms entered the lattice"
        },
        {
          "element": "Sb",
          "ratio_or_percentage": "0.05",
          "doped_site": "multiple sites",
          "site_evidence": "XRD results indicate Ag and Sb atoms entered the lattice"
        }
      ],
      "thermoelectric_properties": [
        {
          "property": "lattice thermal conductivity",
          "value": "0.62",
          "unit": "W m-1 K-1",
          "temperature_value": "823",
          "temperature_unit": "K",
          "source_type": "body text",
          "source_detail": "",
          "notes": ""
        },
        {
          "property": "ZT",
          "value": "1.3",
          "unit": "dimensionless",
          "temperature_value": "823",
          "temperature_unit": "K",
          "source_type": "body text",
          "source_detail": "",
          "notes": ""
        }
      ]
    },
    {
      "sample_id": "(Cu0.95InTe2)0.95(AgSbTe2)0.05",
      "full_formula": "(Cu0.95InTe2)0.95(AgSbTe2)0.05",
      "dopant_or_codopant": [
        {
          "element": "Cu vacancy",
          "ratio_or_percentage": "y=0.05",
          "doped_site": "Ag",
          "site_evidence": "intentionally created copper vacancies"
        }
      ],
      "thermoelectric_properties": [
        {
          "property": "electrical conductivity",
          "value": "1.0 * 10^4",
          "unit": "S m-1",
          "temperature_value": "300",
          "temperature_unit": "K",
          "source_type": "body text",
          "source_detail": "",
          "notes": ""
        },
        {
          "property": "power factor",
          "value": "1.24",
          "unit": "mW m-1 K-2",
          "temperature_value": "723",
          "temperature_unit": "K",
          "source_type": "body text",
          "source_detail": "",
          "notes": ""
        },
        {
          "property": "lattice thermal conductivity",
          "value": "0.47",
          "unit": "W m-1 K-1",
          "temperature_value": "823",
          "temperature_unit": "K",
          "source_type": "body text",
          "source_detail": "",
          "notes": ""
        },
        {
          "property": "ZT",
          "value": "1.3",
          "unit": "dimensionless",
          "temperature_value": "823",
          "temperature_unit": "K",
          "source_type": "body text",
          "source_detail": "",
          "notes": ""
        }
      ]
    },
    {
      "sample_id": "(CuInTe2)0.99(AgSbTe2)0.01",
      "full_formula": "(CuInTe2)0.99(AgSbTe2)0.01",
      "dopant_or_codopant": [
        {
          "element": "Ag",
          "ratio_or_percentage": "0.01",
          "doped_site": "unclear",
          "site_evidence": ""
        },
        {
          "element": "Sb",
          "ratio_or_percentage": "0.01",
          "doped_site": "unclear",
          "site_evidence": ""
        }
      ],
      "thermoelectric_properties": [
        {
          "property": "electrical conductivity",
          "value": "approx 2.5",
          "unit": "10^3 S m^-1",
          "temperature_value": "300",
          "temperature_unit": "K",
          "source_type": "figure",
          "source_detail": "",
          "notes": "Visually estimated from Fig. 1(a)"
        },
        {
          "property": "Seebeck coefficient",
          "value": "approx 380",
          "unit": "uV K^-1",
          "temperature_value": "300",
          "temperature_unit": "K",
          "source_type": "figure",
          "source_detail": "",
          "notes": "Visually estimated from Fig. 1(b)"
        },
        {
          "property": "power factor",
          "value": "approx 0.15",
          "unit": "mW m^-1 K^-2",
          "temperature_value": "300",
          "temperature_unit": "K",
          "source_type": "figure",
          "source_detail": "",
          "notes": "Visually estimated from Fig. 1(c)"
        },
        {
          "property": "total thermal conductivity",
          "value": "approx 4.5",
          "unit": "W m^-1 K^-1",
          "temperature_value": "300",
          "temperature_unit": "K",
          "source_type": "figure",
          "source_detail": "",
          "notes": "Visually estimated from Fig. 2(a)"
        },
        {
          "property": "lattice thermal conductivity",
          "value": "approx 4.5",
          "unit": "W m^-1 K^-1",
          "temperature_value": "300",
          "temperature_unit": "K",
          "source_type": "figure",
          "source_detail": "",
          "notes": "Visually estimated from Fig. 2(b)"
        },
        {
          "property": "ZT",
          "value": "approx 0.1",
          "unit": "dimensionless",
          "temperature_value": "300",
          "temperature_unit": "K",
          "source_type": "figure",
          "source_detail": "",
          "notes": "Visually estimated from Fig. 2(d)"
        }
      ]
    },
    {
      "sample_id": "(CuInTe2)0.97(AgSbTe2)0.03",
      "full_formula": "(CuInTe2)0.97(AgSbTe2)0.03",
      "dopant_or_codopant": [
        {
          "element": "Ag",
          "ratio_or_percentage": "0.03",
          "doped_site": "unclear",
          "site_evidence": ""
        },
        {
          "element": "Sb",
          "ratio_or_percentage": "0.03",
          "doped_site": "unclear",
          "site_evidence": ""
        }
      ],
      "thermoelectric_properties": [
        {
          "property": "electrical conductivity",
          "value": "approx 3.5",
          "unit": "10^3 S m^-1",
          "temperature_value": "300",
          "temperature_unit": "K",
          "source_type": "figure",
          "source_detail": "",
          "notes": "Visually estimated from Fig. 1(a)"
        },
        {
          "property": "Seebeck coefficient",
          "value": "approx 320",
          "unit": "uV K^-1",
          "temperature_value": "300",
          "temperature_unit": "K",
          "source_type": "figure",
          "source_detail": "",
          "notes": "Visually estimated from Fig. 1(b)"
        },
        {
          "property": "power factor",
          "value": "approx 0.2",
          "unit": "mW m^-1 K^-2",
          "temperature_value": "300",
          "temperature_unit": "K",
          "source_type": "figure",
          "source_detail": "",
          "notes": "Visually estimated from Fig. 1(c)"
        },
        {
          "property": "total thermal conductivity",
          "value": "approx 4.0",
          "unit": "W m^-1 K^-1",
          "temperature_value": "300",
          "temperature_unit": "K",
          "source_type": "figure",
          "source_detail": "",
          "notes": "Visually estimated from Fig. 2(a)"
        },
        {
          "property": "lattice thermal conductivity",
          "value": "approx 4.0",
          "unit": "W m^-1 K^-1",
          "temperature_value": "300",
          "temperature_unit": "K",
          "source_type": "figure",
          "source_detail": "",
          "notes": "Visually estimated from Fig. 2(b)"
        },
        {
          "property": "ZT",
          "value": "approx 0.1",
          "unit": "dimensionless",
          "temperature_value": "300",
          "temperature_unit": "K",
          "source_type": "figure",
          "source_detail": "",
          "notes": "Visually estimated from Fig. 2(d)"
        }
      ]
    },
    {
      "sample_id": "(CuInTe2)0.95(AgSbTe2)0.05",
      "full_formula": "(CuInTe2)0.95(AgSbTe2)0.05",
      "dopant_or_codopant": [
        {
          "element": "Ag",
          "ratio_or_percentage": "0.05",
          "doped_site": "unclear",
          "site_evidence": ""
        },
        {
          "element": "Sb",
          "ratio_or_percentage": "0.05",
          "doped_site": "unclear",
          "site_evidence": ""
        }
      ],
      "thermoelectric_properties": [
        {
          "property": "electrical conductivity",
          "value": "approx 4.5",
          "unit": "10^3 S m^-1",
          "temperature_value": "300",
          "temperature_unit": "K",
          "source_type": "figure",
          "source_detail": "",
          "notes": "Visually estimated from Fig. 1(a)"
        },
        {
          "property": "Seebeck coefficient",
          "value": "approx 280",
          "unit": "uV K^-1",
          "temperature_value": "300",
          "temperature_unit": "K",
          "source_type": "figure",
          "source_detail": "",
          "notes": "Visually estimated from Fig. 1(b)"
        },
        {
          "property": "power factor",
          "value": "approx 0.25",
          "unit": "mW m^-1 K^-2",
          "temperature_value": "300",
          "temperature_unit": "K",
          "source_type": "figure",
          "source_detail": "",
          "notes": "Visually estimated from Fig. 1(c)"
        },
        {
          "property": "total thermal conductivity",
          "value": "approx 3.5",
          "unit": "W m^-1 K^-1",
          "temperature_value": "300",
          "temperature_unit": "K",
          "source_type": "figure",
          "source_detail": "",
          "notes": "Visually estimated from Fig. 2(a)"
        },
        {
          "property": "lattice thermal conductivity",
          "value": "approx 3.5",
          "unit": "W m^-1 K^-1",
          "temperature_value": "300",
          "temperature_unit": "K",
          "source_type": "figure",
          "source_detail": "",
          "notes": "Visually estimated from Fig. 2(b)"
        },
        {
          "property": "ZT",
          "value": "approx 0.1",
          "unit": "dimensionless",
          "temperature_value": "300",
          "temperature_unit": "K",
          "source_type": "figure",
          "source_detail": "",
          "notes": "Visually estimated from Fig. 2(d)"
        }
      ]
    },
    {
      "sample_id": "(CuInTe2)0.93(AgSbTe2)0.07",
      "full_formula": "(CuInTe2)0.93(AgSbTe2)0.07",
      "dopant_or_codopant": [
        {
          "element": "Ag",
          "ratio_or_percentage": "0.07",
          "doped_site": "unclear",
          "site_evidence": ""
        },
        {
          "element": "Sb",
          "ratio_or_percentage": "0.07",
          "doped_site": "unclear",
          "site_evidence": ""
        }
      ],
      "thermoelectric_properties": [
        {
          "property": "electrical conductivity",
          "value": "approx 5.5",
          "unit": "10^3 S m^-1",
          "temperature_value": "300",
          "temperature_unit": "K",
          "source_type": "figure",
          "source_detail": "",
          "notes": "Visually estimated from Fig. 1(a)"
        },
        {
          "property": "Seebeck coefficient",
          "value": "approx 240",
          "unit": "uV K^-1",
          "temperature_value": "300",
          "temperature_unit": "K",
          "source_type": "figure",
          "source_detail": "",
          "notes": "Visually estimated from Fig. 1(b)"
        },
        {
          "property": "power factor",
          "value": "approx 0.25",
          "unit": "mW m^-1 K^-2",
          "temperature_value": "300",
          "temperature_unit": "K",
          "source_type": "figure",
          "source_detail": "",
          "notes": "Visually estimated from Fig. 1(c)"
        },
        {
          "property": "total thermal conductivity",
          "value": "approx 3.2",
          "unit": "W m^-1 K^-1",
          "temperature_value": "300",
          "temperature_unit": "K",
          "source_type": "figure",
          "source_detail": "",
          "notes": "Visually estimated from Fig. 2(a)"
        },
        {
          "property": "lattice thermal conductivity",
          "value": "approx 3.2",
          "unit": "W m^-1 K^-1",
          "temperature_value": "300",
          "temperature_unit": "K",
          "source_type": "figure",
          "source_detail": "",
          "notes": "Visually estimated from Fig. 2(b)"
        },
        {
          "property": "ZT",
          "value": "approx 0.1",
          "unit": "dimensionless",
          "temperature_value": "300",
          "temperature_unit": "K",
          "source_type": "figure",
          "source_detail": "",
          "notes": "Visually estimated from Fig. 2(d)"
        }
      ]
    },
    {
      "sample_id": "y=0",
      "full_formula": "(Cu1-yInTe2)0.95(AgSbTe2)0.05, y=0",
      "dopant_or_codopant": [
        {
          "element": "AgSbTe2",
          "ratio_or_percentage": "0.05",
          "doped_site": "unclear",
          "site_evidence": ""
        }
      ],
      "thermoelectric_properties": [
        {
          "property": "electrical conductivity",
          "value": "1.32",
          "unit": "10^3 S m^-1",
          "temperature_value": "",
          "temperature_unit": "",
          "source_type": "table",
          "source_detail": "Table II",
          "notes": "Room temperature value"
        },
        {
          "property": "Seebeck coefficient",
          "value": "218",
          "unit": "uV K^-1",
          "temperature_value": "",
          "temperature_unit": "",
          "source_type": "table",
          "source_detail": "Table II",
          "notes": "Room temperature value"
        }
      ]
    },
    {
      "sample_id": "y=0.01",
      "full_formula": "(Cu1-yInTe2)0.95(AgSbTe2)0.05, y=0.01",
      "dopant_or_codopant": [
        {
          "element": "AgSbTe2",
          "ratio_or_percentage": "0.05",
          "doped_site": "unclear",
          "site_evidence": ""
        }
      ],
      "thermoelectric_properties": [
        {
          "property": "electrical conductivity",
          "value": "0.93",
          "unit": "10^3 S m^-1",
          "temperature_value": "",
          "temperature_unit": "",
          "source_type": "table",
          "source_detail": "Table II",
          "notes": "Room temperature value"
        },
        {
          "property": "Seebeck coefficient",
          "value": "262",
          "unit": "uV K^-1",
          "temperature_value": "",
          "temperature_unit": "",
          "source_type": "table",
          "source_detail": "Table II",
          "notes": "Room temperature value"
        }
      ]
    },
    {
      "sample_id": "y=0.02",
      "full_formula": "(Cu1-yInTe2)0.95(AgSbTe2)0.05, y=0.02",
      "dopant_or_codopant": [
        {
          "element": "AgSbTe2",
          "ratio_or_percentage": "0.05",
          "doped_site": "unclear",
          "site_evidence": ""
        }
      ],
      "thermoelectric_properties": [
        {
          "property": "electrical conductivity",
          "value": "0.52",
          "unit": "10^3 S m^-1",
          "temperature_value": "",
          "temperature_unit": "",
          "source_type": "table",
          "source_detail": "Table II",
          "notes": "Room temperature value"
        },
        {
          "property": "Seebeck coefficient",
          "value": "317",
          "unit": "uV K^-1",
          "temperature_value": "",
          "temperature_unit": "",
          "source_type": "table",
          "source_detail": "Table II",
          "notes": "Room temperature value"
        }
      ]
    },
    {
      "sample_id": "y=0.03",
      "full_formula": "(Cu1-yInTe2)0.95(AgSbTe2)0.05, y=0.03",
      "dopant_or_codopant": [
        {
          "element": "AgSbTe2",
          "ratio_or_percentage": "0.05",
          "doped_site": "unclear",
          "site_evidence": ""
        }
      ],
      "thermoelectric_properties": [
        {
          "property": "electrical conductivity",
          "value": "0.53",
          "unit": "10^3 S m^-1",
          "temperature_value": "",
          "temperature_unit": "",
          "source_type": "table",
          "source_detail": "Table II",
          "notes": "Room temperature value"
        },
        {
          "property": "Seebeck coefficient",
          "value": "297",
          "unit": "uV K^-1",
          "temperature_value": "",
          "temperature_unit": "",
          "source_type": "table",
          "source_detail": "Table II",
          "notes": "Room temperature value"
        }
      ]
    },
    {
      "sample_id": "y=0.04",
      "full_formula": "(Cu1-yInTe2)0.95(AgSbTe2)0.05, y=0.04",
      "dopant_or_codopant": [
        {
          "element": "AgSbTe2",
          "ratio_or_percentage": "0.05",
          "doped_site": "unclear",
          "site_evidence": ""
        }
      ],
      "thermoelectric_properties": [
        {
          "property": "electrical conductivity",
          "value": "4.41",
          "unit": "10^3 S m^-1",
          "temperature_value": "",
          "temperature_unit": "",
          "source_type": "table",
          "source_detail": "Table II",
          "notes": "Room temperature value"
        },
        {
          "property": "Seebeck coefficient",
          "value": "279",
          "unit": "uV K^-1",
          "temperature_value": "",
          "temperature_unit": "",
          "source_type": "table",
          "source_detail": "Table II",
          "notes": "Room temperature value"
        }
      ]
    },
    {
      "sample_id": "y=0.05",
      "full_formula": "(Cu1-yInTe2)0.95(AgSbTe2)0.05, y=0.05",
      "dopant_or_codopant": [
        {
          "element": "AgSbTe2",
          "ratio_or_percentage": "0.05",
          "doped_site": "unclear",
          "site_evidence": ""
        }
      ],
      "thermoelectric_properties": [
        {
          "property": "electrical conductivity",
          "value": "10.29",
          "unit": "10^3 S m^-1",
          "temperature_value": "",
          "temperature_unit": "",
          "source_type": "table",
          "source_detail": "Table II",
          "notes": "Room temperature value"
        },
        {
          "property": "Seebeck coefficient",
          "value": "236",
          "unit": "uV K^-1",
          "temperature_value": "",
          "temperature_unit": "",
          "source_type": "table",
          "source_detail": "Table II",
          "notes": "Room temperature value"
        }
      ]
    },
    {
      "sample_id": "y=0.06",
      "full_formula": "(Cu1-yInTe2)0.95(AgSbTe2)0.05, y=0.06",
      "dopant_or_codopant": [
        {
          "element": "AgSbTe2",
          "ratio_or_percentage": "0.05",
          "doped_site": "unclear",
          "site_evidence": ""
        }
      ],
      "thermoelectric_properties": [
        {
          "property": "electrical conductivity",
          "value": "8.43",
          "unit": "10^3 S m^-1",
          "temperature_value": "",
          "temperature_unit": "",
          "source_type": "table",
          "source_detail": "Table II",
          "notes": "Room temperature value"
        },
        {
          "property": "Seebeck coefficient",
          "value": "241",
          "unit": "uV K^-1",
          "temperature_value": "",
          "temperature_unit": "",
          "source_type": "table",
          "source_detail": "Table II",
          "notes": "Room temperature value"
        }
      ]
    }
  ],
  "extraction_notes": "[text-pass] The paper investigates (CuInTe2)1-x(AgSbTe2)x and (Cu1-yInTe2)0.95(AgSbTe2)0.05. Data extracted for key samples mentioned in the text. Table I provides lattice thermal conductivity values for various x at 300K and 823K. [figure-pass p1-5] Data extracted from figures 1 and 2 for the (CuInTe2)1-x(AgSbTe2)x system. Values at 300K were visually estimated from the plots. [figure-pass p6-8] The paper investigates (Cu1-yInTe2)0.95(AgSbTe2)0.05 alloys. Thermoelectric properties are provided in Table II and Figures 3 and 4. Only room temperature values from Table II are explicitly extracted here for clarity. ",
  "status": "ok",
  "n_pages": 8
}

File: output/raw_json/Structural_Characterization_and_Thermoelectric_Properties_of_Br-Doped_AgSnm_Sb0.8Bi0.2_Te2_m_Systems.json
{
  "source_pdf": "Structural Characterization and Thermoelectric Properties of Br-Doped AgSnm[Sb0.8Bi0.2]Te2+m Systems.pdf",
  "doi": "10.3390/ma16155213",
  "base_composition": "AgSnm[Sb0.8Bi0.2]Te2+m",
  "materials": [
    {
      "sample_id": "AgSn4[Sb0.8Bi0.2]Te6",
      "full_formula": "AgSn4[Sb0.8Bi0.2]Te6",
      "dopant_or_codopant": [],
      "thermoelectric_properties": [
        {
          "property": "Seebeck coefficient",
          "value": "+40",
          "unit": "\u00b5V\u00b7K\u22121",
          "temperature_value": "300",
          "temperature_unit": "K",
          "source_type": "Table 2",
          "source_detail": "",
          "notes": ""
        },
        {
          "property": "electrical conductivity",
          "value": "1429",
          "unit": "S cm\u22121",
          "temperature_value": "300",
          "temperature_unit": "K",
          "source_type": "Table 2",
          "source_detail": "",
          "notes": ""
        }
      ]
    },
    {
      "sample_id": "AgSn4[Sb0.8Bi0.2]Te5.97Br0.03",
      "full_formula": "AgSn4[Sb0.8Bi0.2]Te5.97Br0.03",
      "dopant_or_codopant": [
        {
          "element": "Br",
          "ratio_or_percentage": "0.03",
          "doped_site": "Te",
          "site_evidence": ""
        }
      ],
      "thermoelectric_properties": [
        {
          "property": "Seebeck coefficient",
          "value": "+57",
          "unit": "\u00b5V\u00b7K\u22121",
          "temperature_value": "300",
          "temperature_unit": "K",
          "source_type": "Table 2",
          "source_detail": "",
          "notes": ""
        },
        {
          "property": "electrical conductivity",
          "value": "1443",
          "unit": "S cm\u22121",
          "temperature_value": "300",
          "temperature_unit": "K",
          "source_type": "Table 2",
          "source_detail": "",
          "notes": ""
        },
        {
          "property": "ZT",
          "value": "~0.07",
          "unit": "dimensionless",
          "temperature_value": "300",
          "temperature_unit": "K",
          "source_type": "body text",
          "source_detail": "",
          "notes": ""
        }
      ]
    },
    {
      "sample_id": "AgSn2[Sb0.8Bi0.2]Te3.97Br0.03",
      "full_formula": "AgSn2[Sb0.8Bi0.2]Te3.97Br0.03",
      "dopant_or_codopant": [
        {
          "element": "Br",
          "ratio_or_percentage": "0.03",
          "doped_site": "Te",
          "site_evidence": ""
        }
      ],
      "thermoelectric_properties": [
        {
          "property": "Seebeck coefficient",
          "value": "+74",
          "unit": "\u00b5V\u00b7K\u22121",
          "temperature_value": "300",
          "temperature_unit": "K",
          "source_type": "Table 2",
          "source_detail": "",
          "notes": ""
        },
        {
          "property": "electrical conductivity",
          "value": "685",
          "unit": "S cm\u22121",
          "temperature_value": "300",
          "temperature_unit": "K",
          "source_type": "Table 2",
          "source_detail": "",
          "notes": ""
        }
      ]
    },
    {
      "sample_id": "AgSn2[Sb0.8Bi0.2]Te4",
      "full_formula": "AgSn2[Sb0.8Bi0.2]Te4",
      "dopant_or_codopant": [
        {
          "element": "Sn",
          "ratio_or_percentage": "m=2",
          "doped_site": "unclear",
          "site_evidence": ""
        },
        {
          "element": "Bi",
          "ratio_or_percentage": "0.2",
          "doped_site": "Sb",
          "site_evidence": ""
        }
      ],
      "thermoelectric_properties": [
        {
          "property": "Seebeck coefficient",
          "value": "57",
          "unit": "uV K-1",
          "temperature_value": "300",
          "temperature_unit": "K",
          "source_type": "table",
          "source_detail": "Table 2",
          "notes": ""
        }
      ]
    },
    {
      "sample_id": "AgSn4[Sb0.8Bi0.2]Te6",
      "full_formula": "AgSn4[Sb0.8Bi0.2]Te6",
      "dopant_or_codopant": [
        {
          "element": "Sn",
          "ratio_or_percentage": "m=4",
          "doped_site": "unclear",
          "site_evidence": ""
        },
        {
          "element": "Bi",
          "ratio_or_percentage": "0.2",
          "doped_site": "Sb",
          "site_evidence": ""
        }
      ],
      "thermoelectric_properties": [
        {
          "property": "Seebeck coefficient",
          "value": "40",
          "unit": "uV K-1",
          "temperature_value": "300",
          "temperature_unit": "K",
          "source_type": "table",
          "source_detail": "Table 2",
          "notes": ""
        },
        {
          "property": "electrical conductivity",
          "value": "1429",
          "unit": "S cm-1",
          "temperature_value": "300",
          "temperature_unit": "K",
          "source_type": "table",
          "source_detail": "Table 2",
          "notes": ""
        }
      ]
    },
    {
      "sample_id": "AgSn4[Sb0.8Bi0.2]Te5.97Br0.03",
      "full_formula": "AgSn4[Sb0.8Bi0.2]Te5.97Br0.03",
      "dopant_or_codopant": [
        {
          "element": "Sn",
          "ratio_or_percentage": "m=4",
          "doped_site": "unclear",
          "site_evidence": ""
        },
        {
          "element": "Bi",
          "ratio_or_percentage": "0.2",
          "doped_site": "Sb",
          "site_evidence": ""
        },
        {
          "element": "Br",
          "ratio_or_percentage": "0.03",
          "doped_site": "Te",
          "site_evidence": ""
        }
      ],
      "thermoelectric_properties": [
        {
          "property": "Seebeck coefficient",
          "value": "57",
          "unit": "uV K-1",
          "temperature_value": "300",
          "temperature_unit": "K",
          "source_type": "table",
          "source_detail": "Table 2",
          "notes": ""
        },
        {
          "property": "electrical conductivity",
          "value": "1443",
          "unit": "S cm-1",
          "temperature_value": "300",
          "temperature_unit": "K",
          "source_type": "table",
          "source_detail": "Table 2",
          "notes": ""
        }
      ]
    },
    {
      "sample_id": "AgSn2[Sb0.8Bi0.2]Te3.97Br0.03",
      "full_formula": "AgSn2[Sb0.8Bi0.2]Te3.97Br0.03",
      "dopant_or_codopant": [
        {
          "element": "Sn",
          "ratio_or_percentage": "m=2",
          "doped_site": "unclear",
          "site_evidence": ""
        },
        {
          "element": "Bi",
          "ratio_or_percentage": "0.2",
          "doped_site": "Sb",
          "site_evidence": ""
        },
        {
          "element": "Br",
          "ratio_or_percentage": "0.03",
          "doped_site": "Te",
          "site_evidence": ""
        }
      ],
      "thermoelectric_properties": [
        {
          "property": "Seebeck coefficient",
          "value": "74",
          "unit": "uV K-1",
          "temperature_value": "300",
          "temperature_unit": "K",
          "source_type": "table",
          "source_detail": "Table 2",
          "notes": ""
        },
        {
          "property": "electrical conductivity",
          "value": "685",
          "unit": "S cm-1",
          "temperature_value": "300",
          "temperature_unit": "K",
          "source_type": "table",
          "source_detail": "Table 2",
          "notes": ""
        }
      ]
    }
  ],
  "extraction_notes": "[figure-pass p1-5] The provided pages contain structural characterization and general descriptions of thermoelectric properties for AgSnm[Sb0.8Bi0.2]Te2+m and Br-doped variants, but they do not contain any plots or tables showing Seebeck coefficient, electrical conductivity, thermal conductivity, lattice thermal conductivity, power factor, or ZT as a function of temperature. [figure-pass p6-10] Data extracted from Table 2 and text descriptions. Figures 4 and 5 show trends but specific values were primarily sourced from Table 2 for room temperature. ",
  "status": "ok",
  "n_pages": 10
}

File: output/raw_json/Synergistic_Effect_of_Mg_Se_Co-Doping_and_Post-Annealing_on_the_Thermoelectric_Performance_of_Polycrystalline_AgSbTe2.json
{
  "source_pdf": "Synergistic Effect of Mg\u2013Se Co-Doping and Post-Annealing on the Thermoelectric Performance of Polycrystalline AgSbTe2.pdf",
  "doi": "10.1021/acsaem.6c01258",
  "base_composition": "AgSbTe2",
  "materials": [
    {
      "sample_id": "AgSbTe1.85Se0.15",
      "full_formula": "AgSbTe1.85Se0.15",
      "dopant_or_codopant": [
        {
          "element": "Se",
          "ratio_or_percentage": "15 at%",
          "doped_site": "Te",
          "site_evidence": ""
        }
      ],
      "thermoelectric_properties": [
        {
          "property": "electrical conductivity",
          "value": "3.4",
          "unit": "10^4 S m^-1",
          "temperature_value": "300",
          "temperature_unit": "K",
          "source_type": "body text",
          "source_detail": "",
          "notes": ""
        },
        {
          "property": "thermal conductivity",
          "value": "0.36",
          "unit": "W m^-1 K^-1",
          "temperature_value": "507",
          "temperature_unit": "K",
          "source_type": "body text",
          "source_detail": "",
          "notes": ""
        },
        {
          "property": "ZT",
          "value": "1.66",
          "unit": "dimensionless",
          "temperature_value": "507",
          "temperature_unit": "K",
          "source_type": "body text",
          "source_detail": "",
          "notes": ""
        }
      ]
    },
    {
      "sample_id": "AgSb0.95Mg0.05Te1.85Se0.15",
      "full_formula": "AgSb0.95Mg0.05Te1.85Se0.15",
      "dopant_or_codopant": [
        {
          "element": "Mg",
          "ratio_or_percentage": "5 at%",
          "doped_site": "Sb",
          "site_evidence": ""
        },
        {
          "element": "Se",
          "ratio_or_percentage": "15 at%",
          "doped_site": "Te",
          "site_evidence": ""
        }
      ],
      "thermoelectric_properties": [
        {
          "property": "electrical conductivity",
          "value": "2.93",
          "unit": "10^4 S m^-1",
          "temperature_value": "300",
          "temperature_unit": "K",
          "source_type": "body text",
          "source_detail": "",
          "notes": ""
        },
        {
          "property": "Seebeck coefficient",
          "value": "190.7",
          "unit": "\u03bcV K^-1",
          "temperature_value": "300",
          "temperature_unit": "K",
          "source_type": "body text",
          "source_detail": "",
          "notes": ""
        },
        {
          "property": "power factor",
          "value": "14.2",
          "unit": "\u03bcW cm^-1 K^-2",
          "temperature_value": "508",
          "temperature_unit": "K",
          "source_type": "body text",
          "source_detail": "",
          "notes": ""
        },
        {
          "property": "ZT",
          "value": "1.82",
          "unit": "dimensionless",
          "temperature_value": "560",
          "temperature_unit": "K",
          "source_type": "body text",
          "source_detail": "",
          "notes": ""
        },
        {
          "property": "power factor",
          "value": "19.2",
          "unit": "\u03bcW cm^-1 K^-2",
          "temperature_value": "610",
          "temperature_unit": "K",
          "source_type": "body text",
          "source_detail": "",
          "notes": ""
        },
        {
          "property": "ZT",
          "value": "2.15",
          "unit": "dimensionless",
          "temperature_value": "560",
          "temperature_unit": "K",
          "source_type": "body text",
          "source_detail": "",
          "notes": ""
        }
      ]
    },
    {
      "sample_id": "AgSbTe2",
      "full_formula": "AgSbTe2",
      "dopant_or_codopant": [],
      "thermoelectric_properties": [
        {
          "property": "electrical conductivity",
          "value": "0.8",
          "unit": "10^4 S m^-1",
          "temperature_value": "300",
          "temperature_unit": "K",
          "source_type": "figure",
          "source_detail": "Figure 2a",
          "notes": "Visually estimated from Figure 2a"
        },
        {
          "property": "Seebeck coefficient",
          "value": "150",
          "unit": "uV K^-1",
          "temperature_value": "300",
          "temperature_unit": "K",
          "source_type": "figure",
          "source_detail": "Figure 2b",
          "notes": "Visually estimated from Figure 2b"
        },
        {
          "property": "power factor",
          "value": "2",
          "unit": "uW cm^-1 K^-2",
          "temperature_value": "300",
          "temperature_unit": "K",
          "source_type": "figure",
          "source_detail": "Figure 2c",
          "notes": "Visually estimated from Figure 2c"
        },
        {
          "property": "thermal conductivity",
          "value": "0.6",
          "unit": "W m^-1 K^-1",
          "temperature_value": "300",
          "temperature_unit": "K",
          "source_type": "figure",
          "source_detail": "Figure 3a",
          "notes": "Visually estimated from Figure 3a"
        },
        {
          "property": "lattice thermal conductivity",
          "value": "0.4",
          "unit": "W m^-1 K^-1",
          "temperature_value": "300",
          "temperature_unit": "K",
          "source_type": "figure",
          "source_detail": "Figure 3b",
          "notes": "Visually estimated from Figure 3b"
        },
        {
          "property": "ZT",
          "value": "0.2",
          "unit": "dimensionless",
          "temperature_value": "300",
          "temperature_unit": "K",
          "source_type": "figure",
          "source_detail": "Figure 3c",
          "notes": "Visually estimated from Figure 3c"
        }
      ]
    },
    {
      "sample_id": "AgSbTe1.85Se0.15",
      "full_formula": "AgSbTe1.85Se0.15",
      "dopant_or_codopant": [
        {
          "element": "Se",
          "ratio_or_percentage": "0.15",
          "doped_site": "Te",
          "site_evidence": ""
        }
      ],
      "thermoelectric_properties": [
        {
          "property": "electrical conductivity",
          "value": "2.2",
          "unit": "10^4 S m^-1",
          "temperature_value": "300",
          "temperature_unit": "K",
          "source_type": "figure",
          "source_detail": "Figure 2a",
          "notes": "Visually estimated from Figure 2a"
        },
        {
          "property": "Seebeck coefficient",
          "value": "200",
          "unit": "uV K^-1",
          "temperature_value": "300",
          "temperature_unit": "K",
          "source_type": "figure",
          "source_detail": "Figure 2b",
          "notes": "Visually estimated from Figure 2b"
        },
        {
          "property": "power factor",
          "value": "9",
          "unit": "uW cm^-1 K^-2",
          "temperature_value": "300",
          "temperature_unit": "K",
          "source_type": "figure",
          "source_detail": "Figure 2c",
          "notes": "Visually estimated from Figure 2c"
        },
        {
          "property": "thermal conductivity",
          "value": "0.5",
          "unit": "W m^-1 K^-1",
          "temperature_value": "300",
          "temperature_unit": "K",
          "source_type": "figure",
          "source_detail": "Figure 3a",
          "notes": "Visually estimated from Figure 3a"
        },
        {
          "property": "lattice thermal conductivity",
          "value": "0.35",
          "unit": "W m^-1 K^-1",
          "temperature_value": "300",
          "temperature_unit": "K",
          "source_type": "figure",
          "source_detail": "Figure 3b",
          "notes": "Visually estimated from Figure 3b"
        },
        {
          "property": "ZT",
          "value": "0.4",
          "unit": "dimensionless",
          "temperature_value": "300",
          "temperature_unit": "K",
          "source_type": "figure",
          "source_detail": "Figure 3c",
          "notes": "Visually estimated from Figure 3c"
        }
      ]
    },
    {
      "sample_id": "Ag0.96Mg0.04SbTe1.85Se0.15",
      "full_formula": "Ag0.96Mg0.04SbTe1.85Se0.15",
      "dopant_or_codopant": [
        {
          "element": "Mg",
          "ratio_or_percentage": "0.04",
          "doped_site": "Ag",
          "site_evidence": ""
        },
        {
          "element": "Se",
          "ratio_or_percentage": "0.15",
          "doped_site": "Te",
          "site_evidence": ""
        }
      ],
      "thermoelectric_properties": [
        {
          "property": "electrical conductivity",
          "value": "2.0",
          "unit": "10^4 S m^-1",
          "temperature_value": "300",
          "temperature_unit": "K",
          "source_type": "figure",
          "source_detail": "Figure 2a",
          "notes": "Visually estimated from Figure 2a"
        },
        {
          "property": "Seebeck coefficient",
          "value": "220",
          "unit": "uV K^-1",
          "temperature_value": "300",
          "temperature_unit": "K",
          "source_type": "figure",
          "source_detail": "Figure 2b",
          "notes": "Visually estimated from Figure 2b"
        },
        {
          "property": "power factor",
          "value": "10",
          "unit": "uW cm^-1 K^-2",
          "temperature_value": "300",
          "temperature_unit": "K",
          "source_type": "figure",
          "source_detail": "Figure 2c",
          "notes": "Visually estimated from Figure 2c"
        },
        {
          "property": "thermal conductivity",
          "value": "0.45",
          "unit": "W m^-1 K^-1",
          "temperature_value": "300",
          "temperature_unit": "K",
          "source_type": "figure",
          "source_detail": "Figure 3a",
          "notes": "Visually estimated from Figure 3a"
        },
        {
          "property": "lattice thermal conductivity",
          "value": "0.3",
          "unit": "W m^-1 K^-1",
          "temperature_value": "300",
          "temperature_unit": "K",
          "source_type": "figure",
          "source_detail": "Figure 3b",
          "notes": "Visually estimated from Figure 3b"
        },
        {
          "property": "ZT",
          "value": "0.5",
          "unit": "dimensionless",
          "temperature_value": "300",
          "temperature_unit": "K",
          "source_type": "figure",
          "source_detail": "Figure 3c",
          "notes": "Visually estimated from Figure 3c"
        }
      ]
    },
    {
      "sample_id": "Ag0.95Mg0.05SbTe1.85Se0.15",
      "full_formula": "Ag0.95Mg0.05SbTe1.85Se0.15",
      "dopant_or_codopant": [
        {
          "element": "Mg",
          "ratio_or_percentage": "0.05",
          "doped_site": "Ag",
          "site_evidence": ""
        },
        {
          "element": "Se",
          "ratio_or_percentage": "0.15",
          "doped_site": "Te",
          "site_evidence": ""
        }
      ],
      "thermoelectric_properties": [
        {
          "property": "electrical conductivity",
          "value": "2.8",
          "unit": "10^4 S m^-1",
          "temperature_value": "300",
          "temperature_unit": "K",
          "source_type": "figure",
          "source_detail": "Figure 2a",
          "notes": "Visually estimated from Figure 2a"
        },
        {
          "property": "Seebeck coefficient",
          "value": "190",
          "unit": "uV K^-1",
          "temperature_value": "300",
          "temperature_unit": "K",
          "source_type": "figure",
          "source_detail": "Figure 2b",
          "notes": "Visually estimated from Figure 2b"
        },
        {
          "property": "power factor",
          "value": "11",
          "unit": "uW cm^-1 K^-2",
          "temperature_value": "300",
          "temperature_unit": "K",
          "source_type": "figure",
          "source_detail": "Figure 2c",
          "notes": "Visually estimated from Figure 2c"
        },
        {
          "property": "thermal conductivity",
          "value": "0.5",
          "unit": "W m^-1 K^-1",
          "temperature_value": "300",
          "temperature_unit": "K",
          "source_type": "figure",
          "source_detail": "Figure 3a",
          "notes": "Visually estimated from Figure 3a"
        },
        {
          "property": "lattice thermal conductivity",
          "value": "0.35",
          "unit": "W m^-1 K^-1",
          "temperature_value": "300",
          "temperature_unit": "K",
          "source_type": "figure",
          "source_detail": "Figure 3b",
          "notes": "Visually estimated from Figure 3b"
        },
        {
          "property": "ZT",
          "value": "0.6",
          "unit": "dimensionless",
          "temperature_value": "300",
          "temperature_unit": "K",
          "source_type": "figure",
          "source_detail": "Figure 3c",
          "notes": "Visually estimated from Figure 3c"
        }
      ]
    },
    {
      "sample_id": "Ag0.94Mg0.06SbTe1.85Se0.15",
      "full_formula": "Ag0.94Mg0.06SbTe1.85Se0.15",
      "dopant_or_codopant": [
        {
          "element": "Mg",
          "ratio_or_percentage": "0.06",
          "doped_site": "Ag",
          "site_evidence": ""
        },
        {
          "element": "Se",
          "ratio_or_percentage": "0.15",
          "doped_site": "Te",
          "site_evidence": ""
        }
      ],
      "thermoelectric_properties": [
        {
          "property": "electrical conductivity",
          "value": "1.8",
          "unit": "10^4 S m^-1",
          "temperature_value": "300",
          "temperature_unit": "K",
          "source_type": "figure",
          "source_detail": "Figure 2a",
          "notes": "Visually estimated from Figure 2a"
        },
        {
          "property": "Seebeck coefficient",
          "value": "210",
          "unit": "uV K^-1",
          "temperature_value": "300",
          "temperature_unit": "K",
          "source_type": "figure",
          "source_detail": "Figure 2b",
          "notes": "Visually estimated from Figure 2b"
        },
        {
          "property": "power factor",
          "value": "8",
          "unit": "uW cm^-1 K^-2",
          "temperature_value": "300",
          "temperature_unit": "K",
          "source_type": "figure",
          "source_detail": "Figure 2c",
          "notes": "Visually estimated from Figure 2c"
        },
        {
          "property": "thermal conductivity",
          "value": "0.4",
          "unit": "W m^-1 K^-1",
          "temperature_value": "300",
          "temperature_unit": "K",
          "source_type": "figure",
          "source_detail": "Figure 3a",
          "notes": "Visually estimated from Figure 3a"
        },
        {
          "property": "lattice thermal conductivity",
          "value": "0.3",
          "unit": "W m^-1 K^-1",
          "temperature_value": "300",
          "temperature_unit": "K",
          "source_type": "figure",
          "source_detail": "Figure 3b",
          "notes": "Visually estimated from Figure 3b"
        },
        {
          "property": "ZT",
          "value": "0.5",
          "unit": "dimensionless",
          "temperature_value": "300",
          "temperature_unit": "K",
          "source_type": "figure",
          "source_detail": "Figure 3c",
          "notes": "Visually estimated from Figure 3c"
        }
      ]
    },
    {
      "sample_id": "AgSb0.95Mg0.05Te1.85Se0.15 (without annealing)",
      "full_formula": "AgSb0.95Mg0.05Te1.85Se0.15",
      "dopant_or_codopant": [
        {
          "element": "Mg",
          "ratio_or_percentage": "0.05",
          "doped_site": "Sb",
          "site_evidence": ""
        },
        {
          "element": "Se",
          "ratio_or_percentage": "0.15",
          "doped_site": "Te",
          "site_evidence": ""
        }
      ],
      "thermoelectric_properties": [
        {
          "property": "electrical conductivity",
          "value": "2.5",
          "unit": "10^4 Sm^-1",
          "temperature_value": "300",
          "temperature_unit": "K",
          "source_type": "figure",
          "source_detail": "",
          "notes": "Visually estimated from Fig 7a"
        },
        {
          "property": "electrical conductivity",
          "value": "2.8",
          "unit": "10^4 Sm^-1",
          "temperature_value": "500",
          "temperature_unit": "K",
          "source_type": "figure",
          "source_detail": "",
          "notes": "Visually estimated from Fig 7a"
        },
        {
          "property": "Seebeck coefficient",
          "value": "200",
          "unit": "uV K^-1",
          "temperature_value": "300",
          "temperature_unit": "K",
          "source_type": "figure",
          "source_detail": "",
          "notes": "Visually estimated from Fig 7b"
        },
        {
          "property": "Seebeck coefficient",
          "value": "210",
          "unit": "uV K^-1",
          "temperature_value": "500",
          "temperature_unit": "K",
          "source_type": "figure",
          "source_detail": "",
          "notes": "Visually estimated from Fig 7b"
        },
        {
          "property": "power factor",
          "value": "10",
          "unit": "uW cm^-1 K^-2",
          "temperature_value": "300",
          "temperature_unit": "K",
          "source_type": "figure",
          "source_detail": "",
          "notes": "Visually estimated from Fig 7c"
        },
        {
          "property": "power factor",
          "value": "14",
          "unit": "uW cm^-1 K^-2",
          "temperature_value": "560",
          "temperature_unit": "K",
          "source_type": "figure",
          "source_detail": "",
          "notes": "Visually estimated from Fig 7c"
        },
        {
          "property": "thermal conductivity",
          "value": "0.6",
          "unit": "W m^-1 K^-1",
          "temperature_value": "300",
          "temperature_unit": "K",
          "source_type": "figure",
          "source_detail": "",
          "notes": "Visually estimated from Fig 7d"
        },
        {
          "property": "lattice thermal conductivity",
          "value": "0.45",
          "unit": "W m^-1 K^-1",
          "temperature_value": "300",
          "temperature_unit": "K",
          "source_type": "figure",
          "source_detail": "",
          "notes": "Visually estimated from Fig 7e"
        },
        {
          "property": "ZT",
          "value": "0.7",
          "unit": "dimensionless",
          "temperature_value": "300",
          "temperature_unit": "K",
          "source_type": "figure",
          "source_detail": "",
          "notes": "Visually estimated from Fig 7f"
        },
        {
          "property": "ZT",
          "value": "1.5",
          "unit": "dimensionless",
          "temperature_value": "550",
          "temperature_unit": "K",
          "source_type": "figure",
          "source_detail": "",
          "notes": "Visually estimated from Fig 7f"
        }
      ]
    },
    {
      "sample_id": "AgSb0.95Mg0.05Te1.85Se0.15 (annealed)",
      "full_formula": "AgSb0.95Mg0.05Te1.85Se0.15",
      "dopant_or_codopant": [
        {
          "element": "Mg",
          "ratio_or_percentage": "0.05",
          "doped_site": "Sb",
          "site_evidence": ""
        },
        {
          "element": "Se",
          "ratio_or_percentage": "0.15",
          "doped_site": "Te",
          "site_evidence": ""
        }
      ],
      "thermoelectric_properties": [
        {
          "property": "electrical conductivity",
          "value": "3.0",
          "unit": "10^4 Sm^-1",
          "temperature_value": "300",
          "temperature_unit": "K",
          "source_type": "figure",
          "source_detail": "",
          "notes": "Visually estimated from Fig 7a"
        },
        {
          "property": "electrical conductivity",
          "value": "3.8",
          "unit": "10^4 Sm^-1",
          "temperature_value": "500",
          "temperature_unit": "K",
          "source_type": "figure",
          "source_detail": "",
          "notes": "Visually estimated from Fig 7a"
        },
        {
          "property": "Seebeck coefficient",
          "value": "205",
          "unit": "uV K^-1",
          "temperature_value": "300",
          "temperature_unit": "K",
          "source_type": "figure",
          "source_detail": "",
          "notes": "Visually estimated from Fig 7b"
        },
        {
          "property": "Seebeck coefficient",
          "value": "215",
          "unit": "uV K^-1",
          "temperature_value": "500",
          "temperature_unit": "K",
          "source_type": "figure",
          "source_detail": "",
          "notes": "Visually estimated from Fig 7b"
        },
        {
          "property": "power factor",
          "value": "12",
          "unit": "uW cm^-1 K^-2",
          "temperature_value": "300",
          "temperature_unit": "K",
          "source_type": "figure",
          "source_detail": "",
          "notes": "Visually estimated from Fig 7c"
        },
        {
          "property": "power factor",
          "value": "19",
          "unit": "uW cm^-1 K^-2",
          "temperature_value": "610",
          "temperature_unit": "K",
          "source_type": "figure",
          "source_detail": "",
          "notes": "Visually estimated from Fig 7c"
        },
        {
          "property": "thermal conductivity",
          "value": "0.65",
          "unit": "W m^-1 K^-1",
          "temperature_value": "300",
          "temperature_unit": "K",
          "source_type": "figure",
          "source_detail": "",
          "notes": "Visually estimated from Fig 7d"
        },
        {
          "property": "lattice thermal conductivity",
          "value": "0.5",
          "unit": "W m^-1 K^-1",
          "temperature_value": "300",
          "temperature_unit": "K",
          "source_type": "figure",
          "source_detail": "",
          "notes": "Visually estimated from Fig 7e"
        },
        {
          "property": "ZT",
          "value": "0.8",
          "unit": "dimensionless",
          "temperature_value": "300",
          "temperature_unit": "K",
          "source_type": "figure",
          "source_detail": "",
          "notes": "Visually estimated from Fig 7f"
        },
        {
          "property": "ZT",
          "value": "2.15",
          "unit": "dimensionless",
          "temperature_value": "550",
          "temperature_unit": "K",
          "source_type": "figure",
          "source_detail": "",
          "notes": "Visually estimated from Fig 7f"
        }
      ]
    }
  ],
  "extraction_notes": "[text-pass] The sample AgSb0.95Mg0.05Te1.85Se0.15 is reported both as unannealed and post-annealed. The properties listed for this sample in the JSON reflect the optimized/annealed state where specified in the text. [figure-pass p1-5] Thermoelectric properties were visually estimated from Figures 2 and 3. The sample IDs correspond to the compositions labeled in the figures. [figure-pass p6-10] Data extracted from Figure 7. Values are visual estimates from the plots. ",
  "status": "ok",
  "n_pages": 10
}
