Repository: Harpriyaminhas/AgSbTe2_data_extraction

# AgSbTe2 Thermoelectric Dataset Extraction + Viewer

Pipeline and dataset for doping/thermoelectric-property data extracted from
173 journal-article PDFs on AgSbTe2-family thermoelectrics (Seebeck
coefficient, electrical conductivity, thermal conductivity, lattice thermal
conductivity, power factor, ZT), with dopant/co-dopant/doping-site and DOI
provenance for every data point.

**What's in this repo, and what's deliberately NOT:**
- Included: the extraction pipeline code, the Streamlit viewer app, the
  extracted dataset (CSV/Excel), and per-paper raw extraction JSON.
- **Not included**: the 173 source PDFs, or rendered page images of them.

File: output/raw_json/Synergistic_Optimization_of_Thermoelectric_Performance_in_AgSbTe2_via_Ag_Vacancy_and_In_Doping.json
{
  "source_pdf": "Synergistic Optimization of Thermoelectric Performance in AgSbTe2 via Ag Vacancy and In Doping.pdf",
  "doi": "10.1021/acsaem.6c00054",
  "base_composition": "AgSbTe2",
  "materials": [
    {
      "sample_id": "Ag0.97SbTe2",
      "full_formula": "Ag0.97SbTe2",
      "dopant_or_codopant": [
        {
          "element": "Ag vacancy",
          "ratio_or_percentage": "x = 0.03",
          "doped_site": "Ag",
          "site_evidence": ""
        }
      ],
      "thermoelectric_properties": [
        {
          "property": "electrical conductivity",
          "value": "304.38",
          "unit": "S cm-1",
          "temperature_value": "303",
          "temperature_unit": "K",
          "source_type": "text",
          "source_detail": "Section 3.2",
          "notes": ""
        },
        {
          "property": "Seebeck coefficient",
          "value": "150.68",
          "unit": "\u03bcV K-1",
          "temperature_value": "303",
          "temperature_unit": "K",
          "source_type": "text",
          "source_detail": "Section 3.2",
          "notes": ""
        },
        {
          "property": "power factor",
          "value": "0.99",
          "unit": "mW m-1 K-2",
          "temperature_value": "573",
          "temperature_unit": "K",
          "source_type": "text",
          "source_detail": "Section 3.2",
          "notes": ""
        },
        {
          "property": "lattice thermal conductivity",
          "value": "0.46",
          "unit": "W m-1 K-1",
          "temperature_value": "573",
          "temperature_unit": "K",
          "source_type": "text",
          "source_detail": "Section 3.2",
          "notes": ""
        },
        {
          "property": "ZT",
          "value": "0.81",
          "unit": "dimensionless",
          "temperature_value": "573",
          "temperature_unit": "K",
          "source_type": "text",
          "source_detail": "Section 3.2",
          "notes": ""
        }
      ]
    },
    {
      "sample_id": "Ag0.97Sb0.96In0.04Te2",
      "full_formula": "Ag0.97Sb0.96In0.04Te2",
      "dopant_or_codopant": [
        {
          "element": "Ag vacancy",
          "ratio_or_percentage": "x = 0.03",
          "doped_site": "Ag",
          "site_evidence": ""
        },
        {
          "element": "In",
          "ratio_or_percentage": "y = 0.04",
          "doped_site": "Sb",
          "site_evidence": ""
        }
      ],
      "thermoelectric_properties": [
        {
          "property": "Seebeck coefficient",
          "value": "185",
          "unit": "\u03bcV K-1",
          "temperature_value": "300",
          "temperature_unit": "K",
          "source_type": "table",
          "source_detail": "Table 1",
          "notes": ""
        },
        {
          "property": "power factor",
          "value": "1.14",
          "unit": "mW m-1 K-2",
          "temperature_value": "573",
          "temperature_unit": "K",
          "source_type": "text",
          "source_detail": "Section 3.4",
          "notes": ""
        },
        {
          "property": "lattice thermal conductivity",
          "value": "0.38",
          "unit": "W m-1 K-1",
          "temperature_value": "573",
          "temperature_unit": "K",
          "source_type": "text",
          "source_detail": "Section 3.4",
          "notes": ""
        },
        {
          "property": "ZT",
          "value": "1.12",
          "unit": "dimensionless",
          "temperature_value": "573",
          "temperature_unit": "K",
          "source_type": "text",
          "source_detail": "Abstract",
          "notes": ""
        }
      ]
    },
    {
      "sample_id": "Ag1-xSbTe2 (x=0.00)",
      "full_formula": "AgSbTe2",
      "dopant_or_codopant": [
        {
          "element": "Ag vacancy",
          "ratio_or_percentage": "x=0.00",
          "doped_site": "Ag",
          "site_evidence": ""
        }
      ],
      "thermoelectric_properties": [
        {
          "property": "ZT",
          "value": "0.35",
          "unit": "dimensionless",
          "temperature_value": "300",
          "temperature_unit": "K",
          "source_type": "figure",
          "source_detail": "Figure on page 1",
          "notes": "Visually estimated from Figure on page 1"
        },
        {
          "property": "ZT",
          "value": "0.75",
          "unit": "dimensionless",
          "temperature_value": "573",
          "temperature_unit": "K",
          "source_type": "figure",
          "source_detail": "Figure on page 1",
          "notes": "Visually estimated from Figure on page 1"
        }
      ]
    },
    {
      "sample_id": "Ag0.97SbTe2",
      "full_formula": "Ag0.97SbTe2",
      "dopant_or_codopant": [
        {
          "element": "Ag vacancy",
          "ratio_or_percentage": "x=0.03",
          "doped_site": "Ag",
          "site_evidence": ""
        }
      ],
      "thermoelectric_properties": [
        {
          "property": "ZT",
          "value": "0.45",
          "unit": "dimensionless",
          "temperature_value": "300",
          "temperature_unit": "K",
          "source_type": "figure",
          "source_detail": "Figure on page 1",
          "notes": "Visually estimated from Figure on page 1"
        },
        {
          "property": "ZT",
          "value": "0.81",
          "unit": "dimensionless",
          "temperature_value": "573",
          "temperature_unit": "K",
          "source_type": "figure",
          "source_detail": "Figure on page 1",
          "notes": "Visually estimated from Figure on page 1"
        }
      ]
    },
    {
      "sample_id": "Ag0.97Sb0.96In0.04Te2",
      "full_formula": "Ag0.97Sb0.96In0.04Te2",
      "dopant_or_codopant": [
        {
          "element": "Ag vacancy",
          "ratio_or_percentage": "x=0.03",
          "doped_site": "Ag",
          "site_evidence": ""
        },
        {
          "element": "In",
          "ratio_or_percentage": "y=0.04",
          "doped_site": "Sb",
          "site_evidence": ""
        }
      ],
      "thermoelectric_properties": [
        {
          "property": "ZT",
          "value": "0.52",
          "unit": "dimensionless",
          "temperature_value": "300",
          "temperature_unit": "K",
          "source_type": "figure",
          "source_detail": "Figure on page 1",
          "notes": "Visually estimated from Figure on page 1"
        },
        {
          "property": "ZT",
          "value": "1.12",
          "unit": "dimensionless",
          "temperature_value": "573",
          "temperature_unit": "K",
          "source_type": "figure",
          "source_detail": "Figure on page 1",
          "notes": "Visually estimated from Figure on page 1"
        }
      ]
    },
    {
      "sample_id": "Ag0.97Sb1-yInyTe2 (y=0.00)",
      "full_formula": "Ag0.97SbTe2",
      "dopant_or_codopant": [
        {
          "element": "Ag",
          "ratio_or_percentage": "0.03 deficiency",
          "doped_site": "Ag",
          "site_evidence": ""
        }
      ],
      "thermoelectric_properties": [
        {
          "property": "ZT",
          "value": "0.81",
          "unit": "dimensionless",
          "temperature_value": "573",
          "temperature_unit": "K",
          "source_type": "figure",
          "source_detail": "Fig. 11b",
          "notes": "Visually estimated from Fig. 11b"
        }
      ]
    },
    {
      "sample_id": "Ag0.97Sb1-yInyTe2 (y=0.01)",
      "full_formula": "Ag0.97Sb0.99In0.01Te2",
      "dopant_or_codopant": [
        {
          "element": "Ag",
          "ratio_or_percentage": "0.03 deficiency",
          "doped_site": "Ag",
          "site_evidence": ""
        },
        {
          "element": "In",
          "ratio_or_percentage": "0.01",
          "doped_site": "Sb",
          "site_evidence": ""
        }
      ],
      "thermoelectric_properties": [
        {
          "property": "ZT",
          "value": "0.95",
          "unit": "dimensionless",
          "temperature_value": "573",
          "temperature_unit": "K",
          "source_type": "figure",
          "source_detail": "Fig. 11a",
          "notes": "Visually estimated from Fig. 11a"
        }
      ]
    },
    {
      "sample_id": "Ag0.97Sb1-yInyTe2 (y=0.02)",
      "full_formula": "Ag0.97Sb0.98In0.02Te2",
      "dopant_or_codopant": [
        {
          "element": "Ag",
          "ratio_or_percentage": "0.03 deficiency",
          "doped_site": "Ag",
          "site_evidence": ""
        },
        {
          "element": "In",
          "ratio_or_percentage": "0.02",
          "doped_site": "Sb",
          "site_evidence": ""
        }
      ],
      "thermoelectric_properties": [
        {
          "property": "ZT",
          "value": "1.02",
          "unit": "dimensionless",
          "temperature_value": "573",
          "temperature_unit": "K",
          "source_type": "figure",
          "source_detail": "Fig. 11a",
          "notes": "Visually estimated from Fig. 11a"
        }
      ]
    },
    {
      "sample_id": "Ag0.97Sb1-yInyTe2 (y=0.03)",
      "full_formula": "Ag0.97Sb0.97In0.03Te2",
      "dopant_or_codopant": [
        {
          "element": "Ag",
          "ratio_or_percentage": "0.03 deficiency",
          "doped_site": "Ag",
          "site_evidence": ""
        },
        {
          "element": "In",
          "ratio_or_percentage": "0.03",
          "doped_site": "Sb",
          "site_evidence": ""
        }
      ],
      "thermoelectric_properties": [
        {
          "property": "ZT",
          "value": "1.08",
          "unit": "dimensionless",
          "temperature_value": "573",
          "temperature_unit": "K",
          "source_type": "figure",
          "source_detail": "Fig. 11a",
          "notes": "Visually estimated from Fig. 11a"
        }
      ]
    },
    {
      "sample_id": "Ag0.97Sb1-yInyTe2 (y=0.04)",
      "full_formula": "Ag0.97Sb0.96In0.04Te2",
      "dopant_or_codopant": [
        {
          "element": "Ag",
          "ratio_or_percentage": "0.03 deficiency",
          "doped_site": "Ag",
          "site_evidence": ""
        },
        {
          "element": "In",
          "ratio_or_percentage": "0.04",
          "doped_site": "Sb",
          "site_evidence": ""
        }
      ],
      "thermoelectric_properties": [
        {
          "property": "ZT",
          "value": "1.12",
          "unit": "dimensionless",
          "temperature_value": "573",
          "temperature_unit": "K",
          "source_type": "figure",
          "source_detail": "Fig. 11a",
          "notes": "Visually estimated from Fig. 11a"
        }
      ]
    },
    {
      "sample_id": "Ag0.97Sb1-yInyTe2 (y=0.05)",
      "full_formula": "Ag0.97Sb0.95In0.05Te2",
      "dopant_or_codopant": [
        {
          "element": "Ag",
          "ratio_or_percentage": "0.03 deficiency",
          "doped_site": "Ag",
          "site_evidence": ""
        },
        {
          "element": "In",
          "ratio_or_percentage": "0.05",
          "doped_site": "Sb",
          "site_evidence": ""
        }
      ],
      "thermoelectric_properties": [
        {
          "property": "ZT",
          "value": "1.05",
          "unit": "dimensionless",
          "temperature_value": "573",
          "temperature_unit": "K",
          "source_type": "figure",
          "source_detail": "Fig. 11a",
          "notes": "Visually estimated from Fig. 11a"
        }
      ]
    }
  ],
  "extraction_notes": "[text-pass] Data extracted from the article text and Table 1. Ag vacancies were introduced by varying x in Ag1-xSbTe2, and In doping was introduced by varying y in Ag0.97Sb1-yInyTe2. [figure-pass p1-5] Data for ZT vs T was extracted from the figure on the first page. Other properties were available in plots but ZT was prioritized as the primary metric. Doping sites for Ag vacancy and In were identified based on the text description of the synergistic strategy. ",
  "status": "ok",
  "n_pages": 10
}

File: output/raw_json/Synergistic_Suppression_of_Bipolar_Effect_and_Lattice_Thermal_Conductivity_Leading_to_High_Average_Figure_of_Merit_in_Bi0.4Sb1.6Te3_Materials_through_.json
{
  "source_pdf": "Synergistic Suppression of Bipolar Effect and Lattice Thermal Conductivity Leading to High Average Figure of Merit in Bi0.4Sb1.6Te3 Materials through Alloying with AgSbTe2.pdf",
  "doi": "10.1021/acsami.4c12307",
  "base_composition": "Bi0.4Sb1.6Te3 alloyed with AgSbTe2",
  "materials": [
    {
      "sample_id": "Bi0.4Sb1.6Te3 - 0.15 wt % AgSbTe2",
      "full_formula": "Bi0.4Sb1.6Te3 - 0.15 wt % AgSbTe2",
      "dopant_or_codopant": [
        {
          "element": "Ag",
          "ratio_or_percentage": "0.15 wt %",
          "doped_site": "multiple sites",
          "site_evidence": "substitution of Ag on Bi/Sb sublattice"
        }
      ],
      "thermoelectric_properties": [
        {
          "property": "ZT",
          "value": "1.35",
          "unit": "dimensionless",
          "temperature_value": "393",
          "temperature_unit": "K",
          "source_type": "body text",
          "source_detail": "page 1, abstract",
          "notes": ""
        },
        {
          "property": "ZT",
          "value": "1.25",
          "unit": "dimensionless",
          "temperature_value": "303-483",
          "temperature_unit": "K",
          "source_type": "body text",
          "source_detail": "page 1, abstract (average zT)",
          "notes": "average zT"
        },
        {
          "property": "electrical conductivity",
          "value": "14.1",
          "unit": "10^4 S m^-1",
          "temperature_value": "303",
          "temperature_unit": "K",
          "source_type": "body text",
          "source_detail": "page 5",
          "notes": ""
        },
        {
          "property": "power factor",
          "value": "4.91",
          "unit": "mW m^-1 K^-2",
          "temperature_value": "303",
          "temperature_unit": "K",
          "source_type": "body text",
          "source_detail": "page 6",
          "notes": ""
        }
      ]
    },
    {
      "sample_id": "commercial",
      "full_formula": "Bi0.4Sb1.6Te3",
      "dopant_or_codopant": [],
      "thermoelectric_properties": [
        {
          "property": "ZT",
          "value": "1.0",
          "unit": "dimensionless",
          "temperature_value": "393",
          "temperature_unit": "K",
          "source_type": "figure",
          "source_detail": "Fig. 1 (left)",
          "notes": "Visually estimated from Fig. 1 (left)"
        },
        {
          "property": "thermal conductivity",
          "value": "0.6",
          "unit": "W m-1 K-1",
          "temperature_value": "480",
          "temperature_unit": "K",
          "source_type": "figure",
          "source_detail": "Fig. 1 (right)",
          "notes": "Visually estimated from Fig. 1 (right)"
        }
      ]
    },
    {
      "sample_id": "x=0",
      "full_formula": "Bi0.4Sb1.6Te3",
      "dopant_or_codopant": [],
      "thermoelectric_properties": [
        {
          "property": "ZT",
          "value": "1.2",
          "unit": "dimensionless",
          "temperature_value": "393",
          "temperature_unit": "K",
          "source_type": "figure",
          "source_detail": "Fig. 1 (left)",
          "notes": "Visually estimated from Fig. 1 (left)"
        },
        {
          "property": "electrical conductivity",
          "value": "9.3",
          "unit": "10^4 S m-1",
          "temperature_value": "303",
          "temperature_unit": "K",
          "source_type": "body text",
          "source_detail": "page 62351",
          "notes": ""
        }
      ]
    },
    {
      "sample_id": "x=0.15",
      "full_formula": "Bi0.4Sb1.6Te3 + 0.15 wt % AgSbTe2",
      "dopant_or_codopant": [
        {
          "element": "AgSbTe2",
          "ratio_or_percentage": "0.15 wt %",
          "doped_site": "unclear",
          "site_evidence": ""
        }
      ],
      "thermoelectric_properties": [
        {
          "property": "ZT",
          "value": "1.35",
          "unit": "dimensionless",
          "temperature_value": "393",
          "temperature_unit": "K",
          "source_type": "body text",
          "source_detail": "page 62347",
          "notes": ""
        },
        {
          "property": "electrical conductivity",
          "value": "14.1",
          "unit": "10^4 S m-1",
          "temperature_value": "303",
          "temperature_unit": "K",
          "source_type": "body text",
          "source_detail": "page 62351",
          "notes": ""
        }
      ]
    },
    {
      "sample_id": "x = 0",
      "full_formula": "Bi0.4Sb1.6Te3",
      "dopant_or_codopant": [
        {
          "element": "AgSbTe2",
          "ratio_or_percentage": "0 wt %",
          "doped_site": "unclear",
          "site_evidence": ""
        }
      ],
      "thermoelectric_properties": [
        {
          "property": "ZT",
          "value": "1.12",
          "unit": "dimensionless",
          "temperature_value": "363",
          "temperature_unit": "K",
          "source_type": "figure",
          "source_detail": "Fig. 10a",
          "notes": "Visually estimated from Fig. 10a"
        }
      ]
    },
    {
      "sample_id": "x = 0.10",
      "full_formula": "Bi0.4Sb1.6Te3 - 0.10 wt % AgSbTe2",
      "dopant_or_codopant": [
        {
          "element": "AgSbTe2",
          "ratio_or_percentage": "0.10 wt %",
          "doped_site": "unclear",
          "site_evidence": ""
        }
      ],
      "thermoelectric_properties": [
        {
          "property": "ZT",
          "value": "1.22",
          "unit": "dimensionless",
          "temperature_value": "363",
          "temperature_unit": "K",
          "source_type": "figure",
          "source_detail": "Fig. 10a",
          "notes": "Visually estimated from Fig. 10a"
        }
      ]
    },
    {
      "sample_id": "x = 0.15",
      "full_formula": "Bi0.4Sb1.6Te3 - 0.15 wt % AgSbTe2",
      "dopant_or_codopant": [
        {
          "element": "AgSbTe2",
          "ratio_or_percentage": "0.15 wt %",
          "doped_site": "unclear",
          "site_evidence": ""
        }
      ],
      "thermoelectric_properties": [
        {
          "property": "ZT",
          "value": "1.35",
          "unit": "dimensionless",
          "temperature_value": "393",
          "temperature_unit": "K",
          "source_type": "figure",
          "source_detail": "Fig. 10a",
          "notes": "Visually estimated from Fig. 10a"
        }
      ]
    },
    {
      "sample_id": "x = 0.20",
      "full_formula": "Bi0.4Sb1.6Te3 - 0.20 wt % AgSbTe2",
      "dopant_or_codopant": [
        {
          "element": "AgSbTe2",
          "ratio_or_percentage": "0.20 wt %",
          "doped_site": "unclear",
          "site_evidence": ""
        }
      ],
      "thermoelectric_properties": [
        {
          "property": "ZT",
          "value": "1.20",
          "unit": "dimensionless",
          "temperature_value": "393",
          "temperature_unit": "K",
          "source_type": "figure",
          "source_detail": "Fig. 10a",
          "notes": "Visually estimated from Fig. 10a"
        }
      ]
    },
    {
      "sample_id": "x = 0.25",
      "full_formula": "Bi0.4Sb1.6Te3 - 0.25 wt % AgSbTe2",
      "dopant_or_codopant": [
        {
          "element": "AgSbTe2",
          "ratio_or_percentage": "0.25 wt %",
          "doped_site": "unclear",
          "site_evidence": ""
        }
      ],
      "thermoelectric_properties": [
        {
          "property": "ZT",
          "value": "1.25",
          "unit": "dimensionless",
          "temperature_value": "393",
          "temperature_unit": "K",
          "source_type": "figure",
          "source_detail": "Fig. 10a",
          "notes": "Visually estimated from Fig. 10a"
        }
      ]
    }
  ],
  "extraction_notes": "[text-pass] The paper focuses on Bi0.4Sb1.6Te3 alloyed with AgSbTe2. The AgSbTe2 is treated as an alloying component rather than a simple dopant, but the substitution of Ag on the Bi/Sb site is explicitly mentioned. Data for the x=0.15 sample is highlighted as the optimal composition. [figure-pass p1-5] Data extracted from the provided figures and text. ZT and thermal conductivity values were visually estimated from the plots in Figure 1. Electrical conductivity values at 303 K were extracted from the body text on page 62351. [figure-pass p6-10] The paper discusses Bi0.4Sb1.6Te3 alloyed with AgSbTe2. ZT values were extracted from Figure 10a. Other properties like thermal conductivity are plotted in Figure 8, but specific numerical values are difficult to extract precisely from the curves, so only ZT values are provided. [figure-pass p11-11] The provided page contains only a list of references and no thermoelectric property data or plots for AgSbTe2-family compounds. ",
  "status": "ok",
  "n_pages": 11
}
