Repository: Harpriyaminhas/AgSbTe2_data_extraction

# AgSbTe2 Thermoelectric Dataset Extraction + Viewer

Pipeline and dataset for doping/thermoelectric-property data extracted from
173 journal-article PDFs on AgSbTe2-family thermoelectrics (Seebeck
coefficient, electrical conductivity, thermal conductivity, lattice thermal
conductivity, power factor, ZT), with dopant/co-dopant/doping-site and DOI
provenance for every data point.

**What's in this repo, and what's deliberately NOT:**
- Included: the extraction pipeline code, the Streamlit viewer app, the
  extracted dataset (CSV/Excel), and per-paper raw extraction JSON.
- **Not included**: the 173 source PDFs, or rendered page images of them.

File: output/raw_json/Synthesis_and_thermoelectric_properties_of_Mn-doped_AgSbTe2_compounds.json
{
  "source_pdf": "Synthesis and thermoelectric properties of Mn-doped AgSbTe2 compounds.pdf",
  "doi": "10.1088/1674-1056/21/10/106101",
  "base_composition": "Ag0.9Sb1-xMnxTe2.05",
  "materials": [
    {
      "sample_id": "x=0.05",
      "full_formula": "Ag0.9Sb1.05Mn0.05Te2.05",
      "dopant_or_codopant": [
        {
          "element": "Mn",
          "ratio_or_percentage": "x=0.05",
          "doped_site": "Sb",
          "site_evidence": "radius of Mn3+ (0.66 A) is smaller than that of Sb3+ (0.76 A), which implies that Mn3+ indeed replaces Sb3+ in the crystal lattice"
        }
      ],
      "thermoelectric_properties": []
    },
    {
      "sample_id": "x=0.10",
      "full_formula": "Ag0.9Sb1.0Mn0.10Te2.05",
      "dopant_or_codopant": [
        {
          "element": "Mn",
          "ratio_or_percentage": "x=0.10",
          "doped_site": "Sb",
          "site_evidence": "radius of Mn3+ (0.66 A) is smaller than that of Sb3+ (0.76 A), which implies that Mn3+ indeed replaces Sb3+ in the crystal lattice"
        }
      ],
      "thermoelectric_properties": [
        {
          "property": "ZT",
          "value": "1.2",
          "unit": "dimensionless",
          "temperature_value": "573",
          "temperature_unit": "K",
          "source_type": "body text",
          "source_detail": "page 2, section 3.1",
          "notes": ""
        },
        {
          "property": "power factor",
          "value": "1.37",
          "unit": "10^-3 W m^-1 K^-2",
          "temperature_value": "473",
          "temperature_unit": "K",
          "source_type": "body text",
          "source_detail": "page 5, section 3.2",
          "notes": ""
        },
        {
          "property": "lattice thermal conductivity",
          "value": "0.3",
          "unit": "W m^-1 K^-1",
          "temperature_value": "573",
          "temperature_unit": "K",
          "source_type": "body text",
          "source_detail": "page 5, section 3.3",
          "notes": ""
        }
      ]
    },
    {
      "sample_id": "x=0.20",
      "full_formula": "Ag0.9Sb0.9Mn0.20Te2.05",
      "dopant_or_codopant": [
        {
          "element": "Mn",
          "ratio_or_percentage": "x=0.20",
          "doped_site": "Sb",
          "site_evidence": "radius of Mn3+ (0.66 A) is smaller than that of Sb3+ (0.76 A), which implies that Mn3+ indeed replaces Sb3+ in the crystal lattice"
        }
      ],
      "thermoelectric_properties": []
    },
    {
      "sample_id": "Ag0.9Sb1.1-xMnxTe2.05 (x=0.05)",
      "full_formula": "Ag0.9Sb1.05Mn0.05Te2.05",
      "dopant_or_codopant": [
        {
          "element": "Mn",
          "ratio_or_percentage": "x=0.05",
          "doped_site": "Sb",
          "site_evidence": ""
        }
      ],
      "thermoelectric_properties": [
        {
          "property": "electrical conductivity",
          "value": "1.2",
          "unit": "10^4 S/m",
          "temperature_value": "325",
          "temperature_unit": "K",
          "source_type": "figure",
          "source_detail": "Fig. 4a",
          "notes": "Visually estimated from Fig. 4a"
        },
        {
          "property": "electrical conductivity",
          "value": "1.3",
          "unit": "10^4 S/m",
          "temperature_value": "475",
          "temperature_unit": "K",
          "source_type": "figure",
          "source_detail": "Fig. 4a",
          "notes": "Visually estimated from Fig. 4a"
        },
        {
          "property": "electrical conductivity",
          "value": "1.2",
          "unit": "10^4 S/m",
          "temperature_value": "575",
          "temperature_unit": "K",
          "source_type": "figure",
          "source_detail": "Fig. 4a",
          "notes": "Visually estimated from Fig. 4a"
        },
        {
          "property": "Seebeck coefficient",
          "value": "180",
          "unit": "uV/K",
          "temperature_value": "325",
          "temperature_unit": "K",
          "source_type": "figure",
          "source_detail": "Fig. 4b",
          "notes": "Visually estimated from Fig. 4b"
        },
        {
          "property": "Seebeck coefficient",
          "value": "240",
          "unit": "uV/K",
          "temperature_value": "475",
          "temperature_unit": "K",
          "source_type": "figure",
          "source_detail": "Fig. 4b",
          "notes": "Visually estimated from Fig. 4b"
        },
        {
          "property": "Seebeck coefficient",
          "value": "260",
          "unit": "uV/K",
          "temperature_value": "575",
          "temperature_unit": "K",
          "source_type": "figure",
          "source_detail": "Fig. 4b",
          "notes": "Visually estimated from Fig. 4b"
        },
        {
          "property": "power factor",
          "value": "7",
          "unit": "10^-4 W/m*K^2",
          "temperature_value": "325",
          "temperature_unit": "K",
          "source_type": "figure",
          "source_detail": "Fig. 4c",
          "notes": "Visually estimated from Fig. 4c"
        },
        {
          "property": "power factor",
          "value": "8",
          "unit": "10^-4 W/m*K^2",
          "temperature_value": "475",
          "temperature_unit": "K",
          "source_type": "figure",
          "source_detail": "Fig. 4c",
          "notes": "Visually estimated from Fig. 4c"
        },
        {
          "property": "power factor",
          "value": "9",
          "unit": "10^-4 W/m*K^2",
          "temperature_value": "575",
          "temperature_unit": "K",
          "source_type": "figure",
          "source_detail": "Fig. 4c",
          "notes": "Visually estimated from Fig. 4c"
        }
      ]
    },
    {
      "sample_id": "Ag0.9Sb1.1-xMnxTe2.05 (x=0.10)",
      "full_formula": "Ag0.9Sb1.0Mn0.1Te2.05",
      "dopant_or_codopant": [
        {
          "element": "Mn",
          "ratio_or_percentage": "x=0.10",
          "doped_site": "Sb",
          "site_evidence": ""
        }
      ],
      "thermoelectric_properties": [
        {
          "property": "electrical conductivity",
          "value": "3.5",
          "unit": "10^4 S/m",
          "temperature_value": "325",
          "temperature_unit": "K",
          "source_type": "figure",
          "source_detail": "Fig. 4a",
          "notes": "Visually estimated from Fig. 4a"
        },
        {
          "property": "electrical conductivity",
          "value": "2.8",
          "unit": "10^4 S/m",
          "temperature_value": "475",
          "temperature_unit": "K",
          "source_type": "figure",
          "source_detail": "Fig. 4a",
          "notes": "Visually estimated from Fig. 4a"
        },
        {
          "property": "electrical conductivity",
          "value": "2.2",
          "unit": "10^4 S/m",
          "temperature_value": "575",
          "temperature_unit": "K",
          "source_type": "figure",
          "source_detail": "Fig. 4a",
          "notes": "Visually estimated from Fig. 4a"
        },
        {
          "property": "Seebeck coefficient",
          "value": "180",
          "unit": "uV/K",
          "temperature_value": "325",
          "temperature_unit": "K",
          "source_type": "figure",
          "source_detail": "Fig. 4b",
          "notes": "Visually estimated from Fig. 4b"
        },
        {
          "property": "Seebeck coefficient",
          "value": "205",
          "unit": "uV/K",
          "temperature_value": "475",
          "temperature_unit": "K",
          "source_type": "figure",
          "source_detail": "Fig. 4b",
          "notes": "Visually estimated from Fig. 4b"
        },
        {
          "property": "Seebeck coefficient",
          "value": "215",
          "unit": "uV/K",
          "temperature_value": "575",
          "temperature_unit": "K",
          "source_type": "figure",
          "source_detail": "Fig. 4b",
          "notes": "Visually estimated from Fig. 4b"
        },
        {
          "property": "power factor",
          "value": "11.5",
          "unit": "10^-4 W/m*K^2",
          "temperature_value": "325",
          "temperature_unit": "K",
          "source_type": "figure",
          "source_detail": "Fig. 4c",
          "notes": "Visually estimated from Fig. 4c"
        },
        {
          "property": "power factor",
          "value": "13.5",
          "unit": "10^-4 W/m*K^2",
          "temperature_value": "475",
          "temperature_unit": "K",
          "source_type": "figure",
          "source_detail": "Fig. 4c",
          "notes": "Visually estimated from Fig. 4c"
        },
        {
          "property": "power factor",
          "value": "11.5",
          "unit": "10^-4 W/m*K^2",
          "temperature_value": "575",
          "temperature_unit": "K",
          "source_type": "figure",
          "source_detail": "Fig. 4c",
          "notes": "Visually estimated from Fig. 4c"
        }
      ]
    },
    {
      "sample_id": "Ag0.9Sb1.1-xMnxTe2.05 (x=0.20)",
      "full_formula": "Ag0.9Sb0.9Mn0.2Te2.05",
      "dopant_or_codopant": [
        {
          "element": "Mn",
          "ratio_or_percentage": "x=0.20",
          "doped_site": "Sb",
          "site_evidence": ""
        }
      ],
      "thermoelectric_properties": [
        {
          "property": "electrical conductivity",
          "value": "2.2",
          "unit": "10^4 S/m",
          "temperature_value": "325",
          "temperature_unit": "K",
          "source_type": "figure",
          "source_detail": "Fig. 4a",
          "notes": "Visually estimated from Fig. 4a"
        },
        {
          "property": "electrical conductivity",
          "value": "1.5",
          "unit": "10^4 S/m",
          "temperature_value": "475",
          "temperature_unit": "K",
          "source_type": "figure",
          "source_detail": "Fig. 4a",
          "notes": "Visually estimated from Fig. 4a"
        },
        {
          "property": "electrical conductivity",
          "value": "1.2",
          "unit": "10^4 S/m",
          "temperature_value": "575",
          "temperature_unit": "K",
          "source_type": "figure",
          "source_detail": "Fig. 4a",
          "notes": "Visually estimated from Fig. 4a"
        },
        {
          "property": "Seebeck coefficient",
          "value": "180",
          "unit": "uV/K",
          "temperature_value": "325",
          "temperature_unit": "K",
          "source_type": "figure",
          "source_detail": "Fig. 4b",
          "notes": "Visually estimated from Fig. 4b"
        },
        {
          "property": "Seebeck coefficient",
          "value": "225",
          "unit": "uV/K",
          "temperature_value": "475",
          "temperature_unit": "K",
          "source_type": "figure",
          "source_detail": "Fig. 4b",
          "notes": "Visually estimated from Fig. 4b"
        },
        {
          "property": "Seebeck coefficient",
          "value": "260",
          "unit": "uV/K",
          "temperature_value": "575",
          "temperature_unit": "K",
          "source_type": "figure",
          "source_detail": "Fig. 4b",
          "notes": "Visually estimated from Fig. 4b"
        },
        {
          "property": "power factor",
          "value": "7",
          "unit": "10^-4 W/m*K^2",
          "temperature_value": "325",
          "temperature_unit": "K",
          "source_type": "figure",
          "source_detail": "Fig. 4c",
          "notes": "Visually estimated from Fig. 4c"
        },
        {
          "property": "power factor",
          "value": "8",
          "unit": "10^-4 W/m*K^2",
          "temperature_value": "475",
          "temperature_unit": "K",
          "source_type": "figure",
          "source_detail": "Fig. 4c",
          "notes": "Visually estimated from Fig. 4c"
        },
        {
          "property": "power factor",
          "value": "8",
          "unit": "10^-4 W/m*K^2",
          "temperature_value": "575",
          "temperature_unit": "K",
          "source_type": "figure",
          "source_detail": "Fig. 4c",
          "notes": "Visually estimated from Fig. 4c"
        }
      ]
    },
    {
      "sample_id": "x=0.05",
      "full_formula": "Ag0.9Sb0.95Mn0.05Te2.05",
      "dopant_or_codopant": [
        {
          "element": "Mn",
          "ratio_or_percentage": "x=0.05",
          "doped_site": "Sb",
          "site_evidence": ""
        }
      ],
      "thermoelectric_properties": [
        {
          "property": "thermal conductivity",
          "value": "0.88",
          "unit": "W/m\u00b7K",
          "temperature_value": "300",
          "temperature_unit": "K",
          "source_type": "figure",
          "source_detail": "Fig. 5a",
          "notes": "Visually estimated from Fig. 5a"
        },
        {
          "property": "thermal conductivity",
          "value": "0.98",
          "unit": "W/m\u00b7K",
          "temperature_value": "375",
          "temperature_unit": "K",
          "source_type": "figure",
          "source_detail": "Fig. 5a",
          "notes": "Visually estimated from Fig. 5a"
        },
        {
          "property": "thermal conductivity",
          "value": "0.88",
          "unit": "W/m\u00b7K",
          "temperature_value": "475",
          "temperature_unit": "K",
          "source_type": "figure",
          "source_detail": "Fig. 5a",
          "notes": "Visually estimated from Fig. 5a"
        },
        {
          "property": "thermal conductivity",
          "value": "0.72",
          "unit": "W/m\u00b7K",
          "temperature_value": "575",
          "temperature_unit": "K",
          "source_type": "figure",
          "source_detail": "Fig. 5a",
          "notes": "Visually estimated from Fig. 5a"
        },
        {
          "property": "ZT",
          "value": "0.25",
          "unit": "dimensionless",
          "temperature_value": "300",
          "temperature_unit": "K",
          "source_type": "figure",
          "source_detail": "Fig. 5d",
          "notes": "Visually estimated from Fig. 5d"
        },
        {
          "property": "ZT",
          "value": "0.45",
          "unit": "dimensionless",
          "temperature_value": "400",
          "temperature_unit": "K",
          "source_type": "figure",
          "source_detail": "Fig. 5d",
          "notes": "Visually estimated from Fig. 5d"
        },
        {
          "property": "ZT",
          "value": "0.75",
          "unit": "dimensionless",
          "temperature_value": "575",
          "temperature_unit": "K",
          "source_type": "figure",
          "source_detail": "Fig. 5d",
          "notes": "Visually estimated from Fig. 5d"
        }
      ]
    },
    {
      "sample_id": "x=0.10",
      "full_formula": "Ag0.9Sb0.90Mn0.10Te2.05",
      "dopant_or_codopant": [
        {
          "element": "Mn",
          "ratio_or_percentage": "x=0.10",
          "doped_site": "Sb",
          "site_evidence": ""
        }
      ],
      "thermoelectric_properties": [
        {
          "property": "thermal conductivity",
          "value": "0.78",
          "unit": "W/m\u00b7K",
          "temperature_value": "300",
          "temperature_unit": "K",
          "source_type": "figure",
          "source_detail": "Fig. 5a",
          "notes": "Visually estimated from Fig. 5a"
        },
        {
          "property": "thermal conductivity",
          "value": "0.85",
          "unit": "W/m\u00b7K",
          "temperature_value": "375",
          "temperature_unit": "K",
          "source_type": "figure",
          "source_detail": "Fig. 5a",
          "notes": "Visually estimated from Fig. 5a"
        },
        {
          "property": "thermal conductivity",
          "value": "0.75",
          "unit": "W/m\u00b7K",
          "temperature_value": "475",
          "temperature_unit": "K",
          "source_type": "figure",
          "source_detail": "Fig. 5a",
          "notes": "Visually estimated from Fig. 5a"
        },
        {
          "property": "thermal conductivity",
          "value": "0.52",
          "unit": "W/m\u00b7K",
          "temperature_value": "575",
          "temperature_unit": "K",
          "source_type": "figure",
          "source_detail": "Fig. 5a",
          "notes": "Visually estimated from Fig. 5a"
        },
        {
          "property": "ZT",
          "value": "0.28",
          "unit": "dimensionless",
          "temperature_value": "300",
          "temperature_unit": "K",
          "source_type": "figure",
          "source_detail": "Fig. 5d",
          "notes": "Visually estimated from Fig. 5d"
        },
        {
          "property": "ZT",
          "value": "0.65",
          "unit": "dimensionless",
          "temperature_value": "400",
          "temperature_unit": "K",
          "source_type": "figure",
          "source_detail": "Fig. 5d",
          "notes": "Visually estimated from Fig. 5d"
        },
        {
          "property": "ZT",
          "value": "1.2",
          "unit": "dimensionless",
          "temperature_value": "573",
          "temperature_unit": "K",
          "source_type": "text",
          "source_detail": "body text",
          "notes": "Explicitly stated in text"
        }
      ]
    },
    {
      "sample_id": "x=0.20",
      "full_formula": "Ag0.9Sb0.80Mn0.20Te2.05",
      "dopant_or_codopant": [
        {
          "element": "Mn",
          "ratio_or_percentage": "x=0.20",
          "doped_site": "Sb",
          "site_evidence": ""
        }
      ],
      "thermoelectric_properties": [
        {
          "property": "thermal conductivity",
          "value": "1.05",
          "unit": "W/m\u00b7K",
          "temperature_value": "300",
          "temperature_unit": "K",
          "source_type": "figure",
          "source_detail": "Fig. 5a",
          "notes": "Visually estimated from Fig. 5a"
        },
        {
          "property": "thermal conductivity",
          "value": "1.08",
          "unit": "W/m\u00b7K",
          "temperature_value": "375",
          "temperature_unit": "K",
          "source_type": "figure",
          "source_detail": "Fig. 5a",
          "notes": "Visually estimated from Fig. 5a"
        },
        {
          "property": "thermal conductivity",
          "value": "0.82",
          "unit": "W/m\u00b7K",
          "temperature_value": "475",
          "temperature_unit": "K",
          "source_type": "figure",
          "source_detail": "Fig. 5a",
          "notes": "Visually estimated from Fig. 5a"
        },
        {
          "property": "thermal conductivity",
          "value": "0.68",
          "unit": "W/m\u00b7K",
          "temperature_value": "575",
          "temperature_unit": "K",
          "source_type": "figure",
          "source_detail": "Fig. 5a",
          "notes": "Visually estimated from Fig. 5a"
        },
        {
          "property": "ZT",
          "value": "0.22",
          "unit": "dimensionless",
          "temperature_value": "300",
          "temperature_unit": "K",
          "source_type": "figure",
          "source_detail": "Fig. 5d",
          "notes": "Visually estimated from Fig. 5d"
        },
        {
          "property": "ZT",
          "value": "0.35",
          "unit": "dimensionless",
          "temperature_value": "400",
          "temperature_unit": "K",
          "source_type": "figure",
          "source_detail": "Fig. 5d",
          "notes": "Visually estimated from Fig. 5d"
        },
        {
          "property": "ZT",
          "value": "0.58",
          "unit": "dimensionless",
          "temperature_value": "575",
          "temperature_unit": "K",
          "source_type": "figure",
          "source_detail": "Fig. 5d",
          "notes": "Visually estimated from Fig. 5d"
        }
      ]
    }
  ],
  "extraction_notes": "[text-pass] The samples are Ag0.9Sb1.1-xMnxTe2.05. Doping is explicitly stated as replacing Sb with Mn. Thermoelectric properties were extracted from the text where specific values were provided. [figure-pass p1-5] Thermoelectric properties were extracted from Fig. 4. Values are visual estimates. ",
  "status": "ok",
  "n_pages": 7
}

File: output/raw_json/Thermodynamic_Structural_and_Thermoelectric_Properties_of_AgSbTe2_Thick_Films_Developed_by_Melt_Spinning.json
{
  "source_pdf": "Thermodynamic, Structural and Thermoelectric Properties of AgSbTe2 Thick Films Developed by Melt Spinning.pdf",
  "doi": "10.3390/nano8070474",
  "base_composition": "AgSbTe2",
  "materials": [
    {
      "sample_id": "SAT-5",
      "full_formula": "AgSbTe2",
      "dopant_or_codopant": [],
      "thermoelectric_properties": [
        {
          "property": "power factor",
          "value": "1.3",
          "unit": "mW m-1 K-2",
          "temperature_value": "500",
          "temperature_unit": "K",
          "source_type": "figure",
          "source_detail": "Fig. 4c",
          "notes": ""
        },
        {
          "property": "ZT",
          "value": "1.40",
          "unit": "dimensionless",
          "temperature_value": "500",
          "temperature_unit": "K",
          "source_type": "text",
          "source_detail": "Section 3.2",
          "notes": ""
        }
      ]
    },
    {
      "sample_id": "SAT-10",
      "full_formula": "AgSbTe2",
      "dopant_or_codopant": [],
      "thermoelectric_properties": [
        {
          "property": "power factor",
          "value": "1.3",
          "unit": "mW m-1 K-2",
          "temperature_value": "500",
          "temperature_unit": "K",
          "source_type": "figure",
          "source_detail": "Fig. 4c",
          "notes": ""
        },
        {
          "property": "ZT",
          "value": "1.40",
          "unit": "dimensionless",
          "temperature_value": "500",
          "temperature_unit": "K",
          "source_type": "text",
          "source_detail": "Section 3.2",
          "notes": ""
        }
      ]
    },
    {
      "sample_id": "SATS-10",
      "full_formula": "AgSbTe1.98Se0.02",
      "dopant_or_codopant": [
        {
          "element": "Se",
          "ratio_or_percentage": "1%",
          "doped_site": "Te",
          "site_evidence": "text"
        }
      ],
      "thermoelectric_properties": [
        {
          "property": "power factor",
          "value": "1.3",
          "unit": "mW m-1 K-2",
          "temperature_value": "500",
          "temperature_unit": "K",
          "source_type": "text",
          "source_detail": "Abstract and Section 3.2",
          "notes": ""
        },
        {
          "property": "ZT",
          "value": "1.35",
          "unit": "dimensionless",
          "temperature_value": "500",
          "temperature_unit": "K",
          "source_type": "text",
          "source_detail": "Section 3.2",
          "notes": ""
        }
      ]
    },
    {
      "sample_id": "SAT-5",
      "full_formula": "AgSbTe2",
      "dopant_or_codopant": [],
      "thermoelectric_properties": [
        {
          "property": "electrical conductivity",
          "value": "2.8",
          "unit": "10^4 Sm^-1",
          "temperature_value": "300",
          "temperature_unit": "K",
          "source_type": "figure",
          "source_detail": "",
          "notes": "Visually estimated from Fig. 4a"
        },
        {
          "property": "electrical conductivity",
          "value": "1.2",
          "unit": "10^4 Sm^-1",
          "temperature_value": "500",
          "temperature_unit": "K",
          "source_type": "figure",
          "source_detail": "",
          "notes": "Visually estimated from Fig. 4a"
        },
        {
          "property": "Seebeck coefficient",
          "value": "280",
          "unit": "uVK^-1",
          "temperature_value": "300",
          "temperature_unit": "K",
          "source_type": "figure",
          "source_detail": "",
          "notes": "Visually estimated from Fig. 4b"
        },
        {
          "property": "Seebeck coefficient",
          "value": "270",
          "unit": "uVK^-1",
          "temperature_value": "500",
          "temperature_unit": "K",
          "source_type": "figure",
          "source_detail": "",
          "notes": "Visually estimated from Fig. 4b"
        },
        {
          "property": "power factor",
          "value": "1.2",
          "unit": "mWm^-1K^-2",
          "temperature_value": "300",
          "temperature_unit": "K",
          "source_type": "figure",
          "source_detail": "",
          "notes": "Visually estimated from Fig. 4c"
        },
        {
          "property": "power factor",
          "value": "0.8",
          "unit": "mWm^-1K^-2",
          "temperature_value": "500",
          "temperature_unit": "K",
          "source_type": "figure",
          "source_detail": "",
          "notes": "Visually estimated from Fig. 4c"
        }
      ]
    },
    {
      "sample_id": "SAT-10",
      "full_formula": "AgSbTe2",
      "dopant_or_codopant": [],
      "thermoelectric_properties": [
        {
          "property": "electrical conductivity",
          "value": "1.3",
          "unit": "10^4 Sm^-1",
          "temperature_value": "300",
          "temperature_unit": "K",
          "source_type": "figure",
          "source_detail": "",
          "notes": "Visually estimated from Fig. 4a"
        },
        {
          "property": "electrical conductivity",
          "value": "1.8",
          "unit": "10^4 Sm^-1",
          "temperature_value": "500",
          "temperature_unit": "K",
          "source_type": "figure",
          "source_detail": "",
          "notes": "Visually estimated from Fig. 4a"
        },
        {
          "property": "Seebeck coefficient",
          "value": "240",
          "unit": "uVK^-1",
          "temperature_value": "300",
          "temperature_unit": "K",
          "source_type": "figure",
          "source_detail": "",
          "notes": "Visually estimated from Fig. 4b"
        },
        {
          "property": "Seebeck coefficient",
          "value": "260",
          "unit": "uVK^-1",
          "temperature_value": "500",
          "temperature_unit": "K",
          "source_type": "figure",
          "source_detail": "",
          "notes": "Visually estimated from Fig. 4b"
        },
        {
          "property": "power factor",
          "value": "0.8",
          "unit": "mWm^-1K^-2",
          "temperature_value": "300",
          "temperature_unit": "K",
          "source_type": "figure",
          "source_detail": "",
          "notes": "Visually estimated from Fig. 4c"
        },
        {
          "property": "power factor",
          "value": "1.2",
          "unit": "mWm^-1K^-2",
          "temperature_value": "500",
          "temperature_unit": "K",
          "source_type": "figure",
          "source_detail": "",
          "notes": "Visually estimated from Fig. 4c"
        }
      ]
    },
    {
      "sample_id": "SATS-10",
      "full_formula": "AgSbTe2-xSex",
      "dopant_or_codopant": [
        {
          "element": "Se",
          "ratio_or_percentage": "1%",
          "doped_site": "Te",
          "site_evidence": ""
        }
      ],
      "thermoelectric_properties": [
        {
          "property": "electrical conductivity",
          "value": "1.8",
          "unit": "10^4 Sm^-1",
          "temperature_value": "300",
          "temperature_unit": "K",
          "source_type": "figure",
          "source_detail": "",
          "notes": "Visually estimated from Fig. 4a"
        },
        {
          "property": "electrical conductivity",
          "value": "2.8",
          "unit": "10^4 Sm^-1",
          "temperature_value": "500",
          "temperature_unit": "K",
          "source_type": "figure",
          "source_detail": "",
          "notes": "Visually estimated from Fig. 4a"
        },
        {
          "property": "Seebeck coefficient",
          "value": "250",
          "unit": "uVK^-1",
          "temperature_value": "300",
          "temperature_unit": "K",
          "source_type": "figure",
          "source_detail": "",
          "notes": "Visually estimated from Fig. 4b"
        },
        {
          "property": "Seebeck coefficient",
          "value": "220",
          "unit": "uVK^-1",
          "temperature_value": "500",
          "temperature_unit": "K",
          "source_type": "figure",
          "source_detail": "",
          "notes": "Visually estimated from Fig. 4b"
        },
        {
          "property": "power factor",
          "value": "1.1",
          "unit": "mWm^-1K^-2",
          "temperature_value": "300",
          "temperature_unit": "K",
          "source_type": "figure",
          "source_detail": "",
          "notes": "Visually estimated from Fig. 4c"
        },
        {
          "property": "power factor",
          "value": "1.3",
          "unit": "mWm^-1K^-2",
          "temperature_value": "500",
          "temperature_unit": "K",
          "source_type": "figure",
          "source_detail": "",
          "notes": "Visually estimated from Fig. 4c"
        }
      ]
    }
  ],
  "extraction_notes": "[text-pass] Power factor values were extracted from Fig 4c and text. ZT values were extracted from text in Section 3.2. The paper notes that thermal conductivity data were not collected due to technical reasons, so ZT values were estimated. [figure-pass p1-5] The provided pages discuss the synthesis and characterization of AgSbTe2-family thick films (pristine and Se-doped). While the text mentions that thermoelectric properties were measured, no plots or tables showing Seebeck coefficient, electrical conductivity, thermal conductivity, lattice thermal conductivity, power factor, or ZT as a function of temperature are provided in the images. Therefore, no thermoelectric property data could be extracted. ",
  "status": "ok",
  "n_pages": 10
}

File: output/raw_json/Thermoelectric_Properties_of_the_Pseudobinary_Alloy_Ag0.365Sb0.558Te_0.975_GeTe_0.025_Prepared_by_Spark_Plasma_Sintering.json
{
  "source_pdf": "Thermoelectric Properties of the Pseudobinary Alloy (Ag0.365Sb0.558Te)0.975(GeTe)0.025 Prepared by Spark Plasma Sintering.pdf",
  "doi": "10.1007/s11664-010-1278-1",
  "base_composition": "AgSbTe2",
  "materials": [
    {
      "sample_id": "(Ag0.365Sb0.558Te)0.975(GeTe)0.025",
      "full_formula": "(Ag0.365Sb0.558Te)0.975(GeTe)0.025",
      "dopant_or_codopant": [
        {
          "element": "Ge",
          "ratio_or_percentage": "1.3 at.%",
          "doped_site": "Sb",
          "site_evidence": "Rietveld analysis"
        },
        {
          "element": "Ge",
          "ratio_or_percentage": "remaining Ge atoms",
          "doped_site": "interstitial",
          "site_evidence": "Rietveld analysis"
        }
      ],
      "thermoelectric_properties": [
        {
          "property": "ZT",
          "value": "0.69",
          "unit": "dimensionless",
          "temperature_value": "551",
          "temperature_unit": "K",
          "source_type": "text",
          "source_detail": "body text",
          "notes": ""
        },
        {
          "property": "Seebeck coefficient",
          "value": "131",
          "unit": "uV K-1",
          "temperature_value": "551",
          "temperature_unit": "K",
          "source_type": "text",
          "source_detail": "body text",
          "notes": ""
        },
        {
          "property": "lattice thermal conductivity",
          "value": "0.304",
          "unit": "W m-1 K-1",
          "temperature_value": "551",
          "temperature_unit": "K",
          "source_type": "text",
          "source_detail": "body text",
          "notes": ""
        },
        {
          "property": "electronic thermal conductivity",
          "value": "0.42 to 0.51",
          "unit": "W m-1 K-1",
          "temperature_value": "318 to 551",
          "temperature_unit": "K",
          "source_type": "text",
          "source_detail": "body text",
          "notes": ""
        },
        {
          "property": "total thermal conductivity",
          "value": "0.77 to 0.87",
          "unit": "W m-1 K-1",
          "temperature_value": "318 to 551",
          "temperature_unit": "K",
          "source_type": "text",
          "source_detail": "body text",
          "notes": ""
        }
      ]
    },
    {
      "sample_id": "(Ag0.365Sb0.558Te)0.975(GeTe)0.025",
      "full_formula": "(Ag0.365Sb0.558Te)0.975(GeTe)0.025",
      "dopant_or_codopant": [
        {
          "element": "Ge",
          "ratio_or_percentage": "0.025",
          "doped_site": "Sb",
          "site_evidence": "Rietveld refinement indicates about 1.3 at.% Ge atoms occupy the Sb sites"
        },
        {
          "element": "Ge",
          "ratio_or_percentage": "0.025",
          "doped_site": "interstitial",
          "site_evidence": "remaining Ge atoms possibly interstitially occupy the gaps between the slabs of Sb2Te3"
        }
      ],
      "thermoelectric_properties": [
        {
          "property": "Seebeck coefficient",
          "value": "60",
          "unit": "uV K^-1",
          "temperature_value": "318",
          "temperature_unit": "K",
          "source_type": "figure",
          "source_detail": "",
          "notes": "Visually estimated from Fig. 3"
        },
        {
          "property": "Seebeck coefficient",
          "value": "131",
          "unit": "uV K^-1",
          "temperature_value": "551",
          "temperature_unit": "K",
          "source_type": "figure",
          "source_detail": "",
          "notes": "Visually estimated from Fig. 3"
        },
        {
          "property": "electrical conductivity",
          "value": "8",
          "unit": "10^4 Ohm^-1 m^-1",
          "temperature_value": "318",
          "temperature_unit": "K",
          "source_type": "figure",
          "source_detail": "",
          "notes": "Visually estimated from Fig. 4"
        },
        {
          "property": "electrical conductivity",
          "value": "5",
          "unit": "10^4 Ohm^-1 m^-1",
          "temperature_value": "551",
          "temperature_unit": "K",
          "source_type": "figure",
          "source_detail": "",
          "notes": "Visually estimated from Fig. 4"
        },
        {
          "property": "lattice thermal conductivity",
          "value": "0.4",
          "unit": "W W^-1 K^-1 m^-1",
          "temperature_value": "318",
          "temperature_unit": "K",
          "source_type": "figure",
          "source_detail": "",
          "notes": "Visually estimated from Fig. 5a"
        },
        {
          "property": "lattice thermal conductivity",
          "value": "0.3",
          "unit": "W W^-1 K^-1 m^-1",
          "temperature_value": "551",
          "temperature_unit": "K",
          "source_type": "figure",
          "source_detail": "",
          "notes": "Visually estimated from Fig. 5a"
        },
        {
          "property": "ZT",
          "value": "0.15",
          "unit": "dimensionless",
          "temperature_value": "318",
          "temperature_unit": "K",
          "source_type": "figure",
          "source_detail": "",
          "notes": "Visually estimated from Fig. 6"
        },
        {
          "property": "ZT",
          "value": "0.69",
          "unit": "dimensionless",
          "temperature_value": "551",
          "temperature_unit": "K",
          "source_type": "figure",
          "source_detail": "",
          "notes": "Visually estimated from Fig. 6"
        }
      ]
    },
    {
      "sample_id": "GeTe-added (Ag0.365Sb0.558Te)0.975(GeTe)0.025",
      "full_formula": "(Ag0.365Sb0.558Te)0.975(GeTe)0.025",
      "dopant_or_codopant": [
        {
          "element": "GeTe",
          "ratio_or_percentage": "0.025",
          "doped_site": "unclear",
          "site_evidence": ""
        }
      ],
      "thermoelectric_properties": [
        {
          "property": "ZT",
          "value": "0.69",
          "unit": "dimensionless",
          "temperature_value": "551",
          "temperature_unit": "K",
          "source_type": "body text",
          "source_detail": "",
          "notes": ""
        }
      ]
    }
  ],
  "extraction_notes": "[text-pass] The article focuses on the pseudobinary alloy (Ag0.365Sb0.558Te)0.975(GeTe)0.025. The parent ternary alloy Ag0.365Sb0.558Te and Sb2Te3 were also measured for comparison. Data points for properties were extracted from the text and figures as explicitly stated. [figure-pass p1-5] The sample is a pseudobinary alloy of Ag-Sb-Te and GeTe. Doping sites were identified based on the text description of Rietveld refinement results. Thermoelectric properties were extracted from the provided figures. [figure-pass p6-6] The provided page contains only text references and a brief mention of a ZT value for a specific alloy in the acknowledgements/conclusions section. No plots or tables with temperature-dependent data were present. ",
  "status": "ok",
  "n_pages": 6
}

File: output/raw_json/Thermoelectric_properties_of_AgSbTe2_from_first-principles_calculations.json
{
  "source_pdf": "Thermoelectric properties of AgSbTe2 from first-principles calculations.pdf",
  "doi": "10.1063/1.4895062",
  "base_composition": "AgSbTe2",
  "materials": [
    {
      "sample_id": "pure AgSbTe2",
      "full_formula": "AgSbTe2",
      "dopant_or_codopant": [],
      "thermoelectric_properties": [
        {
          "property": "Seebeck coefficient",
          "value": "100",
          "unit": "uV/K",
          "temperature_value": "200",
          "temperature_unit": "K",
          "source_type": "figure",
          "source_detail": "Fig. 2",
          "notes": "Visually estimated from Fig. 2, Fd3m structure, Eg=0.008eV, carrier concentration 2.5x10^19 h/cm^3"
        },
        {
          "property": "Seebeck coefficient",
          "value": "200",
          "unit": "uV/K",
          "temperature_value": "400",
          "temperature_unit": "K",
          "source_type": "figure",
          "source_detail": "Fig. 2",
          "notes": "Visually estimated from Fig. 2, Fd3m structure, Eg=0.008eV, carrier concentration 2.5x10^19 h/cm^3"
        },
        {
          "property": "Seebeck coefficient",
          "value": "250",
          "unit": "uV/K",
          "temperature_value": "600",
          "temperature_unit": "K",
          "source_type": "figure",
          "source_detail": "Fig. 2",
          "notes": "Visually estimated from Fig. 2, Fd3m structure, Eg=0.008eV, carrier concentration 2.5x10^19 h/cm^3"
        }
      ]
    }
  ],
  "extraction_notes": "[text-pass] The provided article is a theoretical study using first-principles calculations to investigate the properties of pure AgSbTe2. It does not report experimental doping data or measured thermoelectric properties for doped AgSbTe2 samples; it only references experimental data from other literature (Jovovic et al., Mohanraman et al., and Su et al.) for comparison with theoretical calculations. [figure-pass p1-5] The paper presents first-principles calculations for pure AgSbTe2. No doped samples were experimentally characterized in the provided pages. Thermoelectric properties shown in Fig. 2 are theoretical calculations based on different band gaps and carrier concentrations. [figure-pass p6-6] The provided text discusses theoretical calculations for AgSbTe2 but does not contain experimental thermoelectric property data for doped or co-doped AgSbTe2 samples, nor does it contain any plots of thermoelectric properties versus temperature. ",
  "status": "ok",
  "n_pages": 6
}

File: output/raw_json/Thermoelectric_properties_of_GeTe_1-x_Ag2Te_0.4_Sb2Te3_0.6_x_alloys.json
{
  "source_pdf": "Thermoelectric properties of (GeTe)1-x[(Ag2Te)0.4(Sb2Te3)0.6]x alloys.pdf",
  "doi": "10.1007/s12598-",
  "base_composition": "AgSbTe2-family (GeTe-Ag2Te-Sb2Te3 alloys)",
  "materials": [
    {
      "sample_id": "x = 0",
      "full_formula": "(GeTe)1-x[(Ag2Te)0.4(Sb2Te3)0.6]x where x=0",
      "dopant_or_codopant": [],
      "thermoelectric_properties": [
        {
          "property": "Seebeck coefficient",
          "value": "See Fig. 5b",
          "unit": "uV/K",
          "temperature_value": "",
          "temperature_unit": "",
          "source_type": "figure",
          "source_detail": "Fig. 5b",
          "notes": ""
        },
        {
          "property": "electrical conductivity",
          "value": "See Fig. 5a",
          "unit": "S/cm",
          "temperature_value": "",
          "temperature_unit": "",
          "source_type": "figure",
          "source_detail": "Fig. 5a",
          "notes": ""
        },
        {
          "property": "thermal conductivity",
          "value": "See Fig. 5d",
          "unit": "W/mK",
          "temperature_value": "",
          "temperature_unit": "",
          "source_type": "figure",
          "source_detail": "Fig. 5d",
          "notes": ""
        },
        {
          "property": "lattice thermal conductivity",
          "value": "See Fig. 5e",
          "unit": "W/mK",
          "temperature_value": "",
          "temperature_unit": "",
          "source_type": "figure",
          "source_detail": "Fig. 5e",
          "notes": ""
        },
        {
          "property": "power factor",
          "value": "See Fig. 5c",
          "unit": "uW/cmK^2",
          "temperature_value": "",
          "temperature_unit": "",
          "source_type": "figure",
          "source_detail": "Fig. 5c",
          "notes": ""
        },
        {
          "property": "ZT",
          "value": "See Fig. 6a",
          "unit": "dimensionless",
          "temperature_value": "",
          "temperature_unit": "",
          "source_type": "figure",
          "source_detail": "Fig. 6a",
          "notes": ""
        }
      ]
    },
    {
      "sample_id": "x = 0.03",
      "full_formula": "(GeTe)0.97[(Ag2Te)0.4(Sb2Te3)0.6]0.03",
      "dopant_or_codopant": [],
      "thermoelectric_properties": [
        {
          "property": "Seebeck coefficient",
          "value": "See Fig. 5b",
          "unit": "uV/K",
          "temperature_value": "",
          "temperature_unit": "",
          "source_type": "figure",
          "source_detail": "Fig. 5b",
          "notes": ""
        }
      ]
    },
    {
      "sample_id": "x = 0.10",
      "full_formula": "(GeTe)0.9[(Ag2Te)0.4(Sb2Te3)0.6]0.1",
      "dopant_or_codopant": [],
      "thermoelectric_properties": [
        {
          "property": "ZT",
          "value": "1.8",
          "unit": "dimensionless",
          "temperature_value": "",
          "temperature_unit": "",
          "source_type": "text",
          "source_detail": "body text",
          "notes": "Peak zT"
        }
      ]
    },
    {
      "sample_id": "x = 0.20",
      "full_formula": "(GeTe)0.8[(Ag2Te)0.4(Sb2Te3)0.6]0.2",
      "dopant_or_codopant": [],
      "thermoelectric_properties": [
        {
          "property": "ZT",
          "value": "1.8",
          "unit": "dimensionless",
          "temperature_value": "",
          "temperature_unit": "",
          "source_type": "text",
          "source_detail": "body text",
          "notes": "Peak zT"
        }
      ]
    },
    {
      "sample_id": "x=0",
      "full_formula": "GeTe",
      "dopant_or_codopant": [],
      "thermoelectric_properties": []
    },
    {
      "sample_id": "x=0.03",
      "full_formula": "(GeTe)0.97[(Ag2Te)0.4(Sb2Te3)0.6]0.03",
      "dopant_or_codopant": [
        {
          "element": "Ag",
          "ratio_or_percentage": "0.03",
          "doped_site": "unclear",
          "site_evidence": ""
        },
        {
          "element": "Sb",
          "ratio_or_percentage": "0.03",
          "doped_site": "unclear",
          "site_evidence": ""
        }
      ],
      "thermoelectric_properties": []
    },
    {
      "sample_id": "x=0.04",
      "full_formula": "(GeTe)0.96[(Ag2Te)0.4(Sb2Te3)0.6]0.04",
      "dopant_or_codopant": [
        {
          "element": "Ag",
          "ratio_or_percentage": "0.04",
          "doped_site": "unclear",
          "site_evidence": ""
        },
        {
          "element": "Sb",
          "ratio_or_percentage": "0.04",
          "doped_site": "unclear",
          "site_evidence": ""
        }
      ],
      "thermoelectric_properties": []
    },
    {
      "sample_id": "x=0.05",
      "full_formula": "(GeTe)0.95[(Ag2Te)0.4(Sb2Te3)0.6]0.05",
      "dopant_or_codopant": [
        {
          "element": "Ag",
          "ratio_or_percentage": "0.05",
          "doped_site": "unclear",
          "site_evidence": ""
        },
        {
          "element": "Sb",
          "ratio_or_percentage": "0.05",
          "doped_site": "unclear",
          "site_evidence": ""
        }
      ],
      "thermoelectric_properties": []
    },
    {
      "sample_id": "x=0.10",
      "full_formula": "(GeTe)0.90[(Ag2Te)0.4(Sb2Te3)0.6]0.10",
      "dopant_or_codopant": [
        {
          "element": "Ag",
          "ratio_or_percentage": "0.10",
          "doped_site": "unclear",
          "site_evidence": ""
        },
        {
          "element": "Sb",
          "ratio_or_percentage": "0.10",
          "doped_site": "unclear",
          "site_evidence": ""
        }
      ],
      "thermoelectric_properties": []
    },
    {
      "sample_id": "x=0.15",
      "full_formula": "(GeTe)0.85[(Ag2Te)0.4(Sb2Te3)0.6]0.15",
      "dopant_or_codopant": [
        {
          "element": "Ag",
          "ratio_or_percentage": "0.15",
          "doped_site": "unclear",
          "site_evidence": ""
        },
        {
          "element": "Sb",
          "ratio_or_percentage": "0.15",
          "doped_site": "unclear",
          "site_evidence": ""
        }
      ],
      "thermoelectric_properties": []
    },
    {
      "sample_id": "x=0.20",
      "full_formula": "(GeTe)0.80[(Ag2Te)0.4(Sb2Te3)0.6]0.20",
      "dopant_or_codopant": [
        {
          "element": "Ag",
          "ratio_or_percentage": "0.20",
          "doped_site": "unclear",
          "site_evidence": ""
        },
        {
          "element": "Sb",
          "ratio_or_percentage": "0.20",
          "doped_site": "unclear",
          "site_evidence": ""
        }
      ],
      "thermoelectric_properties": []
    },
    {
      "sample_id": "x=0.25",
      "full_formula": "(GeTe)0.75[(Ag2Te)0.4(Sb2Te3)0.6]0.25",
      "dopant_or_codopant": [
        {
          "element": "Ag",
          "ratio_or_percentage": "0.25",
          "doped_site": "unclear",
          "site_evidence": ""
        },
        {
          "element": "Sb",
          "ratio_or_percentage": "0.25",
          "doped_site": "unclear",
          "site_evidence": ""
        }
      ],
      "thermoelectric_properties": []
    },
    {
      "sample_id": "(GeTe)1-x[(Ag2Te)0.4(Sb2Te3)0.6]x, x=0.03",
      "full_formula": "(GeTe)0.97(Ag0.8Sb1.2Te3)0.03",
      "dopant_or_codopant": [
        {
          "element": "Ag",
          "ratio_or_percentage": "x=0.03",
          "doped_site": "unclear",
          "site_evidence": ""
        },
        {
          "element": "Sb",
          "ratio_or_percentage": "x=0.03",
          "doped_site": "unclear",
          "site_evidence": ""
        }
      ],
      "thermoelectric_properties": [
        {
          "property": "ZT",
          "value": "0.4",
          "unit": "dimensionless",
          "temperature_value": "300",
          "temperature_unit": "K",
          "source_type": "figure",
          "source_detail": "Fig. 6a",
          "notes": "Visually estimated from Fig. 6a"
        },
        {
          "property": "ZT",
          "value": "1.2",
          "unit": "dimensionless",
          "temperature_value": "750",
          "temperature_unit": "K",
          "source_type": "figure",
          "source_detail": "Fig. 6a",
          "notes": "Visually estimated from Fig. 6a"
        }
      ]
    },
    {
      "sample_id": "(GeTe)1-x[(Ag2Te)0.4(Sb2Te3)0.6]x, x=0.10",
      "full_formula": "(GeTe)0.9(Ag0.8Sb1.2Te3)0.1",
      "dopant_or_codopant": [
        {
          "element": "Ag",
          "ratio_or_percentage": "x=0.10",
          "doped_site": "unclear",
          "site_evidence": ""
        },
        {
          "element": "Sb",
          "ratio_or_percentage": "x=0.10",
          "doped_site": "unclear",
          "site_evidence": ""
        }
      ],
      "thermoelectric_properties": [
        {
          "property": "ZT",
          "value": "0.6",
          "unit": "dimensionless",
          "temperature_value": "300",
          "temperature_unit": "K",
          "source_type": "figure",
          "source_detail": "Fig. 6a",
          "notes": "Visually estimated from Fig. 6a"
        },
        {
          "property": "ZT",
          "value": "1.6",
          "unit": "dimensionless",
          "temperature_value": "750",
          "temperature_unit": "K",
          "source_type": "figure",
          "source_detail": "Fig. 6a",
          "notes": "Visually estimated from Fig. 6a"
        }
      ]
    },
    {
      "sample_id": "(GeTe)1-x[(Ag2Te)0.4(Sb2Te3)0.6]x, x=0.20",
      "full_formula": "(GeTe)0.8(Ag0.8Sb1.2Te3)0.2",
      "dopant_or_codopant": [
        {
          "element": "Ag",
          "ratio_or_percentage": "x=0.20",
          "doped_site": "unclear",
          "site_evidence": ""
        },
        {
          "element": "Sb",
          "ratio_or_percentage": "x=0.20",
          "doped_site": "unclear",
          "site_evidence": ""
        }
      ],
      "thermoelectric_properties": [
        {
          "property": "ZT",
          "value": "0.8",
          "unit": "dimensionless",
          "temperature_value": "300",
          "temperature_unit": "K",
          "source_type": "figure",
          "source_detail": "Fig. 6a",
          "notes": "Visually estimated from Fig. 6a"
        },
        {
          "property": "ZT",
          "value": "1.8",
          "unit": "dimensionless",
          "temperature_value": "750",
          "temperature_unit": "K",
          "source_type": "figure",
          "source_detail": "Fig. 6a",
          "notes": "Visually estimated from Fig. 6a"
        }
      ]
    }
  ],
  "extraction_notes": "[text-pass] The paper investigates (GeTe)1-x[(Ag2Te)0.4(Sb2Te3)0.6]x alloys. Doping is described as alloying with (Ag2Te)0.4(Sb2Te3)0.6, which introduces cation vacancies. Specific dopant sites for Ag/Sb are not explicitly listed as individual dopants but as part of the solid solution alloying. Data points are primarily presented in figures; specific numerical values for properties at specific temperatures are not provided in tables, except for room temperature Hall parameters. [figure-pass p1-5] The paper investigates (GeTe)1-x[(Ag2Te)0.4(Sb2Te3)0.6]x alloys. While the paper mentions temperature-dependent resistivity and Seebeck coefficient are shown in Fig. 5a, b, these figures were not provided in the image set. Only room temperature Hall data is provided in Table 1. No temperature-dependent thermoelectric property plots were available for extraction. [figure-pass p6-10] Data extracted for AgSbTe2-family alloys (TAGS-type) from Figs 5 and 6. Only representative samples (x=0.03, 0.10, 0.20) were extracted from Fig 6a for ZT. Values are visual estimates. ",
  "status": "ok",
  "n_pages": 10
}
