Repository: Harpriyaminhas/AgSbTe2_data_extraction

# AgSbTe2 Thermoelectric Dataset Extraction + Viewer

Pipeline and dataset for doping/thermoelectric-property data extracted from
173 journal-article PDFs on AgSbTe2-family thermoelectrics (Seebeck
coefficient, electrical conductivity, thermal conductivity, lattice thermal
conductivity, power factor, ZT), with dopant/co-dopant/doping-site and DOI
provenance for every data point.

**What's in this repo, and what's deliberately NOT:**
- Included: the extraction pipeline code, the Streamlit viewer app, the
  extracted dataset (CSV/Excel), and per-paper raw extraction JSON.
- **Not included**: the 173 source PDFs, or rendered page images of them.

File: output/raw_json/Thermoelectric_properties_of_p-type_AgSbTe2_x_Pb0.5Sn0.5Te_1_x_x_0.05_0.09_0.2_.json
{
  "source_pdf": "Thermoelectric properties of p-type (AgSbTe2)x(Pb0.5Sn0.5Te)1 \u2212 x (x = 0.05, 0.09, 0.2).pdf",
  "doi": "10.1016/j.jallcom.2005.08.033",
  "base_composition": "AgSbTe2-PbTe-SnTe",
  "materials": [
    {
      "sample_id": "x=0.05",
      "full_formula": "(AgSbTe2)0.05(Pb0.5Sn0.5Te)0.95",
      "dopant_or_codopant": [
        {
          "element": "Sn",
          "ratio_or_percentage": "0.5 in Pb0.5Sn0.5Te",
          "doped_site": "multiple sites",
          "site_evidence": "unclear"
        }
      ],
      "thermoelectric_properties": [
        {
          "property": "ZT",
          "value": "1",
          "unit": "dimensionless",
          "temperature_value": "700",
          "temperature_unit": "K",
          "source_type": "text",
          "source_detail": "Section 4 Summary",
          "notes": ""
        }
      ]
    },
    {
      "sample_id": "x=0.09",
      "full_formula": "(AgSbTe2)0.09(Pb0.5Sn0.5Te)0.91",
      "dopant_or_codopant": [
        {
          "element": "Sn",
          "ratio_or_percentage": "0.5 in Pb0.5Sn0.5Te",
          "doped_site": "multiple sites",
          "site_evidence": "unclear"
        }
      ],
      "thermoelectric_properties": [
        {
          "property": "ZT",
          "value": "1",
          "unit": "dimensionless",
          "temperature_value": "700",
          "temperature_unit": "K",
          "source_type": "text",
          "source_detail": "Section 4 Summary",
          "notes": ""
        }
      ]
    },
    {
      "sample_id": "x=0.2",
      "full_formula": "(AgSbTe2)0.2(Pb0.5Sn0.5Te)0.8",
      "dopant_or_codopant": [
        {
          "element": "Sn",
          "ratio_or_percentage": "0.5 in Pb0.5Sn0.5Te",
          "doped_site": "multiple sites",
          "site_evidence": "unclear"
        }
      ],
      "thermoelectric_properties": [
        {
          "property": "thermal conductivity",
          "value": "0.8",
          "unit": "W/(m K)",
          "temperature_value": "",
          "temperature_unit": "",
          "source_type": "text",
          "source_detail": "Section 3 Results and discussion",
          "notes": ""
        },
        {
          "property": "ZT",
          "value": "1",
          "unit": "dimensionless",
          "temperature_value": "700",
          "temperature_unit": "K",
          "source_type": "text",
          "source_detail": "Section 4 Summary",
          "notes": ""
        }
      ]
    },
    {
      "sample_id": "x=0.05",
      "full_formula": "(AgSbTe2)0.05(Pb0.5Sn0.5Te)0.95",
      "dopant_or_codopant": [
        {
          "element": "Pb",
          "ratio_or_percentage": "0.95 * 0.5",
          "doped_site": "unclear",
          "site_evidence": ""
        },
        {
          "element": "Sn",
          "ratio_or_percentage": "0.95 * 0.5",
          "doped_site": "unclear",
          "site_evidence": ""
        }
      ],
      "thermoelectric_properties": [
        {
          "property": "electrical conductivity",
          "value": "1.5e-5",
          "unit": "ohm m",
          "temperature_value": "300",
          "temperature_unit": "K",
          "source_type": "figure",
          "source_detail": "",
          "notes": "Visually estimated from Fig 3A"
        },
        {
          "property": "Seebeck coefficient",
          "value": "80",
          "unit": "uV/K",
          "temperature_value": "300",
          "temperature_unit": "K",
          "source_type": "figure",
          "source_detail": "",
          "notes": "Visually estimated from Fig 3B"
        },
        {
          "property": "power factor",
          "value": "0.75",
          "unit": "mW/mK^2",
          "temperature_value": "300",
          "temperature_unit": "K",
          "source_type": "figure",
          "source_detail": "",
          "notes": "Visually estimated from Fig 3C"
        },
        {
          "property": "thermal conductivity",
          "value": "1.35",
          "unit": "Wm^-1K^-1",
          "temperature_value": "300",
          "temperature_unit": "K",
          "source_type": "figure",
          "source_detail": "",
          "notes": "Visually estimated from Fig 5"
        },
        {
          "property": "ZT",
          "value": "0.1",
          "unit": "dimensionless",
          "temperature_value": "300",
          "temperature_unit": "K",
          "source_type": "figure",
          "source_detail": "",
          "notes": "Visually estimated from Fig 6"
        }
      ]
    },
    {
      "sample_id": "x=0.09",
      "full_formula": "(AgSbTe2)0.09(Pb0.5Sn0.5Te)0.91",
      "dopant_or_codopant": [
        {
          "element": "Pb",
          "ratio_or_percentage": "0.91 * 0.5",
          "doped_site": "unclear",
          "site_evidence": ""
        },
        {
          "element": "Sn",
          "ratio_or_percentage": "0.91 * 0.5",
          "doped_site": "unclear",
          "site_evidence": ""
        }
      ],
      "thermoelectric_properties": [
        {
          "property": "electrical conductivity",
          "value": "1.8e-5",
          "unit": "ohm m",
          "temperature_value": "300",
          "temperature_unit": "K",
          "source_type": "figure",
          "source_detail": "",
          "notes": "Visually estimated from Fig 3A"
        },
        {
          "property": "Seebeck coefficient",
          "value": "100",
          "unit": "uV/K",
          "temperature_value": "300",
          "temperature_unit": "K",
          "source_type": "figure",
          "source_detail": "",
          "notes": "Visually estimated from Fig 3B"
        },
        {
          "property": "power factor",
          "value": "0.85",
          "unit": "mW/mK^2",
          "temperature_value": "300",
          "temperature_unit": "K",
          "source_type": "figure",
          "source_detail": "",
          "notes": "Visually estimated from Fig 3C"
        },
        {
          "property": "thermal conductivity",
          "value": "0.95",
          "unit": "Wm^-1K^-1",
          "temperature_value": "300",
          "temperature_unit": "K",
          "source_type": "figure",
          "source_detail": "",
          "notes": "Visually estimated from Fig 5"
        },
        {
          "property": "ZT",
          "value": "0.2",
          "unit": "dimensionless",
          "temperature_value": "300",
          "temperature_unit": "K",
          "source_type": "figure",
          "source_detail": "",
          "notes": "Visually estimated from Fig 6"
        }
      ]
    },
    {
      "sample_id": "x=0.2",
      "full_formula": "(AgSbTe2)0.2(Pb0.5Sn0.5Te)0.8",
      "dopant_or_codopant": [
        {
          "element": "Pb",
          "ratio_or_percentage": "0.8 * 0.5",
          "doped_site": "unclear",
          "site_evidence": ""
        },
        {
          "element": "Sn",
          "ratio_or_percentage": "0.8 * 0.5",
          "doped_site": "unclear",
          "site_evidence": ""
        }
      ],
      "thermoelectric_properties": [
        {
          "property": "electrical conductivity",
          "value": "2.0e-5",
          "unit": "ohm m",
          "temperature_value": "300",
          "temperature_unit": "K",
          "source_type": "figure",
          "source_detail": "",
          "notes": "Visually estimated from Fig 3A"
        },
        {
          "property": "Seebeck coefficient",
          "value": "120",
          "unit": "uV/K",
          "temperature_value": "300",
          "temperature_unit": "K",
          "source_type": "figure",
          "source_detail": "",
          "notes": "Visually estimated from Fig 3B"
        },
        {
          "property": "power factor",
          "value": "1.0",
          "unit": "mW/mK^2",
          "temperature_value": "300",
          "temperature_unit": "K",
          "source_type": "figure",
          "source_detail": "",
          "notes": "Visually estimated from Fig 3C"
        },
        {
          "property": "thermal conductivity",
          "value": "0.85",
          "unit": "Wm^-1K^-1",
          "temperature_value": "300",
          "temperature_unit": "K",
          "source_type": "figure",
          "source_detail": "",
          "notes": "Visually estimated from Fig 5"
        },
        {
          "property": "ZT",
          "value": "0.3",
          "unit": "dimensionless",
          "temperature_value": "300",
          "temperature_unit": "K",
          "source_type": "figure",
          "source_detail": "",
          "notes": "Visually estimated from Fig 6"
        }
      ]
    }
  ],
  "extraction_notes": "[text-pass] The paper reports (AgSbTe2)x(Pb0.5Sn0.5Te)1-x as a solid solution. SnTe is described as a dopant in the context of the PbTe-based matrix. ZT values are reported as reaching around 1 at 700 K for all samples. ",
  "status": "ok",
  "n_pages": 4
}

File: output/raw_json/Thin-film_metallic_glass_an_effective_diffusion_barrier_for_Se-doped_AgSbTe2_thermoelectric_modules.json
{
  "source_pdf": "Thin-film metallic glass an effective diffusion barrier for Se-doped AgSbTe2 thermoelectric modules.pdf",
  "doi": "10.1038/srep45177",
  "base_composition": "AgSbTe2",
  "materials": [
    {
      "sample_id": "Ag25Sb25Se5Te45",
      "full_formula": "Ag25Sb25Se5Te45",
      "dopant_or_codopant": [
        {
          "element": "Se",
          "ratio_or_percentage": "5 at.%",
          "doped_site": "unclear",
          "site_evidence": ""
        }
      ],
      "thermoelectric_properties": [
        {
          "property": "ZT",
          "value": "1.4",
          "unit": "dimensionless",
          "temperature_value": "673",
          "temperature_unit": "K",
          "source_type": "body text",
          "source_detail": "Page 2, Results and Discussion section",
          "notes": ""
        }
      ]
    },
    {
      "sample_id": "Ag25Sb25Se5Te45",
      "full_formula": "Ag25Sb25Se5Te45",
      "dopant_or_codopant": [
        {
          "element": "Se",
          "ratio_or_percentage": "5 at.%",
          "doped_site": "Te",
          "site_evidence": ""
        }
      ],
      "thermoelectric_properties": [
        {
          "property": "ZT",
          "value": "1.4",
          "unit": "dimensionless",
          "temperature_value": "673",
          "temperature_unit": "K",
          "source_type": "body text",
          "source_detail": "Methods section",
          "notes": ""
        }
      ]
    }
  ],
  "extraction_notes": "[text-pass] The article focuses on the use of a Zr-based thin-film metallic glass as a diffusion barrier for Se-doped AgSbTe2. The specific composition Ag25Sb25Se5Te45 is identified as the TE substrate. No other thermoelectric property data (Seebeck, electrical conductivity, etc.) were provided in the text or tables. [figure-pass p1-5] The provided pages discuss the use of a Zr-based thin-film metallic glass as a diffusion barrier for Se-doped AgSbTe2. While the material is mentioned as a thermoelectric substrate, the content focuses on diffusion studies, interfacial reactions, and thin-film characterization. No thermoelectric property-vs-temperature plots (Seebeck, conductivity, etc.) are provided in the figures, and no thermoelectric property data tables are present. [figure-pass p6-9] The provided pages contain information about AgSbTe2-family compounds, specifically Se-doped AgSbTe2 (Ag25Sb25Se5Te45). No thermoelectric property-vs-temperature plots were found in the provided images; the ZT value was extracted from the text. ",
  "status": "ok",
  "n_pages": 9
}

File: output/raw_json/Transport_properties_of_AgSb_e2_0.7_PbTe_0.3_thermoelectric_compound.json
{
  "source_pdf": "Transport properties of (AgSb\u0422e2 )0.7 (PbTe)0.3 thermoelectric compound.pdf",
  "doi": "10.1063/10.0014020",
  "base_composition": "AgSbTe2",
  "materials": [
    {
      "sample_id": "(AgSbTe2)0.7(PbTe)0.3",
      "full_formula": "(AgSbTe2)0.7(PbTe)0.3",
      "dopant_or_codopant": [
        {
          "element": "Pb",
          "ratio_or_percentage": "0.3",
          "doped_site": "unclear",
          "site_evidence": ""
        }
      ],
      "thermoelectric_properties": []
    },
    {
      "sample_id": "(AgSbTe2)0.7(PbTe)0.3",
      "full_formula": "(AgSbTe2)0.7(PbTe)0.3",
      "dopant_or_codopant": [
        {
          "element": "Pb",
          "ratio_or_percentage": "0.3",
          "doped_site": "multiple sites",
          "site_evidence": ""
        }
      ],
      "thermoelectric_properties": [
        {
          "property": "Seebeck coefficient",
          "value": "200",
          "unit": "uV/K",
          "temperature_value": "100",
          "temperature_unit": "K",
          "source_type": "figure",
          "source_detail": "",
          "notes": "Visually estimated from Fig. 3"
        },
        {
          "property": "Seebeck coefficient",
          "value": "250",
          "unit": "uV/K",
          "temperature_value": "200",
          "temperature_unit": "K",
          "source_type": "figure",
          "source_detail": "",
          "notes": "Visually estimated from Fig. 3"
        },
        {
          "property": "Seebeck coefficient",
          "value": "300",
          "unit": "uV/K",
          "temperature_value": "300",
          "temperature_unit": "K",
          "source_type": "figure",
          "source_detail": "",
          "notes": "Visually estimated from Fig. 3"
        },
        {
          "property": "Seebeck coefficient",
          "value": "400",
          "unit": "uV/K",
          "temperature_value": "400",
          "temperature_unit": "K",
          "source_type": "figure",
          "source_detail": "",
          "notes": "Visually estimated from Fig. 3"
        },
        {
          "property": "Seebeck coefficient",
          "value": "300",
          "unit": "uV/K",
          "temperature_value": "500",
          "temperature_unit": "K",
          "source_type": "figure",
          "source_detail": "",
          "notes": "Visually estimated from Fig. 3"
        },
        {
          "property": "electrical conductivity",
          "value": "10",
          "unit": "Ohm^-1 cm^-1",
          "temperature_value": "100",
          "temperature_unit": "K",
          "source_type": "figure",
          "source_detail": "",
          "notes": "Visually estimated from Fig. 2"
        },
        {
          "property": "electrical conductivity",
          "value": "15",
          "unit": "Ohm^-1 cm^-1",
          "temperature_value": "200",
          "temperature_unit": "K",
          "source_type": "figure",
          "source_detail": "",
          "notes": "Visually estimated from Fig. 2"
        },
        {
          "property": "electrical conductivity",
          "value": "18",
          "unit": "Ohm^-1 cm^-1",
          "temperature_value": "300",
          "temperature_unit": "K",
          "source_type": "figure",
          "source_detail": "",
          "notes": "Visually estimated from Fig. 2"
        },
        {
          "property": "electrical conductivity",
          "value": "15",
          "unit": "Ohm^-1 cm^-1",
          "temperature_value": "400",
          "temperature_unit": "K",
          "source_type": "figure",
          "source_detail": "",
          "notes": "Visually estimated from Fig. 2"
        },
        {
          "property": "electrical conductivity",
          "value": "15",
          "unit": "Ohm^-1 cm^-1",
          "temperature_value": "500",
          "temperature_unit": "K",
          "source_type": "figure",
          "source_detail": "",
          "notes": "Visually estimated from Fig. 2"
        },
        {
          "property": "thermal conductivity",
          "value": "8",
          "unit": "10^-3 W/cm K",
          "temperature_value": "100",
          "temperature_unit": "K",
          "source_type": "figure",
          "source_detail": "",
          "notes": "Visually estimated from Fig. 5"
        },
        {
          "property": "thermal conductivity",
          "value": "8.2",
          "unit": "10^-3 W/cm K",
          "temperature_value": "200",
          "temperature_unit": "K",
          "source_type": "figure",
          "source_detail": "",
          "notes": "Visually estimated from Fig. 5"
        },
        {
          "property": "thermal conductivity",
          "value": "8.4",
          "unit": "10^-3 W/cm K",
          "temperature_value": "300",
          "temperature_unit": "K",
          "source_type": "figure",
          "source_detail": "",
          "notes": "Visually estimated from Fig. 5"
        },
        {
          "property": "thermal conductivity",
          "value": "8.6",
          "unit": "10^-3 W/cm K",
          "temperature_value": "400",
          "temperature_unit": "K",
          "source_type": "figure",
          "source_detail": "",
          "notes": "Visually estimated from Fig. 5"
        },
        {
          "property": "thermal conductivity",
          "value": "8.8",
          "unit": "10^-3 W/cm K",
          "temperature_value": "500",
          "temperature_unit": "K",
          "source_type": "figure",
          "source_detail": "",
          "notes": "Visually estimated from Fig. 5"
        }
      ]
    }
  ],
  "extraction_notes": "[text-pass] The article reports on the transport properties of (AgSbTe2)0.7(PbTe)0.3. While the paper includes figures (Fig 2, 3, 4, 5) showing temperature-dependent trends for electrical conductivity, Seebeck coefficient, Hall coefficient, and thermal conductivity, no specific numerical values are provided in the text or tables for these properties at any given temperature. Therefore, no thermoelectric property values were extracted. ",
  "status": "ok",
  "n_pages": 5
}

File: output/raw_json/Ultralow_lattice_thermal_conductivity_and_enhanced_thermoelectric_performance_enabled_by_CuInSe2_alloying_in_AgSbTe2.json
{
  "source_pdf": "Ultralow lattice thermal conductivity and enhanced thermoelectric performance enabled by CuInSe2 alloying in AgSbTe2.pdf",
  "doi": "10.1016/j.jallcom.2026.188903",
  "base_composition": "(AgSbTe2)1-x(CuInSe2)x",
  "materials": [
    {
      "sample_id": "x = 0",
      "full_formula": "AgSbTe2",
      "dopant_or_codopant": [],
      "thermoelectric_properties": [
        {
          "property": "electrical conductivity",
          "value": "134",
          "unit": "S cm-1",
          "temperature_value": "300",
          "temperature_unit": "K",
          "source_type": "Table 1",
          "source_detail": "",
          "notes": ""
        },
        {
          "property": "lattice thermal conductivity",
          "value": "0.65",
          "unit": "W m-1 K-1",
          "temperature_value": "300",
          "temperature_unit": "K",
          "source_type": "body text",
          "source_detail": "",
          "notes": ""
        }
      ]
    },
    {
      "sample_id": "x = 0.01",
      "full_formula": "(AgSbTe2)0.99(CuInSe2)0.01",
      "dopant_or_codopant": [
        {
          "element": "Cu",
          "ratio_or_percentage": "0.01",
          "doped_site": "Ag",
          "site_evidence": ""
        },
        {
          "element": "In",
          "ratio_or_percentage": "0.01",
          "doped_site": "Sb",
          "site_evidence": ""
        },
        {
          "element": "Se",
          "ratio_or_percentage": "0.02",
          "doped_site": "Te",
          "site_evidence": ""
        }
      ],
      "thermoelectric_properties": [
        {
          "property": "electrical conductivity",
          "value": "184",
          "unit": "S cm-1",
          "temperature_value": "300",
          "temperature_unit": "K",
          "source_type": "Table 1",
          "source_detail": "",
          "notes": ""
        },
        {
          "property": "electrical conductivity",
          "value": "222",
          "unit": "S cm-1",
          "temperature_value": "300",
          "temperature_unit": "K",
          "source_type": "body text",
          "source_detail": "",
          "notes": ""
        },
        {
          "property": "electrical conductivity",
          "value": "222",
          "unit": "S cm-1",
          "temperature_value": "473",
          "temperature_unit": "K",
          "source_type": "body text",
          "source_detail": "",
          "notes": ""
        }
      ]
    },
    {
      "sample_id": "x = 0.03",
      "full_formula": "Ag0.97Sb0.97Te1.94Cu0.03In0.03Se0.06",
      "dopant_or_codopant": [
        {
          "element": "Cu",
          "ratio_or_percentage": "0.03",
          "doped_site": "Ag",
          "site_evidence": ""
        },
        {
          "element": "In",
          "ratio_or_percentage": "0.03",
          "doped_site": "Sb",
          "site_evidence": ""
        },
        {
          "element": "Se",
          "ratio_or_percentage": "0.06",
          "doped_site": "Te",
          "site_evidence": ""
        }
      ],
      "thermoelectric_properties": [
        {
          "property": "electrical conductivity",
          "value": "161",
          "unit": "S cm-1",
          "temperature_value": "300",
          "temperature_unit": "K",
          "source_type": "Table 1",
          "source_detail": "",
          "notes": ""
        },
        {
          "property": "power factor",
          "value": "14.1",
          "unit": "10^-4 W m^-1 K^-2",
          "temperature_value": "573-623",
          "temperature_unit": "K",
          "source_type": "body text",
          "source_detail": "",
          "notes": ""
        },
        {
          "property": "lattice thermal conductivity",
          "value": "0.36",
          "unit": "W m-1 K-1",
          "temperature_value": "623",
          "temperature_unit": "K",
          "source_type": "body text",
          "source_detail": "",
          "notes": ""
        },
        {
          "property": "ZT",
          "value": "1.54",
          "unit": "dimensionless",
          "temperature_value": "623",
          "temperature_unit": "K",
          "source_type": "body text",
          "source_detail": "",
          "notes": ""
        }
      ]
    },
    {
      "sample_id": "x = 0.05",
      "full_formula": "(AgSbTe2)0.95(CuInSe2)0.05",
      "dopant_or_codopant": [
        {
          "element": "Cu",
          "ratio_or_percentage": "0.05",
          "doped_site": "Ag",
          "site_evidence": ""
        },
        {
          "element": "In",
          "ratio_or_percentage": "0.05",
          "doped_site": "Sb",
          "site_evidence": ""
        },
        {
          "element": "Se",
          "ratio_or_percentage": "0.10",
          "doped_site": "Te",
          "site_evidence": ""
        }
      ],
      "thermoelectric_properties": [
        {
          "property": "electrical conductivity",
          "value": "113",
          "unit": "S cm-1",
          "temperature_value": "300",
          "temperature_unit": "K",
          "source_type": "Table 1",
          "source_detail": "",
          "notes": ""
        }
      ]
    },
    {
      "sample_id": "x=0",
      "full_formula": "AgSbTe2",
      "dopant_or_codopant": [],
      "thermoelectric_properties": [
        {
          "property": "electrical conductivity",
          "value": "100",
          "unit": "S/cm",
          "temperature_value": "300",
          "temperature_unit": "K",
          "source_type": "figure",
          "source_detail": "Fig. 4a",
          "notes": "Visually estimated from Fig. 4a"
        },
        {
          "property": "electrical conductivity",
          "value": "180",
          "unit": "S/cm",
          "temperature_value": "450",
          "temperature_unit": "K",
          "source_type": "figure",
          "source_detail": "Fig. 4a",
          "notes": "Visually estimated from Fig. 4a"
        },
        {
          "property": "electrical conductivity",
          "value": "120",
          "unit": "S/cm",
          "temperature_value": "600",
          "temperature_unit": "K",
          "source_type": "figure",
          "source_detail": "Fig. 4a",
          "notes": "Visually estimated from Fig. 4a"
        },
        {
          "property": "Seebeck coefficient",
          "value": "240",
          "unit": "\u00b5V/K",
          "temperature_value": "300",
          "temperature_unit": "K",
          "source_type": "figure",
          "source_detail": "Fig. 4b",
          "notes": "Visually estimated from Fig. 4b"
        },
        {
          "property": "Seebeck coefficient",
          "value": "320",
          "unit": "\u00b5V/K",
          "temperature_value": "500",
          "temperature_unit": "K",
          "source_type": "figure",
          "source_detail": "Fig. 4b",
          "notes": "Visually estimated from Fig. 4b"
        },
        {
          "property": "Seebeck coefficient",
          "value": "260",
          "unit": "\u00b5V/K",
          "temperature_value": "600",
          "temperature_unit": "K",
          "source_type": "figure",
          "source_detail": "Fig. 4b",
          "notes": "Visually estimated from Fig. 4b"
        },
        {
          "property": "power factor",
          "value": "8",
          "unit": "10^-4 W/mK^2",
          "temperature_value": "300",
          "temperature_unit": "K",
          "source_type": "figure",
          "source_detail": "Fig. 4e",
          "notes": "Visually estimated from Fig. 4e"
        },
        {
          "property": "power factor",
          "value": "10",
          "unit": "10^-4 W/mK^2",
          "temperature_value": "500",
          "temperature_unit": "K",
          "source_type": "figure",
          "source_detail": "Fig. 4e",
          "notes": "Visually estimated from Fig. 4e"
        },
        {
          "property": "power factor",
          "value": "9",
          "unit": "10^-4 W/mK^2",
          "temperature_value": "600",
          "temperature_unit": "K",
          "source_type": "figure",
          "source_detail": "Fig. 4e",
          "notes": "Visually estimated from Fig. 4e"
        }
      ]
    },
    {
      "sample_id": "x=0.01",
      "full_formula": "(AgSbTe2)0.99(CuInSe2)0.01",
      "dopant_or_codopant": [
        {
          "element": "Cu",
          "ratio_or_percentage": "0.01",
          "doped_site": "unclear",
          "site_evidence": ""
        },
        {
          "element": "In",
          "ratio_or_percentage": "0.01",
          "doped_site": "unclear",
          "site_evidence": ""
        },
        {
          "element": "Se",
          "ratio_or_percentage": "0.01",
          "doped_site": "Te",
          "site_evidence": ""
        }
      ],
      "thermoelectric_properties": [
        {
          "property": "electrical conductivity",
          "value": "140",
          "unit": "S/cm",
          "temperature_value": "300",
          "temperature_unit": "K",
          "source_type": "figure",
          "source_detail": "Fig. 4a",
          "notes": "Visually estimated from Fig. 4a"
        },
        {
          "property": "electrical conductivity",
          "value": "180",
          "unit": "S/cm",
          "temperature_value": "450",
          "temperature_unit": "K",
          "source_type": "figure",
          "source_detail": "Fig. 4a",
          "notes": "Visually estimated from Fig. 4a"
        },
        {
          "property": "electrical conductivity",
          "value": "150",
          "unit": "S/cm",
          "temperature_value": "600",
          "temperature_unit": "K",
          "source_type": "figure",
          "source_detail": "Fig. 4a",
          "notes": "Visually estimated from Fig. 4a"
        },
        {
          "property": "Seebeck coefficient",
          "value": "230",
          "unit": "\u00b5V/K",
          "temperature_value": "300",
          "temperature_unit": "K",
          "source_type": "figure",
          "source_detail": "Fig. 4b",
          "notes": "Visually estimated from Fig. 4b"
        },
        {
          "property": "Seebeck coefficient",
          "value": "260",
          "unit": "\u00b5V/K",
          "temperature_value": "500",
          "temperature_unit": "K",
          "source_type": "figure",
          "source_detail": "Fig. 4b",
          "notes": "Visually estimated from Fig. 4b"
        },
        {
          "property": "Seebeck coefficient",
          "value": "270",
          "unit": "\u00b5V/K",
          "temperature_value": "600",
          "temperature_unit": "K",
          "source_type": "figure",
          "source_detail": "Fig. 4b",
          "notes": "Visually estimated from Fig. 4b"
        },
        {
          "property": "power factor",
          "value": "10",
          "unit": "10^-4 W/mK^2",
          "temperature_value": "300",
          "temperature_unit": "K",
          "source_type": "figure",
          "source_detail": "Fig. 4e",
          "notes": "Visually estimated from Fig. 4e"
        },
        {
          "property": "power factor",
          "value": "13",
          "unit": "10^-4 W/mK^2",
          "temperature_value": "500",
          "temperature_unit": "K",
          "source_type": "figure",
          "source_detail": "Fig. 4e",
          "notes": "Visually estimated from Fig. 4e"
        },
        {
          "property": "power factor",
          "value": "12",
          "unit": "10^-4 W/mK^2",
          "temperature_value": "600",
          "temperature_unit": "K",
          "source_type": "figure",
          "source_detail": "Fig. 4e",
          "notes": "Visually estimated from Fig. 4e"
        }
      ]
    },
    {
      "sample_id": "x=0.03",
      "full_formula": "(AgSbTe2)0.97(CuInSe2)0.03",
      "dopant_or_codopant": [
        {
          "element": "Cu",
          "ratio_or_percentage": "0.03",
          "doped_site": "unclear",
          "site_evidence": ""
        },
        {
          "element": "In",
          "ratio_or_percentage": "0.03",
          "doped_site": "unclear",
          "site_evidence": ""
        },
        {
          "element": "Se",
          "ratio_or_percentage": "0.03",
          "doped_site": "Te",
          "site_evidence": ""
        }
      ],
      "thermoelectric_properties": [
        {
          "property": "electrical conductivity",
          "value": "160",
          "unit": "S/cm",
          "temperature_value": "300",
          "temperature_unit": "K",
          "source_type": "figure",
          "source_detail": "Fig. 4a",
          "notes": "Visually estimated from Fig. 4a"
        },
        {
          "property": "electrical conductivity",
          "value": "190",
          "unit": "S/cm",
          "temperature_value": "450",
          "temperature_unit": "K",
          "source_type": "figure",
          "source_detail": "Fig. 4a",
          "notes": "Visually estimated from Fig. 4a"
        },
        {
          "property": "electrical conductivity",
          "value": "160",
          "unit": "S/cm",
          "temperature_value": "600",
          "temperature_unit": "K",
          "source_type": "figure",
          "source_detail": "Fig. 4a",
          "notes": "Visually estimated from Fig. 4a"
        },
        {
          "property": "Seebeck coefficient",
          "value": "230",
          "unit": "\u00b5V/K",
          "temperature_value": "300",
          "temperature_unit": "K",
          "source_type": "figure",
          "source_detail": "Fig. 4b",
          "notes": "Visually estimated from Fig. 4b"
        },
        {
          "property": "Seebeck coefficient",
          "value": "250",
          "unit": "\u00b5V/K",
          "temperature_value": "500",
          "temperature_unit": "K",
          "source_type": "figure",
          "source_detail": "Fig. 4b",
          "notes": "Visually estimated from Fig. 4b"
        },
        {
          "property": "Seebeck coefficient",
          "value": "260",
          "unit": "\u00b5V/K",
          "temperature_value": "600",
          "temperature_unit": "K",
          "source_type": "figure",
          "source_detail": "Fig. 4b",
          "notes": "Visually estimated from Fig. 4b"
        },
        {
          "property": "power factor",
          "value": "11",
          "unit": "10^-4 W/mK^2",
          "temperature_value": "300",
          "temperature_unit": "K",
          "source_type": "figure",
          "source_detail": "Fig. 4e",
          "notes": "Visually estimated from Fig. 4e"
        },
        {
          "property": "power factor",
          "value": "14",
          "unit": "10^-4 W/mK^2",
          "temperature_value": "500",
          "temperature_unit": "K",
          "source_type": "figure",
          "source_detail": "Fig. 4e",
          "notes": "Visually estimated from Fig. 4e"
        },
        {
          "property": "power factor",
          "value": "13",
          "unit": "10^-4 W/mK^2",
          "temperature_value": "600",
          "temperature_unit": "K",
          "source_type": "figure",
          "source_detail": "Fig. 4e",
          "notes": "Visually estimated from Fig. 4e"
        }
      ]
    },
    {
      "sample_id": "x=0.05",
      "full_formula": "(AgSbTe2)0.95(CuInSe2)0.05",
      "dopant_or_codopant": [
        {
          "element": "Cu",
          "ratio_or_percentage": "0.05",
          "doped_site": "unclear",
          "site_evidence": ""
        },
        {
          "element": "In",
          "ratio_or_percentage": "0.05",
          "doped_site": "unclear",
          "site_evidence": ""
        },
        {
          "element": "Se",
          "ratio_or_percentage": "0.05",
          "doped_site": "Te",
          "site_evidence": ""
        }
      ],
      "thermoelectric_properties": [
        {
          "property": "electrical conductivity",
          "value": "120",
          "unit": "S/cm",
          "temperature_value": "300",
          "temperature_unit": "K",
          "source_type": "figure",
          "source_detail": "Fig. 4a",
          "notes": "Visually estimated from Fig. 4a"
        },
        {
          "property": "electrical conductivity",
          "value": "170",
          "unit": "S/cm",
          "temperature_value": "450",
          "temperature_unit": "K",
          "source_type": "figure",
          "source_detail": "Fig. 4a",
          "notes": "Visually estimated from Fig. 4a"
        },
        {
          "property": "electrical conductivity",
          "value": "150",
          "unit": "S/cm",
          "temperature_value": "600",
          "temperature_unit": "K",
          "source_type": "figure",
          "source_detail": "Fig. 4a",
          "notes": "Visually estimated from Fig. 4a"
        },
        {
          "property": "Seebeck coefficient",
          "value": "220",
          "unit": "\u00b5V/K",
          "temperature_value": "300",
          "temperature_unit": "K",
          "source_type": "figure",
          "source_detail": "Fig. 4b",
          "notes": "Visually estimated from Fig. 4b"
        },
        {
          "property": "Seebeck coefficient",
          "value": "240",
          "unit": "\u00b5V/K",
          "temperature_value": "500",
          "temperature_unit": "K",
          "source_type": "figure",
          "source_detail": "Fig. 4b",
          "notes": "Visually estimated from Fig. 4b"
        },
        {
          "property": "Seebeck coefficient",
          "value": "250",
          "unit": "\u00b5V/K",
          "temperature_value": "600",
          "temperature_unit": "K",
          "source_type": "figure",
          "source_detail": "Fig. 4b",
          "notes": "Visually estimated from Fig. 4b"
        },
        {
          "property": "power factor",
          "value": "9",
          "unit": "10^-4 W/mK^2",
          "temperature_value": "300",
          "temperature_unit": "K",
          "source_type": "figure",
          "source_detail": "Fig. 4e",
          "notes": "Visually estimated from Fig. 4e"
        },
        {
          "property": "power factor",
          "value": "12",
          "unit": "10^-4 W/mK^2",
          "temperature_value": "500",
          "temperature_unit": "K",
          "source_type": "figure",
          "source_detail": "Fig. 4e",
          "notes": "Visually estimated from Fig. 4e"
        },
        {
          "property": "power factor",
          "value": "11",
          "unit": "10^-4 W/mK^2",
          "temperature_value": "600",
          "temperature_unit": "K",
          "source_type": "figure",
          "source_detail": "Fig. 4e",
          "notes": "Visually estimated from Fig. 4e"
        }
      ]
    },
    {
      "sample_id": "x=0",
      "full_formula": "AgSbTe2",
      "dopant_or_codopant": [],
      "thermoelectric_properties": [
        {
          "property": "ZT",
          "value": "0.3",
          "unit": "dimensionless",
          "temperature_value": "300",
          "temperature_unit": "K",
          "source_type": "figure",
          "source_detail": "Fig. 6a",
          "notes": "Visually estimated from Fig. 6a"
        },
        {
          "property": "ZT",
          "value": "0.9",
          "unit": "dimensionless",
          "temperature_value": "500",
          "temperature_unit": "K",
          "source_type": "figure",
          "source_detail": "Fig. 6a",
          "notes": "Visually estimated from Fig. 6a"
        },
        {
          "property": "ZT",
          "value": "1.1",
          "unit": "dimensionless",
          "temperature_value": "623",
          "temperature_unit": "K",
          "source_type": "figure",
          "source_detail": "Fig. 6a",
          "notes": "Visually estimated from Fig. 6a"
        }
      ]
    },
    {
      "sample_id": "x=0.01",
      "full_formula": "(AgSbTe2)0.99(CuInSe2)0.01",
      "dopant_or_codopant": [
        {
          "element": "Cu",
          "ratio_or_percentage": "x=0.01",
          "doped_site": "Ag",
          "site_evidence": ""
        },
        {
          "element": "In",
          "ratio_or_percentage": "x=0.01",
          "doped_site": "Sb",
          "site_evidence": ""
        },
        {
          "element": "Se",
          "ratio_or_percentage": "x=0.01",
          "doped_site": "Te",
          "site_evidence": ""
        }
      ],
      "thermoelectric_properties": [
        {
          "property": "ZT",
          "value": "0.4",
          "unit": "dimensionless",
          "temperature_value": "300",
          "temperature_unit": "K",
          "source_type": "figure",
          "source_detail": "Fig. 6a",
          "notes": "Visually estimated from Fig. 6a"
        },
        {
          "property": "ZT",
          "value": "1.1",
          "unit": "dimensionless",
          "temperature_value": "500",
          "temperature_unit": "K",
          "source_type": "figure",
          "source_detail": "Fig. 6a",
          "notes": "Visually estimated from Fig. 6a"
        },
        {
          "property": "ZT",
          "value": "1.3",
          "unit": "dimensionless",
          "temperature_value": "623",
          "temperature_unit": "K",
          "source_type": "figure",
          "source_detail": "Fig. 6a",
          "notes": "Visually estimated from Fig. 6a"
        }
      ]
    },
    {
      "sample_id": "x=0.03",
      "full_formula": "(AgSbTe2)0.97(CuInSe2)0.03",
      "dopant_or_codopant": [
        {
          "element": "Cu",
          "ratio_or_percentage": "x=0.03",
          "doped_site": "Ag",
          "site_evidence": ""
        },
        {
          "element": "In",
          "ratio_or_percentage": "x=0.03",
          "doped_site": "Sb",
          "site_evidence": ""
        },
        {
          "element": "Se",
          "ratio_or_percentage": "x=0.03",
          "doped_site": "Te",
          "site_evidence": ""
        }
      ],
      "thermoelectric_properties": [
        {
          "property": "ZT",
          "value": "0.5",
          "unit": "dimensionless",
          "temperature_value": "300",
          "temperature_unit": "K",
          "source_type": "figure",
          "source_detail": "Fig. 6a",
          "notes": "Visually estimated from Fig. 6a"
        },
        {
          "property": "ZT",
          "value": "1.2",
          "unit": "dimensionless",
          "temperature_value": "500",
          "temperature_unit": "K",
          "source_type": "figure",
          "source_detail": "Fig. 6a",
          "notes": "Visually estimated from Fig. 6a"
        },
        {
          "property": "ZT",
          "value": "1.54",
          "unit": "dimensionless",
          "temperature_value": "623",
          "temperature_unit": "K",
          "source_type": "figure",
          "source_detail": "Fig. 6a",
          "notes": "Visually estimated from Fig. 6a"
        }
      ]
    },
    {
      "sample_id": "x=0.05",
      "full_formula": "(AgSbTe2)0.95(CuInSe2)0.05",
      "dopant_or_codopant": [
        {
          "element": "Cu",
          "ratio_or_percentage": "x=0.05",
          "doped_site": "Ag",
          "site_evidence": ""
        },
        {
          "element": "In",
          "ratio_or_percentage": "x=0.05",
          "doped_site": "Sb",
          "site_evidence": ""
        },
        {
          "element": "Se",
          "ratio_or_percentage": "x=0.05",
          "doped_site": "Te",
          "site_evidence": ""
        }
      ],
      "thermoelectric_properties": [
        {
          "property": "ZT",
          "value": "0.45",
          "unit": "dimensionless",
          "temperature_value": "300",
          "temperature_unit": "K",
          "source_type": "figure",
          "source_detail": "Fig. 6a",
          "notes": "Visually estimated from Fig. 6a"
        },
        {
          "property": "ZT",
          "value": "1.0",
          "unit": "dimensionless",
          "temperature_value": "500",
          "temperature_unit": "K",
          "source_type": "figure",
          "source_detail": "Fig. 6a",
          "notes": "Visually estimated from Fig. 6a"
        },
        {
          "property": "ZT",
          "value": "1.2",
          "unit": "dimensionless",
          "temperature_value": "623",
          "temperature_unit": "K",
          "source_type": "figure",
          "source_detail": "Fig. 6a",
          "notes": "Visually estimated from Fig. 6a"
        }
      ]
    }
  ],
  "extraction_notes": "[text-pass] The doping ratios for Cu, In, and Se were calculated based on the formula (AgSbTe2)1-x(CuInSe2)x. For x=0.03, the formula is explicitly given as Ag0.97Sb0.97Te1.94Cu0.03In0.03Se0.06. For other x values, the stoichiometry follows the same logic (e.g., x=0.01 implies 0.01 Cu, 0.01 In, 0.02 Se). [figure-pass p11-12] The provided pages contain only a list of references and no thermoelectric property plots or tables for AgSbTe2-family compounds. ",
  "status": "ok",
  "n_pages": 12
}
