Repository: Harpriyaminhas/AgSbTe2_data_extraction

# AgSbTe2 Thermoelectric Dataset Extraction + Viewer

Pipeline and dataset for doping/thermoelectric-property data extracted from
173 journal-article PDFs on AgSbTe2-family thermoelectrics (Seebeck
coefficient, electrical conductivity, thermal conductivity, lattice thermal
conductivity, power factor, ZT), with dopant/co-dopant/doping-site and DOI
provenance for every data point.

**What's in this repo, and what's deliberately NOT:**
- Included: the extraction pipeline code, the Streamlit viewer app, the
  extracted dataset (CSV/Excel), and per-paper raw extraction JSON.
- **Not included**: the 173 source PDFs, or rendered page images of them.
  Those are copyrighted journal articles — this repo only ever contains
  *extracted facts* (compositions, dopants, property values), never the
  articles' own text/figures/pages. If you're re-running the pipeline
  yourself, supply your own `PDFs/` folder locally (see below); it's
  git-ignored here on purpose.

### Deploy the viewer on Streamlit Community Cloud

1. Go to https://share.streamlit.io and sign in with GitHub.
2. "New app" → select this repo → branch `main` → main file `app.py`.
3. Deploy. No secrets/API key needed — the app only reads the CSV files
   already committed in `output/`.

## Re-running the extraction pipeline yourself

This needs your own Gemini API key and your own copy of the source PDFs
(not included here — see above).

```bash
pip install -r requirements-pipeline.txt
mkdir PDFs                      # put your own source PDFs in here
echo "GEMINI_API_KEY=your_key_here" > .env   # never commit this file
python3 extract_thermoelectric_data.py
python3 backfill_doi_and_rebuild.py   # adds/repairs the doi column
python3 build_refined_csv.py          # wide-format PF/Seebeck/σ/ZT-vs-T table
```

`extract_thermoelectric_data.py` flags: `--limit N`, `--no-figures`,
`--workers N`, `--redo "substring"`, `--redo-failed` (see the script's
docstring/argparse help for details). Each PDF's result is cached in
`output/raw_json/<name>.json`, so re-running is resumable and safe to
interrupt.

**Note on API quota:** free-tier Gemini keys are rate-limited (and appear to
have a daily cap too, not just per-minute) — the pipeline paces itself under
the documented per-minute limit automatically, but a stalled run after many
requests may just mean the daily quota needs to reset.

## Data files

- `output/AgSbTe2_Thermoelectric_Extracted_Data_long.csv` — one row per
  (composition, property, temperature) data point. Also mirrored in
  `output/AgSbTe2_Thermoelectric_Extracted_Data.xlsx` (+ Materials_Summary
  and Run_Log sheets).
- `output/AgSbTe2_Thermoelectric_Refined_Data.csv` — wide format: one row
  per (paper, sample, temperature), with `power_factor`,
  `seebeck_coefficient`, `electrical_conductivity`, `ZT` as columns.
- `output/raw_json/<pdf_name>.json` — the raw structured-extraction result
  per paper (audit trail / pipeline cache).
- `output/logs/run_log.csv` — per-paper extraction status.

Units and values are kept exactly as reported in each source paper (not
converted/normalized) — always check the `unit` column before comparing
rows. Rows with `source_type = figure` are visually estimated from a plot,
not read from exact text/table values.

This is a snapshot as of the last `git push` (currently: all 173/173 papers
successfully extracted).

## ML analysis (`ML_analysis/`)

A separate pipeline that takes the extracted dataset above and trains/
benchmarks 5 regression models (Decision Tree, Random Forest, Gradient
Boosting, XGBoost, CatBoost) per thermoelectric property, runs SHAP
interpretability analysis, and screens dopant/site/ratio/temperature
combinations for an inverse-design recommendation. See
`ML_analysis/README.md` for full details.

```bash
cd ML_analysis
pip install -r requirements.txt
streamlit run ml_app.py
```

### Deploy the ML viewer on Streamlit Community Cloud

Same process as above, but set the main file path to `ML_analysis/ml_app.py`
when creating the app (same repo, different entry point).

Note: this folder does **not** include the trained model `.pkl` files
(~64MB, git-ignored) since the static viewer only needs the exported CSVs
and figures — re-run `ML_analysis/src/train_models.py` locally if you need
the actual model objects.

File: output/AgSbTe2_Thermoelectric_Extracted_Data_long.csv (part 1 of 24)
source_pdf,doi,base_composition,sample_id,full_formula,num_dopants,is_codoped,primary_dopant_element,primary_dopant_pct,primary_dopant_site,codopant_elements,all_dopants_detail,property,value,unit,temperature_value,temperature_unit,source_type,source_detail,notes
1-s2.0-S0013468616305072-main.pdf,10.1016/j.electacta.2016.02.206,AgSbTe2,Ag25Sb25Te50 (stoichiometric nanocrystalline thin film),Ag25Sb25Te50,0,No,,,,,,power factor,553,mW/mK2,room temperature,,text,"Abstract, Section 3, Section 4",
1-s2.0-S0013468616305072-main.pdf,10.1016/j.electacta.2016.02.206,AgSbTe2,Ag15Sb27Te58 (amorphous thin film),Ag15Sb27Te58,0,No,,,,,,Seebeck coefficient,1270,mV/K,room temperature,,text,body text Section 3,
1-s2.0-S0013468616305072-main.pdf,10.1016/j.electacta.2016.02.206,AgSbTe2,AgxSbyTez (nanocrystalline thin films range),AgxSbyTez,0,No,,,,,,power factor,90–553,mW/mK2,room temperature,,text,Abstract,
1-s2.0-S0013468616305072-main.pdf,10.1016/j.electacta.2016.02.206,AgSbTe2,AgxSbyTez (nanocrystalline thin films range),AgxSbyTez,0,No,,,,,,Seebeck coefficient,170 to 405,mV/K,room temperature,,text,body text Section 3,
1-s2.0-S0013468616305072-main.pdf,10.1016/j.electacta.2016.02.206,AgSbTe2,"Bulk AgSbTe2 [Table 1, Ref 12]",AgSbTe2,0,No,,,,,,electrical conductivity,133.33,S/cm,room temperature,,table,Table 1,
1-s2.0-S0013468616305072-main.pdf,10.1016/j.electacta.2016.02.206,AgSbTe2,"Bulk AgSbTe2 [Table 1, Ref 12]",AgSbTe2,0,No,,,,,,Seebeck coefficient,170,mV/K,room temperature,,table,Table 1,
1-s2.0-S0013468616305072-main.pdf,10.1016/j.electacta.2016.02.206,AgSbTe2,"Bulk AgSbTe2 [Table 1, Ref 12]",AgSbTe2,0,No,,,,,,power factor,385.33,mW/m.K2,room temperature,,table,Table 1,
1-s2.0-S0013468616305072-main.pdf,10.1016/j.electacta.2016.02.206,AgSbTe2,"Bulk Ag20.2Sb27.9Te51.9 [Table 1, Ref 17]",Ag20.2Sb27.9Te51.9,0,No,,,,,,electrical conductivity,269,S/cm,room temperature,,table,Table 1,
1-s2.0-S0013468616305072-main.pdf,10.1016/j.electacta.2016.02.206,AgSbTe2,"Bulk Ag20.2Sb27.9Te51.9 [Table 1, Ref 17]",Ag20.2Sb27.9Te51.9,0,No,,,,,,Seebeck coefficient,295,mV/K,room temperature,,table,Table 1,
1-s2.0-S0013468616305072-main.pdf,10.1016/j.electacta.2016.02.206,AgSbTe2,"Bulk Ag20.2Sb27.9Te51.9 [Table 1, Ref 17]",Ag20.2Sb27.9Te51.9,0,No,,,,,,power factor,2340.97,mW/m.K2,room temperature,,table,Table 1,
1-s2.0-S0013468616305072-main.pdf,10.1016/j.electacta.2016.02.206,AgSbTe2,"Bulk Ag20.2Sb27.9Te51.9 [Table 1, Ref 17]",Ag20.2Sb27.9Te51.9,0,No,,,,,,thermal conductivity,0.87,W/mK,room temperature,,table,Table 1,
1-s2.0-S0167577X08002243-main.pdf,10.1016/j.matlet.2008.02.039,AgSbTe2,AgSbTe2 (x=0),AgSbTe2,0,No,,,,,,electrical conductivity,172.4,S/cm,room temperature,K,text,Calculated from resistivity 5.8x10^-3 Ohm cm at 2.0 GPa,Resistivity of 5.8x10^-3 Ohm cm reported at 2.0 GPa
1-s2.0-S0167577X08002243-main.pdf,10.1016/j.matlet.2008.02.039,AgSbTe2,(AgSbTe2)1-x(Ag2Te)x (x=0.05),(AgSbTe2)0.95(Ag2Te)0.05,1,No,Ag2Te,x=0.05,unclear,,Ag2Te (x=0.05) @ unclear site,,,,,,,,
1-s2.0-S0167577X08002243-main.pdf,10.1016/j.matlet.2008.02.039,AgSbTe2,(AgSbTe2)1-x(Ag2Te)x (x=0.1),(AgSbTe2)0.9(Ag2Te)0.1,1,No,Ag2Te,x=0.1,unclear,,Ag2Te (x=0.1) @ unclear site,,,,,,,,
1-s2.0-S0167577X08002243-main.pdf,10.1016/j.matlet.2008.02.039,AgSbTe2,(AgSbTe2)1-x(Ag2Te)x (x=0.2),(AgSbTe2)0.8(Ag2Te)0.2,1,No,Ag2Te,x=0.2,unclear,,Ag2Te (x=0.2) @ unclear site,,,,,,,,
1-s2.0-S0167577X08002243-main.pdf,10.1016/j.matlet.2008.02.039,AgSbTe2,"(AgSbTe2)1-x(Ag2Te)x, x=0",AgSbTe2,1,No,Ag2Te,x=0,unclear,,Ag2Te (x=0) @ unclear site,Seebeck coefficient,140,uV/K,room temperature,K,figure,Fig. 2,Visually estimated from Fig. 2 at 2.0 GPa
1-s2.0-S0167577X08002243-main.pdf,10.1016/j.matlet.2008.02.039,AgSbTe2,"(AgSbTe2)1-x(Ag2Te)x, x=0",AgSbTe2,1,No,Ag2Te,x=0,unclear,,Ag2Te (x=0) @ unclear site,Seebeck coefficient,80,uV/K,room temperature,K,figure,Fig. 2,Visually estimated from Fig. 2 at 4.5 GPa
1-s2.0-S0167577X08002243-main.pdf,10.1016/j.matlet.2008.02.039,AgSbTe2,"(AgSbTe2)1-x(Ag2Te)x, x=0",AgSbTe2,1,No,Ag2Te,x=0,unclear,,Ag2Te (x=0) @ unclear site,electrical conductivity,1.72,mOhm*cm (resistivity),room temperature,K,figure,Fig. 3,"Visually estimated from Fig. 3 at 2.0 GPa (resistivity value 5.8 mOhm*cm mentioned in text for 2.0 GPa, plot shows ~5.8)"
1-s2.0-S0167577X08002243-main.pdf,10.1016/j.matlet.2008.02.039,AgSbTe2,"(AgSbTe2)1-x(Ag2Te)x, x=0",AgSbTe2,1,No,Ag2Te,x=0,unclear,,Ag2Te (x=0) @ unclear site,power factor,3.5,10^-4 W/mK^2,room temperature,K,figure,Fig. 4,Visually estimated from Fig. 4 at 2.0 GPa
1-s2.0-S0167577X08002243-main.pdf,10.1016/j.matlet.2008.02.039,AgSbTe2,"(AgSbTe2)1-x(Ag2Te)x, x=0.05",(AgSbTe2)0.95(Ag2Te)0.05,1,No,Ag2Te,x=0.05,unclear,,Ag2Te (x=0.05) @ unclear site,Seebeck coefficient,132,uV/K,room temperature,K,figure,Fig. 2,Visually estimated from Fig. 2 at 2.0 GPa
1-s2.0-S0167577X08002243-main.pdf,10.1016/j.matlet.2008.02.039,AgSbTe2,"(AgSbTe2)1-x(Ag2Te)x, x=0.05",(AgSbTe2)0.95(Ag2Te)0.05,1,No,Ag2Te,x=0.05,unclear,,Ag2Te (x=0.05) @ unclear site,Seebeck coefficient,75,uV/K,room temperature,K,figure,Fig. 2,Visually estimated from Fig. 2 at 4.5 GPa
1-s2.0-S0167577X08002243-main.pdf,10.1016/j.matlet.2008.02.039,AgSbTe2,"(AgSbTe2)1-x(Ag2Te)x, x=0.05",(AgSbTe2)0.95(Ag2Te)0.05,1,No,Ag2Te,x=0.05,unclear,,Ag2Te (x=0.05) @ unclear site,power factor,4.2,10^-4 W/mK^2,room temperature,K,figure,Fig. 4,Visually estimated from Fig. 4 at 2.0 GPa
1-s2.0-S0167577X08002243-main.pdf,10.1016/j.matlet.2008.02.039,AgSbTe2,"(AgSbTe2)1-x(Ag2Te)x, x=0.1",(AgSbTe2)0.9(Ag2Te)0.1,1,No,Ag2Te,x=0.1,unclear,,Ag2Te (x=0.1) @ unclear site,Seebeck coefficient,120,uV/K,room temperature,K,figure,Fig. 2,Visually estimated from Fig. 2 at 2.0 GPa
1-s2.0-S0167577X08002243-main.pdf,10.1016/j.matlet.2008.02.039,AgSbTe2,"(AgSbTe2)1-x(Ag2Te)x, x=0.1",(AgSbTe2)0.9(Ag2Te)0.1,1,No,Ag2Te,x=0.1,unclear,,Ag2Te (x=0.1) @ unclear site,Seebeck coefficient,65,uV/K,room temperature,K,figure,Fig. 2,Visually estimated from Fig. 2 at 4.5 GPa
1-s2.0-S0167577X08002243-main.pdf,10.1016/j.matlet.2008.02.039,AgSbTe2,"(AgSbTe2)1-x(Ag2Te)x, x=0.1",(AgSbTe2)0.9(Ag2Te)0.1,1,No,Ag2Te,x=0.1,unclear,,Ag2Te (x=0.1) @ unclear site,power factor,3.8,10^-4 W/mK^2,room temperature,K,figure,Fig. 4,Visually estimated from Fig. 4 at 2.0 GPa
1-s2.0-S0167577X08002243-main.pdf,10.1016/j.matlet.2008.02.039,AgSbTe2,"(AgSbTe2)1-x(Ag2Te)x, x=0.2",(AgSbTe2)0.8(Ag2Te)0.2,1,No,Ag2Te,x=0.2,unclear,,Ag2Te (x=0.2) @ unclear site,Seebeck coefficient,110,uV/K,room temperature,K,figure,Fig. 2,Visually estimated from Fig. 2 at 2.0 GPa
1-s2.0-S0167577X08002243-main.pdf,10.1016/j.matlet.2008.02.039,AgSbTe2,"(AgSbTe2)1-x(Ag2Te)x, x=0.2",(AgSbTe2)0.8(Ag2Te)0.2,1,No,Ag2Te,x=0.2,unclear,,Ag2Te (x=0.2) @ unclear site,Seebeck coefficient,60,uV/K,room temperature,K,figure,Fig. 2,Visually estimated from Fig. 2 at 4.5 GPa
1-s2.0-S0167577X08002243-main.pdf,10.1016/j.matlet.2008.02.039,AgSbTe2,"(AgSbTe2)1-x(Ag2Te)x, x=0.2",(AgSbTe2)0.8(Ag2Te)0.2,1,No,Ag2Te,x=0.2,unclear,,Ag2Te (x=0.2) @ unclear site,power factor,3.2,10^-4 W/mK^2,room temperature,K,figure,Fig. 4,Visually estimated from Fig. 4 at 2.0 GPa
1-s2.0-S0925838810006912-main.pdf,10.1016/j.jallcom.2010.03.170,AgxSb2-xTe3-x,Ag0.78Sb1.22Te2.22,Ag0.78Sb1.22Te2.22,0,No,,,,,,electrical conductivity,3.48,10^4 Sm^-1,300,K,Table 1,,
1-s2.0-S0925838810006912-main.pdf,10.1016/j.jallcom.2010.03.170,AgxSb2-xTe3-x,Ag0.78Sb1.22Te2.22,Ag0.78Sb1.22Te2.22,0,No,,,,,,Seebeck coefficient,188,uV K^-1,300,K,Table 1,,
1-s2.0-S0925838810006912-main.pdf,10.1016/j.jallcom.2010.03.170,AgxSb2-xTe3-x,Ag0.81Sb1.19Te2.19,Ag0.81Sb1.19Te2.19,0,No,,,,,,electrical conductivity,2.63,10^4 Sm^-1,300,K,Table 1,,
1-s2.0-S0925838810006912-main.pdf,10.1016/j.jallcom.2010.03.170,AgxSb2-xTe3-x,Ag0.81Sb1.19Te2.19,Ag0.81Sb1.19Te2.19,0,No,,,,,,Seebeck coefficient,231,uV K^-1,300,K,Table 1,,
1-s2.0-S0925838810006912-main.pdf,10.1016/j.jallcom.2010.03.170,AgxSb2-xTe3-x,Ag0.84Sb1.16Te2.16,Ag0.84Sb1.16Te2.16,0,No,,,,,,electrical conductivity,2.69,10^4 Sm^-1,300,K,Table 1,,
1-s2.0-S0925838810006912-main.pdf,10.1016/j.jallcom.2010.03.170,AgxSb2-xTe3-x,Ag0.84Sb1.16Te2.16,Ag0.84Sb1.16Te2.16,0,No,,,,,,Seebeck coefficient,295,uV K^-1,300,K,Table 1,,
1-s2.0-S0925838810006912-main.pdf,10.1016/j.jallcom.2010.03.170,AgxSb2-xTe3-x,Ag0.84Sb1.16Te2.16,Ag0.84Sb1.16Te2.16,0,No,,,,,,power factor,2.35,10^-3 W m^-1 K^-2,300,K,body text,,
1-s2.0-S0925838810006912-main.pdf,10.1016/j.jallcom.2010.03.170,AgxSb2-xTe3-x,Ag0.84Sb1.16Te2.16,Ag0.84Sb1.16Te2.16,0,No,,,,,,ZT,1.53,dimensionless,500,K,body text,,
1-s2.0-S0925838810006912-main.pdf,10.1016/j.jallcom.2010.03.170,AgxSb2-xTe3-x,Ag0.87Sb1.13Te2.13,Ag0.87Sb1.13Te2.13,0,No,,,,,,electrical conductivity,2.79,10^4 Sm^-1,300,K,Table 1,,
1-s2.0-S0925838810006912-main.pdf,10.1016/j.jallcom.2010.03.170,AgxSb2-xTe3-x,Ag0.87Sb1.13Te2.13,Ag0.87Sb1.13Te2.13,0,No,,,,,,Seebeck coefficient,250,uV K^-1,300,K,Table 1,,
1-s2.0-S0925838810006912-main.pdf,10.1016/j.jallcom.2010.03.170,AgxSb2-xTe3-x,Ag0.90Sb1.10Te2.10,Ag0.90Sb1.10Te2.10,0,No,,,,,,electrical conductivity,2.33,10^4 Sm^-1,300,K,Table 1,,
1-s2.0-S0925838810006912-main.pdf,10.1016/j.jallcom.2010.03.170,AgxSb2-xTe3-x,Ag0.90Sb1.10Te2.10,Ag0.90Sb1.10Te2.10,0,No,,,,,,Seebeck coefficient,281,uV K^-1,300,K,Table 1,,
1-s2.0-S0925838810006912-main.pdf,10.1016/j.jallcom.2010.03.170,AgxSb2-xTe3-x,Ag0.90Sb1.10Te2.10,Ag0.90Sb1.10Te2.10,0,No,,,,,,ZT,1.53,dimensionless,673,K,body text,,
1-s2.0-S0925838810006912-main.pdf,10.1016/j.jallcom.2010.03.170,AgxSb2-xTe3-x,Ag0.93Sb1.07Te2.07,Ag0.93Sb1.07Te2.07,0,No,,,,,,electrical conductivity,1.89,10^4 Sm^-1,300,K,Table 1,,
1-s2.0-S0925838810006912-main.pdf,10.1016/j.jallcom.2010.03.170,AgxSb2-xTe3-x,Ag0.93Sb1.07Te2.07,Ag0.93Sb1.07Te2.07,0,No,,,,,,Seebeck coefficient,254,uV K^-1,300,K,Table 1,,
1-s2.0-S0925838810006912-main.pdf,10.1016/j.jallcom.2010.03.170,AgxSb2-xTe3-x,Ag0.78Sb1.22Te2.22,Ag0.78Sb1.22Te2.22,1,No,Ag,0.78,Ag,,Ag (0.78) @ Ag site,Seebeck coefficient,188,uV K-1,,,table,Table 1,Room temperature value
1-s2.0-S0925838810006912-main.pdf,10.1016/j.jallcom.2010.03.170,AgxSb2-xTe3-x,Ag0.78Sb1.22Te2.22,Ag0.78Sb1.22Te2.22,1,No,Ag,0.78,Ag,,Ag (0.78) @ Ag site,electrical conductivity,3.48,10^4 Sm-1,,,table,Table 1,Room temperature value
1-s2.0-S0925838810006912-main.pdf,10.1016/j.jallcom.2010.03.170,AgxSb2-xTe3-x,Ag0.81Sb1.19Te2.19,Ag0.81Sb1.19Te2.19,1,No,Ag,0.81,Ag,,Ag (0.81) @ Ag site,Seebeck coefficient,231,uV K-1,,,table,Table 1,Room temperature value
1-s2.0-S0925838810006912-main.pdf,10.1016/j.jallcom.2010.03.170,AgxSb2-xTe3-x,Ag0.81Sb1.19Te2.19,Ag0.81Sb1.19Te2.19,1,No,Ag,0.81,Ag,,Ag (0.81) @ Ag site,electrical conductivity,2.63,10^4 Sm-1,,,table,Table 1,Room temperature value
1-s2.0-S0925838810006912-main.pdf,10.1016/j.jallcom.2010.03.170,AgxSb2-xTe3-x,Ag0.84Sb1.16Te2.16,Ag0.84Sb1.16Te2.16,1,No,Ag,0.84,Ag,,Ag (0.84) @ Ag site,Seebeck coefficient,295,uV K-1,,,table,Table 1,Room temperature value
1-s2.0-S0925838810006912-main.pdf,10.1016/j.jallcom.2010.03.170,AgxSb2-xTe3-x,Ag0.84Sb1.16Te2.16,Ag0.84Sb1.16Te2.16,1,No,Ag,0.84,Ag,,Ag (0.84) @ Ag site,electrical conductivity,2.69,10^4 Sm-1,,,table,Table 1,Room temperature value
1-s2.0-S0925838810006912-main.pdf,10.1016/j.jallcom.2010.03.170,AgxSb2-xTe3-x,Ag0.87Sb1.13Te2.13,Ag0.87Sb1.13Te2.13,1,No,Ag,0.87,Ag,,Ag (0.87) @ Ag site,Seebeck coefficient,250,uV K-1,,,table,Table 1,Room temperature value
1-s2.0-S0925838810006912-main.pdf,10.1016/j.jallcom.2010.03.170,AgxSb2-xTe3-x,Ag0.87Sb1.13Te2.13,Ag0.87Sb1.13Te2.13,1,No,Ag,0.87,Ag,,Ag (0.87) @ Ag site,electrical conductivity,2.79,10^4 Sm-1,,,table,Table 1,Room temperature value
1-s2.0-S0925838810006912-main.pdf,10.1016/j.jallcom.2010.03.170,AgxSb2-xTe3-x,Ag0.90Sb1.10Te2.10,Ag0.90Sb1.10Te2.10,1,No,Ag,0.90,Ag,,Ag (0.90) @ Ag site,Seebeck coefficient,281,uV K-1,,,table,Table 1,Room temperature value
1-s2.0-S0925838810006912-main.pdf,10.1016/j.jallcom.2010.03.170,AgxSb2-xTe3-x,Ag0.90Sb1.10Te2.10,Ag0.90Sb1.10Te2.10,1,No,Ag,0.90,Ag,,Ag (0.90) @ Ag site,electrical conductivity,2.33,10^4 Sm-1,,,table,Table 1,Room temperature value
1-s2.0-S0925838810006912-main.pdf,10.1016/j.jallcom.2010.03.170,AgxSb2-xTe3-x,Ag0.93Sb1.07Te2.07,Ag0.93Sb1.07Te2.07,1,No,Ag,0.93,Ag,,Ag (0.93) @ Ag site,Seebeck coefficient,254,uV K-1,,,table,Table 1,Room temperature value
1-s2.0-S0925838810006912-main.pdf,10.1016/j.jallcom.2010.03.170,AgxSb2-xTe3-x,Ag0.93Sb1.07Te2.07,Ag0.93Sb1.07Te2.07,1,No,Ag,0.93,Ag,,Ag (0.93) @ Ag site,electrical conductivity,1.89,10^4 Sm-1,,,table,Table 1,Room temperature value
1-s2.0-S0925838819316007-main.pdf,10.1016/j.jallcom.2019.04.294,TlSbTe2,Tl0.98In0.02SbTe2,Tl0.98In0.02SbTe2,1,No,In,0.02,Tl,,In (0.02) @ Tl site,electrical conductivity,490,U-1cm-1,372,K,body text,,
1-s2.0-S0925838819316007-main.pdf,10.1016/j.jallcom.2019.04.294,TlSbTe2,Tl0.98In0.02SbTe2,Tl0.98In0.02SbTe2,1,No,In,0.02,Tl,,In (0.02) @ Tl site,electrical conductivity,118,U-1cm-1,620,K,body text,,
1-s2.0-S0925838819316007-main.pdf,10.1016/j.jallcom.2019.04.294,TlSbTe2,Tl0.98In0.02SbTe2,Tl0.98In0.02SbTe2,1,No,In,0.02,Tl,,In (0.02) @ Tl site,Seebeck coefficient,141,mV K-1,372,K,body text,,
1-s2.0-S0925838819316007-main.pdf,10.1016/j.jallcom.2019.04.294,TlSbTe2,Tl0.98In0.02SbTe2,Tl0.98In0.02SbTe2,1,No,In,0.02,Tl,,In (0.02) @ Tl site,Seebeck coefficient,227,mV K-1,623,K,body text,,
1-s2.0-S0925838819316007-main.pdf,10.1016/j.jallcom.2019.04.294,TlSbTe2,Tl0.98In0.02SbTe2,Tl0.98In0.02SbTe2,1,No,In,0.02,Tl,,In (0.02) @ Tl site,thermal conductivity,1.03,W m-1K-1,371,K,body text,,
1-s2.0-S0925838819316007-main.pdf,10.1016/j.jallcom.2019.04.294,TlSbTe2,Tl0.98In0.02SbTe2,Tl0.98In0.02SbTe2,1,No,In,0.02,Tl,,In (0.02) @ Tl site,thermal conductivity,0.70,W m-1K-1,575,K,body text,,
1-s2.0-S0925838819316007-main.pdf,10.1016/j.jallcom.2019.04.294,TlSbTe2,Tl0.98In0.02SbTe2,Tl0.98In0.02SbTe2,1,No,In,0.02,Tl,,In (0.02) @ Tl site,ZT,0.61,dimensionless,480,K,body text,,
1-s2.0-S0925838819316007-main.pdf,10.1016/j.jallcom.2019.04.294,TlSbTe2,TlSb0.98In0.02Te2,TlSb0.98In0.02Te2,1,No,In,0.02,Sb,,In (0.02) @ Sb site,electrical conductivity,695,U-1cm-1,379,K,body text,,
1-s2.0-S0925838819316007-main.pdf,10.1016/j.jallcom.2019.04.294,TlSbTe2,TlSb0.98In0.02Te2,TlSb0.98In0.02Te2,1,No,In,0.02,Sb,,In (0.02) @ Sb site,electrical conductivity,155,U-1cm-1,675,K,body text,,
1-s2.0-S0925838819316007-main.pdf,10.1016/j.jallcom.2019.04.294,TlSbTe2,TlSb0.98In0.02Te2,TlSb0.98In0.02Te2,1,No,In,0.02,Sb,,In (0.02) @ Sb site,Seebeck coefficient,113,mV K-1,not specified,K,body text,,
1-s2.0-S0925838819316007-main.pdf,10.1016/j.jallcom.2019.04.294,TlSbTe2,TlSb0.98In0.02Te2,TlSb0.98In0.02Te2,1,No,In,0.02,Sb,,In (0.02) @ Sb site,Seebeck coefficient,235,mV K-1,not specified,K,body text,,
1-s2.0-S0925838819316007-main.pdf,10.1016/j.jallcom.2019.04.294,TlSbTe2,TlSb0.98In0.02Te2,TlSb0.98In0.02Te2,1,No,In,0.02,Sb,,In (0.02) @ Sb site,ZT,0.77,dimensionless,622,K,body text,,
1-s2.0-S0925838819316007-main.pdf,10.1016/j.jallcom.2019.04.294,TlSbTe2,Tl0.98Yb0.02SbTe2,Tl0.98Yb0.02SbTe2,1,No,Yb,0.02,Tl,,Yb (0.02) @ Tl site,electrical conductivity,218,U-1cm-1,625,K,body text,,
1-s2.0-S0925838819316007-main.pdf,10.1016/j.jallcom.2019.04.294,TlSbTe2,Tl0.98Yb0.02SbTe2,Tl0.98Yb0.02SbTe2,1,No,Yb,0.02,Tl,,Yb (0.02) @ Tl site,Seebeck coefficient,213,mV K-1,625,K,body text,,
1-s2.0-S0925838819316007-main.pdf,10.1016/j.jallcom.2019.04.294,TlSbTe2,Tl0.98Yb0.02SbTe2,Tl0.98Yb0.02SbTe2,1,No,Yb,0.02,Tl,,Yb (0.02) @ Tl site,thermal conductivity,0.68,W m-1K-1,625,K,body text,,
1-s2.0-S0925838819316007-main.pdf,10.1016/j.jallcom.2019.04.294,TlSbTe2,Tl0.98Yb0.02SbTe2,Tl0.98Yb0.02SbTe2,1,No,Yb,0.02,Tl,,Yb (0.02) @ Tl site,ZT,0.85,dimensionless,625,K,body text,,
1-s2.0-S0925838819316007-main.pdf,10.1016/j.jallcom.2019.04.294,TlSbTe2,Tl0.98Yb0.02SbTe2,Tl0.98Yb0.02SbTe2,1,No,Yb,0.02,Tl,,Yb (0.02) @ Tl site,electrical conductivity,1000,Ω-1cm-1,300,K,figure,Fig. 6a,Visually estimated from Fig. 6a
1-s2.0-S0925838819316007-main.pdf,10.1016/j.jallcom.2019.04.294,TlSbTe2,Tl0.98Yb0.02SbTe2,Tl0.98Yb0.02SbTe2,1,No,Yb,0.02,Tl,,Yb (0.02) @ Tl site,electrical conductivity,200,Ω-1cm-1,625,K,figure,Fig. 6a,Visually estimated from Fig. 6a
1-s2.0-S0925838819316007-main.pdf,10.1016/j.jallcom.2019.04.294,TlSbTe2,Tl0.98Yb0.02SbTe2,Tl0.98Yb0.02SbTe2,1,No,Yb,0.02,Tl,,Yb (0.02) @ Tl site,Seebeck coefficient,100,μV K-1,300,K,figure,Fig. 6b,Visually estimated from Fig. 6b
1-s2.0-S0925838819316007-main.pdf,10.1016/j.jallcom.2019.04.294,TlSbTe2,Tl0.98Yb0.02SbTe2,Tl0.98Yb0.02SbTe2,1,No,Yb,0.02,Tl,,Yb (0.02) @ Tl site,Seebeck coefficient,225,μV K-1,625,K,figure,Fig. 6b,Visually estimated from Fig. 6b
1-s2.0-S092583882601529X-main.pdf,10.1016/j.jallcom.2026.187461,Te(1-x)(AgSbTe2)x,"Te(1-x)(AgSbTe2)x, x=0.005",Te0.995(AgSbTe2)0.005,2,Yes,Ag,0.5%,unclear,Sb (0.5%) @ Te,Ag (0.5%) @ unclear site; Sb (0.5%) @ Te site,power factor,13.8,μW cm−1 K−2,475,K,body text,,
1-s2.0-S092583882601529X-main.pdf,10.1016/j.jallcom.2026.187461,Te(1-x)(AgSbTe2)x,"Te(1-x)(AgSbTe2)x, x=0.005",Te0.995(AgSbTe2)0.005,2,Yes,Ag,0.5%,unclear,Sb (0.5%) @ Te,Ag (0.5%) @ unclear site; Sb (0.5%) @ Te site,Seebeck coefficient,149,μV/K,300,K,body text,,
1-s2.0-S092583882601529X-main.pdf,10.1016/j.jallcom.2026.187461,Te(1-x)(AgSbTe2)x,"Te(1-x)(AgSbTe2)x, x=0.005",Te0.995(AgSbTe2)0.005,2,Yes,Ag,0.5%,unclear,Sb (0.5%) @ Te,Ag (0.5%) @ unclear site; Sb (0.5%) @ Te site,Seebeck coefficient,250,μV/K,650,K,body text,,
1-s2.0-S092583882601529X-main.pdf,10.1016/j.jallcom.2026.187461,Te(1-x)(AgSbTe2)x,"Te(1-x)(AgSbTe2)x, x=0.005",Te0.995(AgSbTe2)0.005,2,Yes,Ag,0.5%,unclear,Sb (0.5%) @ Te,Ag (0.5%) @ unclear site; Sb (0.5%) @ Te site,electrical conductivity,2.2,mΩ⋅cm,300,K,body text,,Reported as resistivity
1-s2.0-S092583882601529X-main.pdf,10.1016/j.jallcom.2026.187461,Te(1-x)(AgSbTe2)x,"Te(1-x)(AgSbTe2)x, x=0.005",Te0.995(AgSbTe2)0.005,2,Yes,Ag,0.5%,unclear,Sb (0.5%) @ Te,Ag (0.5%) @ unclear site; Sb (0.5%) @ Te site,electrical conductivity,8,mΩ⋅cm,650,K,body text,,Reported as resistivity
1-s2.0-S092583882601529X-main.pdf,10.1016/j.jallcom.2026.187461,Te(1-x)(AgSbTe2)x,"Te(1-x)(AgSbTe2)x, x=0.01",Te0.99(AgSbTe2)0.01,2,Yes,Ag,1.0%,unclear,Sb (1.0%) @ Te,Ag (1.0%) @ unclear site; Sb (1.0%) @ Te site,ZT,0.85,dimensionless,650,K,body text,,
1-s2.0-S092583882601529X-main.pdf,10.1016/j.jallcom.2026.187461,Te(1-x)(AgSbTe2)x,"Te(1-x)(AgSbTe2)x, x=0.01",Te0.99(AgSbTe2)0.01,2,Yes,Ag,1.0%,unclear,Sb (1.0%) @ Te,Ag (1.0%) @ unclear site; Sb (1.0%) @ Te site,lattice thermal conductivity,0.62,W m−1 K−1,650,K,body text,,
1-s2.0-S092583882601529X-main.pdf,10.1016/j.jallcom.2026.187461,Te(1-x)(AgSbTe2)x,x=0%,Te,0,No,,,,,,Seebeck coefficient,350,µV/K,300,K,figure,Fig. 2a,Visually estimated from Fig. 2a
1-s2.0-S092583882601529X-main.pdf,10.1016/j.jallcom.2026.187461,Te(1-x)(AgSbTe2)x,x=0%,Te,0,No,,,,,,Seebeck coefficient,150,µV/K,650,K,figure,Fig. 2a,Visually estimated from Fig. 2a
1-s2.0-S092583882601529X-main.pdf,10.1016/j.jallcom.2026.187461,Te(1-x)(AgSbTe2)x,x=0%,Te,0,No,,,,,,electrical conductivity,0.2,mΩ·cm,300,K,figure,Fig. 2b,"Visually estimated from Fig. 2b (plotted as resistivity, 1/rho)"
1-s2.0-S092583882601529X-main.pdf,10.1016/j.jallcom.2026.187461,Te(1-x)(AgSbTe2)x,x=0%,Te,0,No,,,,,,power factor,2,µW cm^-1 K^-2,300,K,figure,Fig. 2c,Visually estimated from Fig. 2c
1-s2.0-S092583882601529X-main.pdf,10.1016/j.jallcom.2026.187461,Te(1-x)(AgSbTe2)x,x=0%,Te,0,No,,,,,,thermal conductivity,2.1,Wm^-1K^-1,300,K,figure,Fig. 4a,Visually estimated from Fig. 4a
1-s2.0-S092583882601529X-main.pdf,10.1016/j.jallcom.2026.187461,Te(1-x)(AgSbTe2)x,x=0%,Te,0,No,,,,,,lattice thermal conductivity,1.7,Wm^-1K^-1,300,K,figure,Fig. 4b,Visually estimated from Fig. 4b
1-s2.0-S092583882601529X-main.pdf,10.1016/j.jallcom.2026.187461,Te(1-x)(AgSbTe2)x,x=0.5%,Te0.995(AgSbTe2)0.005,2,Yes,Ag,0.5%,unclear,Sb (0.5%) @ unclear,Ag (0.5%) @ unclear site; Sb (0.5%) @ unclear site,Seebeck coefficient,150,µV/K,300,K,figure,Fig. 2a,Visually estimated from Fig. 2a
1-s2.0-S092583882601529X-main.pdf,10.1016/j.jallcom.2026.187461,Te(1-x)(AgSbTe2)x,x=0.5%,Te0.995(AgSbTe2)0.005,2,Yes,Ag,0.5%,unclear,Sb (0.5%) @ unclear,Ag (0.5%) @ unclear site; Sb (0.5%) @ unclear site,Seebeck coefficient,250,µV/K,650,K,figure,Fig. 2a,Visually estimated from Fig. 2a
1-s2.0-S092583882601529X-main.pdf,10.1016/j.jallcom.2026.187461,Te(1-x)(AgSbTe2)x,x=0.5%,Te0.995(AgSbTe2)0.005,2,Yes,Ag,0.5%,unclear,Sb (0.5%) @ unclear,Ag (0.5%) @ unclear site; Sb (0.5%) @ unclear site,power factor,13.8,µW cm^-1 K^-2,450,K,figure,Fig. 2c,Visually estimated from Fig. 2c
1-s2.0-S092583882601529X-main.pdf,10.1016/j.jallcom.2026.187461,Te(1-x)(AgSbTe2)x,x=0.5%,Te(0.995)(AgSbTe2)0.005,1,No,AgSbTe2,0.5%,Te,,AgSbTe2 (0.5%) @ Te site,ZT,0.85,dimensionless,650,K,figure,Fig. 6a,Visually estimated from Fig. 6a
1-s2.0-S092583882601529X-main.pdf,10.1016/j.jallcom.2026.187461,Te(1-x)(AgSbTe2)x,x=1.0%,Te(0.99)(AgSbTe2)0.01,1,No,AgSbTe2,1.0%,Te,,AgSbTe2 (1.0%) @ Te site,ZT,0.85,dimensionless,650,K,figure,Fig. 6a,Visually estimated from Fig. 6a
1-s2.0-S092583882601529X-main.pdf,10.1016/j.jallcom.2026.187461,Te(1-x)(AgSbTe2)x,x=1.5%,Te(0.985)(AgSbTe2)0.015,1,No,AgSbTe2,1.5%,Te,,AgSbTe2 (1.5%) @ Te site,ZT,0.80,dimensionless,650,K,figure,Fig. 6a,Visually estimated from Fig. 6a
1-s2.0-S092583882601529X-main.pdf,10.1016/j.jallcom.2026.187461,Te(1-x)(AgSbTe2)x,x=2.0%,Te(0.98)(AgSbTe2)0.02,1,No,AgSbTe2,2.0%,Te,,AgSbTe2 (2.0%) @ Te site,ZT,0.75,dimensionless,650,K,figure,Fig. 6a,Visually estimated from Fig. 6a
1-s2.0-S1359645412005150-main.pdf,10.1016/j.actamat.2012.07.057,AgSbTe2,3 at.% Pb,Ag20Sb27Te50Pb3,1,No,Pb,3 at.%,Sb,,Pb (3 at.%) @ Sb site,ZT,0.7-0.8,dimensionless,425,K,body text,Abstract,
1-s2.0-S1359645412005150-main.pdf,10.1016/j.actamat.2012.07.057,AgSbTe2,4 at.% Pb,Ag20Sb26Te50Pb4,1,No,Pb,4 at.%,Sb,,Pb (4 at.%) @ Sb site,ZT,0.7-0.8,dimensionless,425,K,body text,Abstract,
1-s2.0-S1359645412005150-main.pdf,10.1016/j.actamat.2012.07.057,AgSbTe2,5 at.% Pb,Ag20Sb25Te50Pb5,1,No,Pb,5 at.%,Sb,,Pb (5 at.%) @ Sb site,thermal conductivity,0.3-0.4,W m-1 K-1,,,body text,Abstract,
1-s2.0-S1359645412005150-main.pdf,10.1016/j.actamat.2012.07.057,AgSbTe2,5 at.% Pb,Ag20Sb25Te50Pb5,1,No,Pb,5 at.%,Sb,,Pb (5 at.%) @ Sb site,ZT,0.7-0.8,dimensionless,425,K,body text,Abstract,
1-s2.0-S1359645412005150-main.pdf,10.1016/j.actamat.2012.07.057,AgSbTe2,6 at.% Pb,Ag20Sb24Te50Pb6,1,No,Pb,6 at.%,Sb,,Pb (6 at.%) @ Sb site,thermal conductivity,0.3-0.4,W m-1 K-1,,,body text,Abstract,
1-s2.0-S1359645412005150-main.pdf,10.1016/j.actamat.2012.07.057,AgSbTe2,6 at.% Pb,Ag20Sb24Te50Pb6,1,No,Pb,6 at.%,Sb,,Pb (6 at.%) @ Sb site,ZT,0.7-0.8,dimensionless,425,K,body text,Abstract,
1-s2.0-S1359645412005150-main.pdf,10.1016/j.actamat.2012.07.057,AgSbTe2,5 at.% Pb (annealed),Ag20Sb25Te50Pb5,1,No,Pb,5 at.%,Sb,,Pb (5 at.%) @ Sb site,ZT,0.4,dimensionless,425,K,body text,Abstract,
1-s2.0-S1359645412005150-main.pdf,10.1016/j.actamat.2012.07.057,AgSbTe2,Pb-alloyed AgSbTe2 (x=3),Pb3Ag20Sb27Te50,1,No,Pb,3 at.%,Sb,,Pb (3 at.%) @ Sb site,,,,,,,,
1-s2.0-S1359645412005150-main.pdf,10.1016/j.actamat.2012.07.057,AgSbTe2,Pb-alloyed AgSbTe2 (x=4),Pb4Ag20Sb26Te50,1,No,Pb,4 at.%,Sb,,Pb (4 at.%) @ Sb site,,,,,,,,
1-s2.0-S1359645412005150-main.pdf,10.1016/j.actamat.2012.07.057,AgSbTe2,Pb-alloyed AgSbTe2 (x=5),Pb5Ag20Sb25Te50,1,No,Pb,5 at.%,Sb,,Pb (5 at.%) @ Sb site,,,,,,,,
1-s2.0-S1359645412005150-main.pdf,10.1016/j.actamat.2012.07.057,AgSbTe2,Pb-alloyed AgSbTe2 (x=6),Pb6Ag20Sb24Te50,1,No,Pb,6 at.%,Sb,,Pb (6 at.%) @ Sb site,,,,,,,,
1-s2.0-S1359645412005150-main.pdf,10.1016/j.actamat.2012.07.057,AgSbTe2,Pb-doped AgSbTe2 (3 at.%),PbxAgSbTe2 (x=0.03),1,No,Pb,3 at.%,unclear,,Pb (3 at.%) @ unclear site,Seebeck coefficient,300,uV/K,300,K,figure,,Visually estimated from Fig. 5a
1-s2.0-S1359645412005150-main.pdf,10.1016/j.actamat.2012.07.057,AgSbTe2,Pb-doped AgSbTe2 (3 at.%),PbxAgSbTe2 (x=0.03),1,No,Pb,3 at.%,unclear,,Pb (3 at.%) @ unclear site,Seebeck coefficient,150,uV/K,650,K,figure,,Visually estimated from Fig. 5a
1-s2.0-S1359645412005150-main.pdf,10.1016/j.actamat.2012.07.057,AgSbTe2,Pb-doped AgSbTe2 (3 at.%),PbxAgSbTe2 (x=0.03),1,No,Pb,3 at.%,unclear,,Pb (3 at.%) @ unclear site,electrical conductivity,60,m ohm cm,300,K,figure,,Visually estimated from Fig. 5b (Resistivity)
1-s2.0-S1359645412005150-main.pdf,10.1016/j.actamat.2012.07.057,AgSbTe2,Pb-doped AgSbTe2 (3 at.%),PbxAgSbTe2 (x=0.03),1,No,Pb,3 at.%,unclear,,Pb (3 at.%) @ unclear site,electrical conductivity,15,m ohm cm,650,K,figure,,Visually estimated from Fig. 5b (Resistivity)
1-s2.0-S1359645412005150-main.pdf,10.1016/j.actamat.2012.07.057,AgSbTe2,Pb-doped AgSbTe2 (3 at.%),PbxAgSbTe2 (x=0.03),1,No,Pb,3 at.%,unclear,,Pb (3 at.%) @ unclear site,thermal conductivity,0.6,W/mK,300,K,figure,,Visually estimated from Fig. 5c
1-s2.0-S1359645412005150-main.pdf,10.1016/j.actamat.2012.07.057,AgSbTe2,Pb-doped AgSbTe2 (3 at.%),PbxAgSbTe2 (x=0.03),1,No,Pb,3 at.%,unclear,,Pb (3 at.%) @ unclear site,thermal conductivity,0.8,W/mK,650,K,figure,,Visually estimated from Fig. 5c
1-s2.0-S1359645412005150-main.pdf,10.1016/j.actamat.2012.07.057,AgSbTe2,Pb-doped AgSbTe2 (3 at.%),PbxAgSbTe2 (x=0.03),1,No,Pb,3 at.%,unclear,,Pb (3 at.%) @ unclear site,ZT,0.3,dimensionless,300,K,figure,,Visually estimated from Fig. 5d
1-s2.0-S1359645412005150-main.pdf,10.1016/j.actamat.2012.07.057,AgSbTe2,Pb-doped AgSbTe2 (3 at.%),PbxAgSbTe2 (x=0.03),1,No,Pb,3 at.%,unclear,,Pb (3 at.%) @ unclear site,ZT,0.2,dimensionless,650,K,figure,,Visually estimated from Fig. 5d
1-s2.0-S1359645412005150-main.pdf,10.1016/j.actamat.2012.07.057,AgSbTe2,Pb-doped AgSbTe2 (5 at.%),PbxAgSbTe2 (x=0.05),1,No,Pb,5 at.%,unclear,,Pb (5 at.%) @ unclear site,ZT,0.8,dimensionless,425,K,figure,,Visually estimated from Fig. 5d; peak value
1-s2.0-S1359645412005150-main.pdf,10.1016/j.actamat.2012.07.057,AgSbTe2,"Pb-doped AgSbTe2 (5 at.%, annealed)",PbxAgSbTe2 (x=0.05),1,No,Pb,5 at.%,unclear,,Pb (5 at.%) @ unclear site,ZT,0.4,dimensionless,425,K,figure,,Visually estimated from Fig. 5d
1-s2.0-S1359645421008223-main.pdf,10.1016/j.actamat.2021.117443,AgSbTe2,as-sintered,AgSb0.998Ce0.002Te2,1,No,Ce,0.2 mol%,unclear,,Ce (0.2 mol%) @ unclear site,Seebeck coefficient,127,μV/K,300,K,Table 1,,
1-s2.0-S1359645421008223-main.pdf,10.1016/j.actamat.2021.117443,AgSbTe2,as-sintered,AgSb0.998Ce0.002Te2,1,No,Ce,0.2 mol%,unclear,,Ce (0.2 mol%) @ unclear site,electrical conductivity,3.02e4,S/cm,300,K,Table 1,,Calculated from resistivity 3.31e-5 Ohm*m
1-s2.0-S1359645421008223-main.pdf,10.1016/j.actamat.2021.117443,AgSbTe2,as-sintered,AgSb0.998Ce0.002Te2,1,No,Ce,0.2 mol%,unclear,,Ce (0.2 mol%) @ unclear site,ZT,1.5,dimensionless,673,K,body text,,
1-s2.0-S1359645421008223-main.pdf,10.1016/j.actamat.2021.117443,AgSbTe2,HT523,AgSb0.998Ce0.002Te2,1,No,Ce,0.2 mol%,unclear,,Ce (0.2 mol%) @ unclear site,Seebeck coefficient,88.4,μV/K,300,K,Table 1,,
1-s2.0-S1359645421008223-main.pdf,10.1016/j.actamat.2021.117443,AgSbTe2,HT523,AgSb0.998Ce0.002Te2,1,No,Ce,0.2 mol%,unclear,,Ce (0.2 mol%) @ unclear site,electrical conductivity,3.73e4,S/cm,300,K,Table 1,,Calculated from resistivity 2.68e-5 Ohm*m
1-s2.0-S1359645421008223-main.pdf,10.1016/j.actamat.2021.117443,AgSbTe2,HT523,AgSb0.998Ce0.002Te2,1,No,Ce,0.2 mol%,unclear,,Ce (0.2 mol%) @ unclear site,ZT,1.31,dimensionless,673,K,body text,,
1-s2.0-S1359645421008223-main.pdf,10.1016/j.actamat.2021.117443,AgSbTe2,HT573,AgSb0.998Ce0.002Te2,1,No,Ce,0.2 mol%,unclear,,Ce (0.2 mol%) @ unclear site,Seebeck coefficient,85.5,μV/K,300,K,Table 1,,
1-s2.0-S1359645421008223-main.pdf,10.1016/j.actamat.2021.117443,AgSbTe2,HT573,AgSb0.998Ce0.002Te2,1,No,Ce,0.2 mol%,unclear,,Ce (0.2 mol%) @ unclear site,electrical conductivity,3.58e4,S/cm,300,K,Table 1,,Calculated from resistivity 2.79e-5 Ohm*m
1-s2.0-S1359645421008223-main.pdf,10.1016/j.actamat.2021.117443,AgSbTe2,HT573,AgSb0.998Ce0.002Te2,1,No,Ce,0.2 mol%,unclear,,Ce (0.2 mol%) @ unclear site,ZT,1.27,dimensionless,673,K,body text,,
1-s2.0-S1359645421008223-main.pdf,10.1016/j.actamat.2021.117443,AgSbTe2,HT673,AgSb0.998Ce0.002Te2,1,No,Ce,0.2 mol%,unclear,,Ce (0.2 mol%) @ unclear site,Seebeck coefficient,274,μV/K,300,K,Table 1,,
1-s2.0-S1359645421008223-main.pdf,10.1016/j.actamat.2021.117443,AgSbTe2,HT673,AgSb0.998Ce0.002Te2,1,No,Ce,0.2 mol%,unclear,,Ce (0.2 mol%) @ unclear site,electrical conductivity,1.33e4,S/cm,300,K,Table 1,,Calculated from resistivity 7.54e-5 Ohm*m
1-s2.0-S1359645421008223-main.pdf,10.1016/j.actamat.2021.117443,AgSbTe2,HT673,AgSb0.998Ce0.002Te2,1,No,Ce,0.2 mol%,unclear,,Ce (0.2 mol%) @ unclear site,thermal conductivity,0.63,W/m·K,673,K,body text,,
1-s2.0-S1359645421008223-main.pdf,10.1016/j.actamat.2021.117443,AgSbTe2,HT673,AgSb0.998Ce0.002Te2,1,No,Ce,0.2 mol%,unclear,,Ce (0.2 mol%) @ unclear site,ZT,1.49,dimensionless,673,K,body text,,
1-s2.0-S1359645421008223-main.pdf,10.1016/j.actamat.2021.117443,AgSbTe2,HT673,AgSb0.998Ce0.002Te2,1,No,Ce,0.2 mol%,unclear,,Ce (0.2 mol%) @ unclear site,power factor,0.96,mW/m·K2,298,K,body text,,
1-s2.0-S1359645421008223-main.pdf,10.1016/j.actamat.2021.117443,AgSbTe2,HT673,AgSb0.998Ce0.002Te2,1,No,Ce,0.2 mol%,unclear,,Ce (0.2 mol%) @ unclear site,power factor,1.39,mW/m·K2,573,K,body text,,
1-s2.0-S1359645421008223-main.pdf,10.1016/j.actamat.2021.117443,AgSbTe2,HT673,AgSb0.998Ce0.002Te2,1,No,Ce,0.2 mol%,unclear,,Ce (0.2 mol%) @ unclear site,power factor,1.41,mW/m·K2,673,K,body text,,
1-s2.0-S1359645421008223-main.pdf,10.1016/j.actamat.2021.117443,AgSbTe2,Ce-doped AgSbTe2 (Ag0.998Ce0.002Te2),Ag0.998Ce0.002Te2,1,No,Ce,0.002,Ag,,Ce (0.002) @ Ag site,,,,,,,,
1-s2.0-S1359645421008223-main.pdf,10.1016/j.actamat.2021.117443,AgSbTe2,as-sintered,0.2 mol% Ce-doped AgSbTe2,1,No,Ce,0.2 mol%,unclear,,Ce (0.2 mol%) @ unclear site,Seebeck coefficient,127,uV/K,,,table,Table 1,at 300 K
1-s2.0-S1359645421008223-main.pdf,10.1016/j.actamat.2021.117443,AgSbTe2,as-sintered,0.2 mol% Ce-doped AgSbTe2,1,No,Ce,0.2 mol%,unclear,,Ce (0.2 mol%) @ unclear site,electrical conductivity,3.02e4,S/m,,,table,Table 1,Calculated from rho = 3.31e-5 Ohm.m at 300 K
1-s2.0-S1359645421008223-main.pdf,10.1016/j.actamat.2021.117443,AgSbTe2,as-sintered,0.2 mol% Ce-doped AgSbTe2,1,No,Ce,0.2 mol%,unclear,,Ce (0.2 mol%) @ unclear site,ZT,0.5,dimensionless,673,K,figure,Fig. 7c,Visually estimated from figure
1-s2.0-S1359645421008223-main.pdf,10.1016/j.actamat.2021.117443,AgSbTe2,HT523,0.2 mol% Ce-doped AgSbTe2,1,No,Ce,0.2 mol%,unclear,,Ce (0.2 mol%) @ unclear site,Seebeck coefficient,88.4,uV/K,,,table,Table 1,at 300 K
1-s2.0-S1359645421008223-main.pdf,10.1016/j.actamat.2021.117443,AgSbTe2,HT523,0.2 mol% Ce-doped AgSbTe2,1,No,Ce,0.2 mol%,unclear,,Ce (0.2 mol%) @ unclear site,electrical conductivity,3.73e4,S/m,,,table,Table 1,Calculated from rho = 2.68e-5 Ohm.m at 300 K
1-s2.0-S1359645421008223-main.pdf,10.1016/j.actamat.2021.117443,AgSbTe2,HT523,0.2 mol% Ce-doped AgSbTe2,1,No,Ce,0.2 mol%,unclear,,Ce (0.2 mol%) @ unclear site,ZT,1.31,dimensionless,673,K,figure,Fig. 7c,Visually estimated from figure
1-s2.0-S1359645421008223-main.pdf,10.1016/j.actamat.2021.117443,AgSbTe2,HT573,0.2 mol% Ce-doped AgSbTe2,1,No,Ce,0.2 mol%,unclear,,Ce (0.2 mol%) @ unclear site,Seebeck coefficient,85.5,uV/K,,,table,Table 1,at 300 K
1-s2.0-S1359645421008223-main.pdf,10.1016/j.actamat.2021.117443,AgSbTe2,HT573,0.2 mol% Ce-doped AgSbTe2,1,No,Ce,0.2 mol%,unclear,,Ce (0.2 mol%) @ unclear site,electrical conductivity,3.58e4,S/m,,,table,Table 1,Calculated from rho = 2.79e-5 Ohm.m at 300 K
1-s2.0-S1359645421008223-main.pdf,10.1016/j.actamat.2021.117443,AgSbTe2,HT573,0.2 mol% Ce-doped AgSbTe2,1,No,Ce,0.2 mol%,unclear,,Ce (0.2 mol%) @ unclear site,ZT,1.27,dimensionless,673,K,figure,Fig. 7c,Visually estimated from figure
1-s2.0-S1359645421008223-main.pdf,10.1016/j.actamat.2021.117443,AgSbTe2,HT673,0.2 mol% Ce-doped AgSbTe2,1,No,Ce,0.2 mol%,unclear,,Ce (0.2 mol%) @ unclear site,Seebeck coefficient,274,uV/K,,,table,Table 1,at 300 K
1-s2.0-S1359645421008223-main.pdf,10.1016/j.actamat.2021.117443,AgSbTe2,HT673,0.2 mol% Ce-doped AgSbTe2,1,No,Ce,0.2 mol%,unclear,,Ce (0.2 mol%) @ unclear site,electrical conductivity,1.33e4,S/m,,,table,Table 1,Calculated from rho = 7.54e-5 Ohm.m at 300 K
1-s2.0-S1359645421008223-main.pdf,10.1016/j.actamat.2021.117443,AgSbTe2,HT673,0.2 mol% Ce-doped AgSbTe2,1,No,Ce,0.2 mol%,unclear,,Ce (0.2 mol%) @ unclear site,ZT,1.49,dimensionless,673,K,figure,Fig. 7c,Visually estimated from figure
1-s2.0-S1359645422000684-main.pdf,10.1016/j.actamat.2022.117681,(Sn1-xPbxSe)0.6(AgSbTe2)0.4,(SnSe)0.6(AgSbTe2)0.4,(SnSe)0.6(AgSbTe2)0.4,0,No,,,,,,power factor,13,μWcm-1K-2,723,K,body text,,
1-s2.0-S1359645422000684-main.pdf,10.1016/j.actamat.2022.117681,(Sn1-xPbxSe)0.6(AgSbTe2)0.4,(SnSe)0.6(AgSbTe2)0.4,(SnSe)0.6(AgSbTe2)0.4,0,No,,,,,,power factor,9.0,μWcm-1K-2,300,K,body text,,
1-s2.0-S1359645422000684-main.pdf,10.1016/j.actamat.2022.117681,(Sn1-xPbxSe)0.6(AgSbTe2)0.4,(SnSe)0.6(AgSbTe2)0.4,(SnSe)0.6(AgSbTe2)0.4,0,No,,,,,,ZT,0.94,dimensionless,723,K,body text,,
1-s2.0-S1359645422000684-main.pdf,10.1016/j.actamat.2022.117681,(Sn1-xPbxSe)0.6(AgSbTe2)0.4,(Sn0.9Pb0.1Se)0.6(AgSbTe2)0.4,(Sn0.9Pb0.1Se)0.6(AgSbTe2)0.4,1,No,Pb,10%,Sn,,Pb (10%) @ Sn site,ZT,1.20,dimensionless,723,K,body text,,
1-s2.0-S1359645422000684-main.pdf,10.1016/j.actamat.2022.117681,(Sn1-xPbxSe)0.6(AgSbTe2)0.4,(Sn0.86Pb0.14Se)0.6(AgSbTe2)0.4,(Sn0.86Pb0.14Se)0.6(AgSbTe2)0.4,1,No,Pb,14%,Sn,,Pb (14%) @ Sn site,thermal conductivity,0.6,Wm-1K-1,300,K,body text,,
1-s2.0-S1359645422000684-main.pdf,10.1016/j.actamat.2022.117681,(Sn1-xPbxSe)0.6(AgSbTe2)0.4,"(SnSe)1-m(AgSbTe2)m, m=0%",SnSe,0,No,,,,,,electrical conductivity,100,S cm-1,300,K,figure,,Visually estimated from Fig. 4a
1-s2.0-S1359645422000684-main.pdf,10.1016/j.actamat.2022.117681,(Sn1-xPbxSe)0.6(AgSbTe2)0.4,"(SnSe)1-m(AgSbTe2)m, m=0%",SnSe,0,No,,,,,,Seebeck coefficient,500,uV K-1,300,K,figure,,Visually estimated from Fig. 4b
1-s2.0-S1359645422000684-main.pdf,10.1016/j.actamat.2022.117681,(Sn1-xPbxSe)0.6(AgSbTe2)0.4,"(SnSe)1-m(AgSbTe2)m, m=0%",SnSe,0,No,,,,,,power factor,0.5,uW cm-1 K-2,300,K,figure,,Visually estimated from Fig. 4c
1-s2.0-S1359645422000684-main.pdf,10.1016/j.actamat.2022.117681,(Sn1-xPbxSe)0.6(AgSbTe2)0.4,"(SnSe)1-m(AgSbTe2)m, m=0%",SnSe,0,No,,,,,,thermal conductivity,1.1,Wm-1K-1,300,K,figure,,Visually estimated from Fig. 4d
1-s2.0-S1359645422000684-main.pdf,10.1016/j.actamat.2022.117681,(Sn1-xPbxSe)0.6(AgSbTe2)0.4,"(SnSe)1-m(AgSbTe2)m, m=0%",SnSe,0,No,,,,,,lattice thermal conductivity,1.1,Wm-1K-1,300,K,figure,,Visually estimated from Fig. 4e
1-s2.0-S1359645422000684-main.pdf,10.1016/j.actamat.2022.117681,(Sn1-xPbxSe)0.6(AgSbTe2)0.4,"(SnSe)1-m(AgSbTe2)m, m=0%",SnSe,0,No,,,,,,ZT,0.1,dimensionless,300,K,figure,,Visually estimated from Fig. 4f
1-s2.0-S1359645422000684-main.pdf,10.1016/j.actamat.2022.117681,(Sn1-xPbxSe)0.6(AgSbTe2)0.4,(SnSe)0.6(AgSbTe2)0.4,(SnSe)0.6(AgSbTe2)0.4,0,No,,,,,,electrical conductivity,600,S cm-1,300,K,figure,,Visually estimated from Fig. 4a
1-s2.0-S1359645422000684-main.pdf,10.1016/j.actamat.2022.117681,(Sn1-xPbxSe)0.6(AgSbTe2)0.4,(SnSe)0.6(AgSbTe2)0.4,(SnSe)0.6(AgSbTe2)0.4,0,No,,,,,,Seebeck coefficient,100,uV K-1,300,K,figure,,Visually estimated from Fig. 4b
1-s2.0-S1359645422000684-main.pdf,10.1016/j.actamat.2022.117681,(Sn1-xPbxSe)0.6(AgSbTe2)0.4,(SnSe)0.6(AgSbTe2)0.4,(SnSe)0.6(AgSbTe2)0.4,0,No,,,,,,power factor,13,uW cm-1 K-2,723,K,figure,,Visually estimated from Fig. 4c
1-s2.0-S1359645422000684-main.pdf,10.1016/j.actamat.2022.117681,(Sn1-xPbxSe)0.6(AgSbTe2)0.4,(SnSe)0.6(AgSbTe2)0.4,(SnSe)0.6(AgSbTe2)0.4,0,No,,,,,,ZT,0.94,dimensionless,723,K,figure,,Visually estimated from Fig. 4f
1-s2.0-S1359645422000684-main.pdf,10.1016/j.actamat.2022.117681,(Sn1-xPbxSe)0.6(AgSbTe2)0.4,(Sn0.9Pb0.1Se)0.6(AgSbTe2)0.4,(Sn0.9Pb0.1Se)0.6(AgSbTe2)0.4,1,No,Pb,10%,multiple sites,,Pb (10%) @ multiple sites site,lattice thermal conductivity,0.43,Wm-1K-1,300,K,body text,,Value stated in section 3.5
1-s2.0-S1359645422000684-main.pdf,10.1016/j.actamat.2022.117681,(Sn1-xPbxSe)0.6(AgSbTe2)0.4,x=0%,"(Sn1-xPbxSe)0.6(AgSbTe2)0.4, x=0",0,No,,,,,,thermal conductivity,1.0,Wm-1K-1,300,K,figure,,Visually estimated from Fig. 6a
1-s2.0-S1359645422000684-main.pdf,10.1016/j.actamat.2022.117681,(Sn1-xPbxSe)0.6(AgSbTe2)0.4,x=0%,"(Sn1-xPbxSe)0.6(AgSbTe2)0.4, x=0",0,No,,,,,,thermal conductivity,0.8,Wm-1K-1,800,K,figure,,Visually estimated from Fig. 6a
1-s2.0-S1359645422000684-main.pdf,10.1016/j.actamat.2022.117681,(Sn1-xPbxSe)0.6(AgSbTe2)0.4,x=0%,"(Sn1-xPbxSe)0.6(AgSbTe2)0.4, x=0",0,No,,,,,,electrical conductivity,650,S cm-1,300,K,figure,,Visually estimated from Fig. 8a
1-s2.0-S1359645422000684-main.pdf,10.1016/j.actamat.2022.117681,(Sn1-xPbxSe)0.6(AgSbTe2)0.4,x=0%,"(Sn1-xPbxSe)0.6(AgSbTe2)0.4, x=0",0,No,,,,,,electrical conductivity,300,S cm-1,800,K,figure,,Visually estimated from Fig. 8a
1-s2.0-S1359645422000684-main.pdf,10.1016/j.actamat.2022.117681,(Sn1-xPbxSe)0.6(AgSbTe2)0.4,x=0%,"(Sn1-xPbxSe)0.6(AgSbTe2)0.4, x=0",0,No,,,,,,Seebeck coefficient,150,uV K-1,300,K,figure,,Visually estimated from Fig. 8c
1-s2.0-S1359645422000684-main.pdf,10.1016/j.actamat.2022.117681,(Sn1-xPbxSe)0.6(AgSbTe2)0.4,x=0%,"(Sn1-xPbxSe)0.6(AgSbTe2)0.4, x=0",0,No,,,,,,Seebeck coefficient,200,uV K-1,800,K,figure,,Visually estimated from Fig. 8c
1-s2.0-S1359645422000684-main.pdf,10.1016/j.actamat.2022.117681,(Sn1-xPbxSe)0.6(AgSbTe2)0.4,x=0%,"(Sn1-xPbxSe)0.6(AgSbTe2)0.4, x=0",0,No,,,,,,power factor,12.5,uW cm-1K-2,600,K,figure,,Visually estimated from Fig. 8f
1-s2.0-S1359645422000684-main.pdf,10.1016/j.actamat.2022.117681,(Sn1-xPbxSe)0.6(AgSbTe2)0.4,x=0%,"(Sn1-xPbxSe)0.6(AgSbTe2)0.4, x=0",0,No,,,,,,ZT,0.8,dimensionless,773,K,figure,,Visually estimated from Fig. 9a
1-s2.0-S1359645422000684-main.pdf,10.1016/j.actamat.2022.117681,(Sn1-xPbxSe)0.6(AgSbTe2)0.4,x=10%,"(Sn1-xPbxSe)0.6(AgSbTe2)0.4, x=0.10",1,No,Pb,10%,Sn,,Pb (10%) @ Sn site,ZT,1.2,dimensionless,723,K,text,Section 3.7,
1-s2.0-S1359645425002769-main.pdf,10.1016/j.actamat.2025.120985,AgSbTe2,QA-AgSbTe2 (A = 0 h),AgSbTe2,0,No,,,,,,electrical conductivity,1.21e4,S m-1,300,K,body text,,
1-s2.0-S1359645425002769-main.pdf,10.1016/j.actamat.2025.120985,AgSbTe2,QA-AgSbTe2 (A = 0 h),AgSbTe2,0,No,,,,,,electrical conductivity,8.24e3,S m-1,300,K,body text,,Value for A = 48 h
1-s2.0-S1359645425002769-main.pdf,10.1016/j.actamat.2025.120985,AgSbTe2,QA-AgSbTe2 (A = 0 h),AgSbTe2,0,No,,,,,,electrical conductivity,1.40e4,S m-1,300,K,body text,,Value for A = 24 h
1-s2.0-S1359645425002769-main.pdf,10.1016/j.actamat.2025.120985,AgSbTe2,QA-AgSbTe2 (A = 0 h),AgSbTe2,0,No,,,,,,Seebeck coefficient,298.37,uV K-1,548,K,body text,,Value for A = 24 h
1-s2.0-S1359645425002769-main.pdf,10.1016/j.actamat.2025.120985,AgSbTe2,QA-AgSbTe2 (A = 0 h),AgSbTe2,0,No,,,,,,power factor,8.22,uW cm-1 K-2,548,K,body text,,Value for A = 24 h
1-s2.0-S1359645425002769-main.pdf,10.1016/j.actamat.2025.120985,AgSbTe2,QA-AgSbTe2 (A = 0 h),AgSbTe2,0,No,,,,,,power factor,7.11,uW cm-1 K-2,548,K,body text,,Value for A = 0 h
1-s2.0-S1359645425002769-main.pdf,10.1016/j.actamat.2025.120985,AgSbTe2,QA-AgSbTe2 (A = 0 h),AgSbTe2,0,No,,,,,,thermal conductivity,0.38,W m-1 K-1,548,K,body text,,Value for A = 24 h
1-s2.0-S1359645425002769-main.pdf,10.1016/j.actamat.2025.120985,AgSbTe2,QA-AgSbTe2 (A = 0 h),AgSbTe2,0,No,,,,,,thermal conductivity,0.4,W m-1 K-1,548,K,body text,,Value for A = 0 h
1-s2.0-S1359645425002769-main.pdf,10.1016/j.actamat.2025.120985,AgSbTe2,QA-AgSbTe2 (A = 0 h),AgSbTe2,0,No,,,,,,ZT,1.18,dimensionless,548,K,body text,,Value for A = 24 h
1-s2.0-S1359645425002769-main.pdf,10.1016/j.actamat.2025.120985,AgSbTe2,QA-AgSbTe2 (A = 0 h),AgSbTe2,0,No,,,,,,ZT,0.94,dimensionless,300-633,K,body text,,Average ZT for A = 24 h
1-s2.0-S1359645425002769-main.pdf,10.1016/j.actamat.2025.120985,AgSbTe2,QA-AgSbTe2 (A = 0 h),AgSbTe2,0,No,,,,,,electrical conductivity,1.2,10^4 S m^-1,300,K,figure,Fig. 3a,Visually estimated from Fig. 3a
1-s2.0-S1359645425002769-main.pdf,10.1016/j.actamat.2025.120985,AgSbTe2,QA-AgSbTe2 (A = 0 h),AgSbTe2,0,No,,,,,,Seebeck coefficient,240,uV K^-1,300,K,figure,Fig. 3b,Visually estimated from Fig. 3b
