Repository: Harpriyaminhas/AgSbTe2_data_extraction

# AgSbTe2 Thermoelectric Dataset Extraction + Viewer

Pipeline and dataset for doping/thermoelectric-property data extracted from
173 journal-article PDFs on AgSbTe2-family thermoelectrics (Seebeck
coefficient, electrical conductivity, thermal conductivity, lattice thermal
conductivity, power factor, ZT), with dopant/co-dopant/doping-site and DOI
provenance for every data point.

**What's in this repo, and what's deliberately NOT:**
- Included: the extraction pipeline code, the Streamlit viewer app, the
  extracted dataset (CSV/Excel), and per-paper raw extraction JSON.
- **Not included**: the 173 source PDFs, or rendered page images of them.

File: output/AgSbTe2_Thermoelectric_Refined_Data.csv (part 1 of 9)
doi,source_pdf,base_composition,sample_id,full_formula,num_dopants,is_codoped,primary_dopant_element,primary_dopant_ratio,primary_dopant_site,codopant_elements,all_dopants_detail,power_factor,seebeck_coefficient,electrical_conductivity,ZT,temperature
10.1016/j.electacta.2016.02.206,1-s2.0-S0013468616305072-main.pdf,AgSbTe2,Ag15Sb27Te58 (amorphous thin film),Ag15Sb27Te58,0,No,,,,,,,1270 mV/K,,,room temperature
10.1016/j.electacta.2016.02.206,1-s2.0-S0013468616305072-main.pdf,AgSbTe2,Ag25Sb25Te50 (stoichiometric nanocrystalline thin film),Ag25Sb25Te50,0,No,,,,,,553 mW/mK2,,,,room temperature
10.1016/j.electacta.2016.02.206,1-s2.0-S0013468616305072-main.pdf,AgSbTe2,AgxSbyTez (nanocrystalline thin films range),AgxSbyTez,0,No,,,,,,90–553 mW/mK2,170 to 405 mV/K,,,room temperature
10.1016/j.electacta.2016.02.206,1-s2.0-S0013468616305072-main.pdf,AgSbTe2,"Bulk Ag20.2Sb27.9Te51.9 [Table 1, Ref 17]",Ag20.2Sb27.9Te51.9,0,No,,,,,,2340.97 mW/m.K2,295 mV/K,269 S/cm,,room temperature
10.1016/j.electacta.2016.02.206,1-s2.0-S0013468616305072-main.pdf,AgSbTe2,"Bulk AgSbTe2 [Table 1, Ref 12]",AgSbTe2,0,No,,,,,,385.33 mW/m.K2,170 mV/K,133.33 S/cm,,room temperature
10.1016/j.matlet.2008.02.039,1-s2.0-S0167577X08002243-main.pdf,AgSbTe2,"(AgSbTe2)1-x(Ag2Te)x, x=0",AgSbTe2,1,No,Ag2Te,x=0,unclear,,Ag2Te (x=0) @ unclear site,3.5 10^-4 W/mK^2,140 uV/K | 80 uV/K,1.72 mOhm*cm (resistivity),,room temperature K
10.1016/j.matlet.2008.02.039,1-s2.0-S0167577X08002243-main.pdf,AgSbTe2,"(AgSbTe2)1-x(Ag2Te)x, x=0.05",(AgSbTe2)0.95(Ag2Te)0.05,1,No,Ag2Te,x=0.05,unclear,,Ag2Te (x=0.05) @ unclear site,4.2 10^-4 W/mK^2,132 uV/K | 75 uV/K,,,room temperature K
10.1016/j.matlet.2008.02.039,1-s2.0-S0167577X08002243-main.pdf,AgSbTe2,"(AgSbTe2)1-x(Ag2Te)x, x=0.1",(AgSbTe2)0.9(Ag2Te)0.1,1,No,Ag2Te,x=0.1,unclear,,Ag2Te (x=0.1) @ unclear site,3.8 10^-4 W/mK^2,120 uV/K | 65 uV/K,,,room temperature K
10.1016/j.matlet.2008.02.039,1-s2.0-S0167577X08002243-main.pdf,AgSbTe2,"(AgSbTe2)1-x(Ag2Te)x, x=0.2",(AgSbTe2)0.8(Ag2Te)0.2,1,No,Ag2Te,x=0.2,unclear,,Ag2Te (x=0.2) @ unclear site,3.2 10^-4 W/mK^2,110 uV/K | 60 uV/K,,,room temperature K
10.1016/j.matlet.2008.02.039,1-s2.0-S0167577X08002243-main.pdf,AgSbTe2,AgSbTe2 (x=0),AgSbTe2,0,No,,,,,,,,172.4 S/cm,,room temperature K
10.1016/j.jallcom.2010.03.170,1-s2.0-S0925838810006912-main.pdf,AgxSb2-xTe3-x,Ag0.78Sb1.22Te2.22,Ag0.78Sb1.22Te2.22,0,No,,,,,,,188 uV K^-1,3.48 10^4 Sm^-1,,300 K
10.1016/j.jallcom.2010.03.170,1-s2.0-S0925838810006912-main.pdf,AgxSb2-xTe3-x,Ag0.78Sb1.22Te2.22,Ag0.78Sb1.22Te2.22,1,No,Ag,0.78,Ag,,Ag (0.78) @ Ag site,,188 uV K-1,3.48 10^4 Sm-1,,not reported
10.1016/j.jallcom.2010.03.170,1-s2.0-S0925838810006912-main.pdf,AgxSb2-xTe3-x,Ag0.81Sb1.19Te2.19,Ag0.81Sb1.19Te2.19,0,No,,,,,,,231 uV K^-1,2.63 10^4 Sm^-1,,300 K
10.1016/j.jallcom.2010.03.170,1-s2.0-S0925838810006912-main.pdf,AgxSb2-xTe3-x,Ag0.81Sb1.19Te2.19,Ag0.81Sb1.19Te2.19,1,No,Ag,0.81,Ag,,Ag (0.81) @ Ag site,,231 uV K-1,2.63 10^4 Sm-1,,not reported
10.1016/j.jallcom.2010.03.170,1-s2.0-S0925838810006912-main.pdf,AgxSb2-xTe3-x,Ag0.84Sb1.16Te2.16,Ag0.84Sb1.16Te2.16,0,No,,,,,,2.35 10^-3 W m^-1 K^-2,295 uV K^-1,2.69 10^4 Sm^-1,,300 K
10.1016/j.jallcom.2010.03.170,1-s2.0-S0925838810006912-main.pdf,AgxSb2-xTe3-x,Ag0.84Sb1.16Te2.16,Ag0.84Sb1.16Te2.16,0,No,,,,,,,,,1.53 dimensionless,500 K
10.1016/j.jallcom.2010.03.170,1-s2.0-S0925838810006912-main.pdf,AgxSb2-xTe3-x,Ag0.84Sb1.16Te2.16,Ag0.84Sb1.16Te2.16,1,No,Ag,0.84,Ag,,Ag (0.84) @ Ag site,,295 uV K-1,2.69 10^4 Sm-1,,not reported
10.1016/j.jallcom.2010.03.170,1-s2.0-S0925838810006912-main.pdf,AgxSb2-xTe3-x,Ag0.87Sb1.13Te2.13,Ag0.87Sb1.13Te2.13,0,No,,,,,,,250 uV K^-1,2.79 10^4 Sm^-1,,300 K
10.1016/j.jallcom.2010.03.170,1-s2.0-S0925838810006912-main.pdf,AgxSb2-xTe3-x,Ag0.87Sb1.13Te2.13,Ag0.87Sb1.13Te2.13,1,No,Ag,0.87,Ag,,Ag (0.87) @ Ag site,,250 uV K-1,2.79 10^4 Sm-1,,not reported
10.1016/j.jallcom.2010.03.170,1-s2.0-S0925838810006912-main.pdf,AgxSb2-xTe3-x,Ag0.90Sb1.10Te2.10,Ag0.90Sb1.10Te2.10,0,No,,,,,,,281 uV K^-1,2.33 10^4 Sm^-1,,300 K
10.1016/j.jallcom.2010.03.170,1-s2.0-S0925838810006912-main.pdf,AgxSb2-xTe3-x,Ag0.90Sb1.10Te2.10,Ag0.90Sb1.10Te2.10,0,No,,,,,,,,,1.53 dimensionless,673 K
10.1016/j.jallcom.2010.03.170,1-s2.0-S0925838810006912-main.pdf,AgxSb2-xTe3-x,Ag0.90Sb1.10Te2.10,Ag0.90Sb1.10Te2.10,1,No,Ag,0.90,Ag,,Ag (0.90) @ Ag site,,281 uV K-1,2.33 10^4 Sm-1,,not reported
10.1016/j.jallcom.2010.03.170,1-s2.0-S0925838810006912-main.pdf,AgxSb2-xTe3-x,Ag0.93Sb1.07Te2.07,Ag0.93Sb1.07Te2.07,0,No,,,,,,,254 uV K^-1,1.89 10^4 Sm^-1,,300 K
10.1016/j.jallcom.2010.03.170,1-s2.0-S0925838810006912-main.pdf,AgxSb2-xTe3-x,Ag0.93Sb1.07Te2.07,Ag0.93Sb1.07Te2.07,1,No,Ag,0.93,Ag,,Ag (0.93) @ Ag site,,254 uV K-1,1.89 10^4 Sm-1,,not reported
10.1016/j.jallcom.2019.04.294,1-s2.0-S0925838819316007-main.pdf,TlSbTe2,Tl0.98In0.02SbTe2,Tl0.98In0.02SbTe2,1,No,In,0.02,Tl,,In (0.02) @ Tl site,,141 mV K-1,490 U-1cm-1,,372 K
10.1016/j.jallcom.2019.04.294,1-s2.0-S0925838819316007-main.pdf,TlSbTe2,Tl0.98In0.02SbTe2,Tl0.98In0.02SbTe2,1,No,In,0.02,Tl,,In (0.02) @ Tl site,,,,0.61 dimensionless,480 K
10.1016/j.jallcom.2019.04.294,1-s2.0-S0925838819316007-main.pdf,TlSbTe2,Tl0.98In0.02SbTe2,Tl0.98In0.02SbTe2,1,No,In,0.02,Tl,,In (0.02) @ Tl site,,,118 U-1cm-1,,620 K
10.1016/j.jallcom.2019.04.294,1-s2.0-S0925838819316007-main.pdf,TlSbTe2,Tl0.98In0.02SbTe2,Tl0.98In0.02SbTe2,1,No,In,0.02,Tl,,In (0.02) @ Tl site,,227 mV K-1,,,623 K
10.1016/j.jallcom.2019.04.294,1-s2.0-S0925838819316007-main.pdf,TlSbTe2,Tl0.98Yb0.02SbTe2,Tl0.98Yb0.02SbTe2,1,No,Yb,0.02,Tl,,Yb (0.02) @ Tl site,,100 μV K-1,1000 Ω-1cm-1,,300 K
10.1016/j.jallcom.2019.04.294,1-s2.0-S0925838819316007-main.pdf,TlSbTe2,Tl0.98Yb0.02SbTe2,Tl0.98Yb0.02SbTe2,1,No,Yb,0.02,Tl,,Yb (0.02) @ Tl site,,213 mV K-1,218 U-1cm-1,0.85 dimensionless,625 K
10.1016/j.jallcom.2019.04.294,1-s2.0-S0925838819316007-main.pdf,TlSbTe2,TlSb0.98In0.02Te2,TlSb0.98In0.02Te2,1,No,In,0.02,Sb,,In (0.02) @ Sb site,,,695 U-1cm-1,,379 K
10.1016/j.jallcom.2019.04.294,1-s2.0-S0925838819316007-main.pdf,TlSbTe2,TlSb0.98In0.02Te2,TlSb0.98In0.02Te2,1,No,In,0.02,Sb,,In (0.02) @ Sb site,,,,0.77 dimensionless,622 K
10.1016/j.jallcom.2019.04.294,1-s2.0-S0925838819316007-main.pdf,TlSbTe2,TlSb0.98In0.02Te2,TlSb0.98In0.02Te2,1,No,In,0.02,Sb,,In (0.02) @ Sb site,,,155 U-1cm-1,,675 K
10.1016/j.jallcom.2019.04.294,1-s2.0-S0925838819316007-main.pdf,TlSbTe2,TlSb0.98In0.02Te2,TlSb0.98In0.02Te2,1,No,In,0.02,Sb,,In (0.02) @ Sb site,,113 mV K-1 | 235 mV K-1,,,not specified K
10.1016/j.jallcom.2026.187461,1-s2.0-S092583882601529X-main.pdf,Te(1-x)(AgSbTe2)x,"Te(1-x)(AgSbTe2)x, x=0.005",Te0.995(AgSbTe2)0.005,2,Yes,Ag,0.5%,unclear,Sb (0.5%) @ Te,Ag (0.5%) @ unclear site; Sb (0.5%) @ Te site,,149 μV/K,2.2 mΩ⋅cm,,300 K
10.1016/j.jallcom.2026.187461,1-s2.0-S092583882601529X-main.pdf,Te(1-x)(AgSbTe2)x,"Te(1-x)(AgSbTe2)x, x=0.005",Te0.995(AgSbTe2)0.005,2,Yes,Ag,0.5%,unclear,Sb (0.5%) @ Te,Ag (0.5%) @ unclear site; Sb (0.5%) @ Te site,13.8 μW cm−1 K−2,,,,475 K
10.1016/j.jallcom.2026.187461,1-s2.0-S092583882601529X-main.pdf,Te(1-x)(AgSbTe2)x,"Te(1-x)(AgSbTe2)x, x=0.005",Te0.995(AgSbTe2)0.005,2,Yes,Ag,0.5%,unclear,Sb (0.5%) @ Te,Ag (0.5%) @ unclear site; Sb (0.5%) @ Te site,,250 μV/K,8 mΩ⋅cm,,650 K
10.1016/j.jallcom.2026.187461,1-s2.0-S092583882601529X-main.pdf,Te(1-x)(AgSbTe2)x,"Te(1-x)(AgSbTe2)x, x=0.01",Te0.99(AgSbTe2)0.01,2,Yes,Ag,1.0%,unclear,Sb (1.0%) @ Te,Ag (1.0%) @ unclear site; Sb (1.0%) @ Te site,,,,0.85 dimensionless,650 K
10.1016/j.jallcom.2026.187461,1-s2.0-S092583882601529X-main.pdf,Te(1-x)(AgSbTe2)x,x=0%,Te,0,No,,,,,,2 µW cm^-1 K^-2,350 µV/K,0.2 mΩ·cm,,300 K
10.1016/j.jallcom.2026.187461,1-s2.0-S092583882601529X-main.pdf,Te(1-x)(AgSbTe2)x,x=0%,Te,0,No,,,,,,,150 µV/K,,,650 K
10.1016/j.jallcom.2026.187461,1-s2.0-S092583882601529X-main.pdf,Te(1-x)(AgSbTe2)x,x=0.5%,Te0.995(AgSbTe2)0.005,2,Yes,Ag,0.5%,unclear,Sb (0.5%) @ unclear,Ag (0.5%) @ unclear site; Sb (0.5%) @ unclear site,,150 µV/K,,,300 K
10.1016/j.jallcom.2026.187461,1-s2.0-S092583882601529X-main.pdf,Te(1-x)(AgSbTe2)x,x=0.5%,Te0.995(AgSbTe2)0.005,2,Yes,Ag,0.5%,unclear,Sb (0.5%) @ unclear,Ag (0.5%) @ unclear site; Sb (0.5%) @ unclear site,13.8 µW cm^-1 K^-2,,,,450 K
10.1016/j.jallcom.2026.187461,1-s2.0-S092583882601529X-main.pdf,Te(1-x)(AgSbTe2)x,x=0.5%,Te0.995(AgSbTe2)0.005,2,Yes,Ag,0.5%,unclear,Sb (0.5%) @ unclear,Ag (0.5%) @ unclear site; Sb (0.5%) @ unclear site,,250 µV/K,,,650 K
10.1016/j.jallcom.2026.187461,1-s2.0-S092583882601529X-main.pdf,Te(1-x)(AgSbTe2)x,x=0.5%,Te(0.995)(AgSbTe2)0.005,1,No,AgSbTe2,0.5%,Te,,AgSbTe2 (0.5%) @ Te site,,,,0.85 dimensionless,650 K
10.1016/j.jallcom.2026.187461,1-s2.0-S092583882601529X-main.pdf,Te(1-x)(AgSbTe2)x,x=1.0%,Te(0.99)(AgSbTe2)0.01,1,No,AgSbTe2,1.0%,Te,,AgSbTe2 (1.0%) @ Te site,,,,0.85 dimensionless,650 K
10.1016/j.jallcom.2026.187461,1-s2.0-S092583882601529X-main.pdf,Te(1-x)(AgSbTe2)x,x=1.5%,Te(0.985)(AgSbTe2)0.015,1,No,AgSbTe2,1.5%,Te,,AgSbTe2 (1.5%) @ Te site,,,,0.80 dimensionless,650 K
10.1016/j.jallcom.2026.187461,1-s2.0-S092583882601529X-main.pdf,Te(1-x)(AgSbTe2)x,x=2.0%,Te(0.98)(AgSbTe2)0.02,1,No,AgSbTe2,2.0%,Te,,AgSbTe2 (2.0%) @ Te site,,,,0.75 dimensionless,650 K
10.1016/j.actamat.2012.07.057,1-s2.0-S1359645412005150-main.pdf,AgSbTe2,3 at.% Pb,Ag20Sb27Te50Pb3,1,No,Pb,3 at.%,Sb,,Pb (3 at.%) @ Sb site,,,,0.7-0.8 dimensionless,425 K
10.1016/j.actamat.2012.07.057,1-s2.0-S1359645412005150-main.pdf,AgSbTe2,4 at.% Pb,Ag20Sb26Te50Pb4,1,No,Pb,4 at.%,Sb,,Pb (4 at.%) @ Sb site,,,,0.7-0.8 dimensionless,425 K
10.1016/j.actamat.2012.07.057,1-s2.0-S1359645412005150-main.pdf,AgSbTe2,5 at.% Pb,Ag20Sb25Te50Pb5,1,No,Pb,5 at.%,Sb,,Pb (5 at.%) @ Sb site,,,,0.7-0.8 dimensionless,425 K
10.1016/j.actamat.2012.07.057,1-s2.0-S1359645412005150-main.pdf,AgSbTe2,5 at.% Pb (annealed),Ag20Sb25Te50Pb5,1,No,Pb,5 at.%,Sb,,Pb (5 at.%) @ Sb site,,,,0.4 dimensionless,425 K
10.1016/j.actamat.2012.07.057,1-s2.0-S1359645412005150-main.pdf,AgSbTe2,6 at.% Pb,Ag20Sb24Te50Pb6,1,No,Pb,6 at.%,Sb,,Pb (6 at.%) @ Sb site,,,,0.7-0.8 dimensionless,425 K
10.1016/j.actamat.2012.07.057,1-s2.0-S1359645412005150-main.pdf,AgSbTe2,Pb-doped AgSbTe2 (3 at.%),PbxAgSbTe2 (x=0.03),1,No,Pb,3 at.%,unclear,,Pb (3 at.%) @ unclear site,,300 uV/K,60 m ohm cm,0.3 dimensionless,300 K
10.1016/j.actamat.2012.07.057,1-s2.0-S1359645412005150-main.pdf,AgSbTe2,Pb-doped AgSbTe2 (3 at.%),PbxAgSbTe2 (x=0.03),1,No,Pb,3 at.%,unclear,,Pb (3 at.%) @ unclear site,,150 uV/K,15 m ohm cm,0.2 dimensionless,650 K
10.1016/j.actamat.2012.07.057,1-s2.0-S1359645412005150-main.pdf,AgSbTe2,Pb-doped AgSbTe2 (5 at.%),PbxAgSbTe2 (x=0.05),1,No,Pb,5 at.%,unclear,,Pb (5 at.%) @ unclear site,,,,0.8 dimensionless,425 K
10.1016/j.actamat.2012.07.057,1-s2.0-S1359645412005150-main.pdf,AgSbTe2,"Pb-doped AgSbTe2 (5 at.%, annealed)",PbxAgSbTe2 (x=0.05),1,No,Pb,5 at.%,unclear,,Pb (5 at.%) @ unclear site,,,,0.4 dimensionless,425 K
10.1016/j.actamat.2021.117443,1-s2.0-S1359645421008223-main.pdf,AgSbTe2,HT523,AgSb0.998Ce0.002Te2,1,No,Ce,0.2 mol%,unclear,,Ce (0.2 mol%) @ unclear site,,88.4 μV/K,3.73e4 S/cm,,300 K
10.1016/j.actamat.2021.117443,1-s2.0-S1359645421008223-main.pdf,AgSbTe2,HT523,AgSb0.998Ce0.002Te2,1,No,Ce,0.2 mol%,unclear,,Ce (0.2 mol%) @ unclear site,,,,1.31 dimensionless,673 K
10.1016/j.actamat.2021.117443,1-s2.0-S1359645421008223-main.pdf,AgSbTe2,HT523,0.2 mol% Ce-doped AgSbTe2,1,No,Ce,0.2 mol%,unclear,,Ce (0.2 mol%) @ unclear site,,,,1.31 dimensionless,673 K
10.1016/j.actamat.2021.117443,1-s2.0-S1359645421008223-main.pdf,AgSbTe2,HT523,0.2 mol% Ce-doped AgSbTe2,1,No,Ce,0.2 mol%,unclear,,Ce (0.2 mol%) @ unclear site,,88.4 uV/K,3.73e4 S/m,,not reported
10.1016/j.actamat.2021.117443,1-s2.0-S1359645421008223-main.pdf,AgSbTe2,HT573,AgSb0.998Ce0.002Te2,1,No,Ce,0.2 mol%,unclear,,Ce (0.2 mol%) @ unclear site,,85.5 μV/K,3.58e4 S/cm,,300 K
10.1016/j.actamat.2021.117443,1-s2.0-S1359645421008223-main.pdf,AgSbTe2,HT573,AgSb0.998Ce0.002Te2,1,No,Ce,0.2 mol%,unclear,,Ce (0.2 mol%) @ unclear site,,,,1.27 dimensionless,673 K
10.1016/j.actamat.2021.117443,1-s2.0-S1359645421008223-main.pdf,AgSbTe2,HT573,0.2 mol% Ce-doped AgSbTe2,1,No,Ce,0.2 mol%,unclear,,Ce (0.2 mol%) @ unclear site,,,,1.27 dimensionless,673 K
10.1016/j.actamat.2021.117443,1-s2.0-S1359645421008223-main.pdf,AgSbTe2,HT573,0.2 mol% Ce-doped AgSbTe2,1,No,Ce,0.2 mol%,unclear,,Ce (0.2 mol%) @ unclear site,,85.5 uV/K,3.58e4 S/m,,not reported
10.1016/j.actamat.2021.117443,1-s2.0-S1359645421008223-main.pdf,AgSbTe2,HT673,AgSb0.998Ce0.002Te2,1,No,Ce,0.2 mol%,unclear,,Ce (0.2 mol%) @ unclear site,0.96 mW/m·K2,,,,298 K
10.1016/j.actamat.2021.117443,1-s2.0-S1359645421008223-main.pdf,AgSbTe2,HT673,AgSb0.998Ce0.002Te2,1,No,Ce,0.2 mol%,unclear,,Ce (0.2 mol%) @ unclear site,,274 μV/K,1.33e4 S/cm,,300 K
10.1016/j.actamat.2021.117443,1-s2.0-S1359645421008223-main.pdf,AgSbTe2,HT673,AgSb0.998Ce0.002Te2,1,No,Ce,0.2 mol%,unclear,,Ce (0.2 mol%) @ unclear site,1.39 mW/m·K2,,,,573 K
10.1016/j.actamat.2021.117443,1-s2.0-S1359645421008223-main.pdf,AgSbTe2,HT673,AgSb0.998Ce0.002Te2,1,No,Ce,0.2 mol%,unclear,,Ce (0.2 mol%) @ unclear site,1.41 mW/m·K2,,,1.49 dimensionless,673 K
10.1016/j.actamat.2021.117443,1-s2.0-S1359645421008223-main.pdf,AgSbTe2,HT673,0.2 mol% Ce-doped AgSbTe2,1,No,Ce,0.2 mol%,unclear,,Ce (0.2 mol%) @ unclear site,,,,1.49 dimensionless,673 K
10.1016/j.actamat.2021.117443,1-s2.0-S1359645421008223-main.pdf,AgSbTe2,HT673,0.2 mol% Ce-doped AgSbTe2,1,No,Ce,0.2 mol%,unclear,,Ce (0.2 mol%) @ unclear site,,274 uV/K,1.33e4 S/m,,not reported
10.1016/j.actamat.2021.117443,1-s2.0-S1359645421008223-main.pdf,AgSbTe2,as-sintered,AgSb0.998Ce0.002Te2,1,No,Ce,0.2 mol%,unclear,,Ce (0.2 mol%) @ unclear site,,127 μV/K,3.02e4 S/cm,,300 K
10.1016/j.actamat.2021.117443,1-s2.0-S1359645421008223-main.pdf,AgSbTe2,as-sintered,AgSb0.998Ce0.002Te2,1,No,Ce,0.2 mol%,unclear,,Ce (0.2 mol%) @ unclear site,,,,1.5 dimensionless,673 K
10.1016/j.actamat.2021.117443,1-s2.0-S1359645421008223-main.pdf,AgSbTe2,as-sintered,0.2 mol% Ce-doped AgSbTe2,1,No,Ce,0.2 mol%,unclear,,Ce (0.2 mol%) @ unclear site,,,,0.5 dimensionless,673 K
10.1016/j.actamat.2021.117443,1-s2.0-S1359645421008223-main.pdf,AgSbTe2,as-sintered,0.2 mol% Ce-doped AgSbTe2,1,No,Ce,0.2 mol%,unclear,,Ce (0.2 mol%) @ unclear site,,127 uV/K,3.02e4 S/m,,not reported
10.1016/j.actamat.2022.117681,1-s2.0-S1359645422000684-main.pdf,(Sn1-xPbxSe)0.6(AgSbTe2)0.4,(Sn0.9Pb0.1Se)0.6(AgSbTe2)0.4,(Sn0.9Pb0.1Se)0.6(AgSbTe2)0.4,1,No,Pb,10%,Sn,,Pb (10%) @ Sn site,,,,1.20 dimensionless,723 K
10.1016/j.actamat.2022.117681,1-s2.0-S1359645422000684-main.pdf,(Sn1-xPbxSe)0.6(AgSbTe2)0.4,(SnSe)0.6(AgSbTe2)0.4,(SnSe)0.6(AgSbTe2)0.4,0,No,,,,,,9.0 μWcm-1K-2,100 uV K-1,600 S cm-1,,300 K
10.1016/j.actamat.2022.117681,1-s2.0-S1359645422000684-main.pdf,(Sn1-xPbxSe)0.6(AgSbTe2)0.4,(SnSe)0.6(AgSbTe2)0.4,(SnSe)0.6(AgSbTe2)0.4,0,No,,,,,,13 μWcm-1K-2,,,0.94 dimensionless,723 K
10.1016/j.actamat.2022.117681,1-s2.0-S1359645422000684-main.pdf,(Sn1-xPbxSe)0.6(AgSbTe2)0.4,"(SnSe)1-m(AgSbTe2)m, m=0%",SnSe,0,No,,,,,,0.5 uW cm-1 K-2,500 uV K-1,100 S cm-1,0.1 dimensionless,300 K
10.1016/j.actamat.2022.117681,1-s2.0-S1359645422000684-main.pdf,(Sn1-xPbxSe)0.6(AgSbTe2)0.4,x=0%,"(Sn1-xPbxSe)0.6(AgSbTe2)0.4, x=0",0,No,,,,,,,150 uV K-1,650 S cm-1,,300 K
10.1016/j.actamat.2022.117681,1-s2.0-S1359645422000684-main.pdf,(Sn1-xPbxSe)0.6(AgSbTe2)0.4,x=0%,"(Sn1-xPbxSe)0.6(AgSbTe2)0.4, x=0",0,No,,,,,,12.5 uW cm-1K-2,,,,600 K
10.1016/j.actamat.2022.117681,1-s2.0-S1359645422000684-main.pdf,(Sn1-xPbxSe)0.6(AgSbTe2)0.4,x=0%,"(Sn1-xPbxSe)0.6(AgSbTe2)0.4, x=0",0,No,,,,,,,,,0.8 dimensionless,773 K
10.1016/j.actamat.2022.117681,1-s2.0-S1359645422000684-main.pdf,(Sn1-xPbxSe)0.6(AgSbTe2)0.4,x=0%,"(Sn1-xPbxSe)0.6(AgSbTe2)0.4, x=0",0,No,,,,,,,200 uV K-1,300 S cm-1,,800 K
10.1016/j.actamat.2022.117681,1-s2.0-S1359645422000684-main.pdf,(Sn1-xPbxSe)0.6(AgSbTe2)0.4,x=10%,"(Sn1-xPbxSe)0.6(AgSbTe2)0.4, x=0.10",1,No,Pb,10%,Sn,,Pb (10%) @ Sn site,,,,1.2 dimensionless,723 K
10.1016/j.actamat.2025.120985,1-s2.0-S1359645425002769-main.pdf,AgSbTe2,QA-AgSbTe2 (A = 0 h),AgSbTe2,0,No,,,,,,,240 uV K^-1,1.21e4 S m-1 | 1.40e4 S m-1 | 8.24e3 S m-1,,300 K
10.1016/j.actamat.2025.120985,1-s2.0-S1359645425002769-main.pdf,AgSbTe2,QA-AgSbTe2 (A = 0 h),AgSbTe2,1,No,Ag vacancy,0 h annealing,Ag,,Ag vacancy (0 h annealing) @ Ag site,,,,0.6 dimensionless,300 K
10.1016/j.actamat.2025.120985,1-s2.0-S1359645425002769-main.pdf,AgSbTe2,QA-AgSbTe2 (A = 0 h),AgSbTe2,1,No,Ag vacancy,0 h annealing,Ag,,Ag vacancy (0 h annealing) @ Ag site,,,,0.8 dimensionless,400 K
10.1016/j.actamat.2025.120985,1-s2.0-S1359645425002769-main.pdf,AgSbTe2,QA-AgSbTe2 (A = 0 h),AgSbTe2,1,No,Ag vacancy,0 h annealing,Ag,,Ag vacancy (0 h annealing) @ Ag site,,,,0.9 dimensionless,500 K
10.1016/j.actamat.2025.120985,1-s2.0-S1359645425002769-main.pdf,AgSbTe2,QA-AgSbTe2 (A = 0 h),AgSbTe2,0,No,,,,,,7.11 uW cm-1 K-2 | 8.22 uW cm-1 K-2,298.37 uV K-1,,1.18 dimensionless,548 K
10.1016/j.actamat.2025.120985,1-s2.0-S1359645425002769-main.pdf,AgSbTe2,QA-AgSbTe2 (A = 0 h),AgSbTe2,1,No,Ag vacancy,0 h annealing,Ag,,Ag vacancy (0 h annealing) @ Ag site,,,,0.9 dimensionless,600 K
10.1016/j.actamat.2025.120985,1-s2.0-S1359645425002769-main.pdf,AgSbTe2,QA-AgSbTe2 (A = 0 h),AgSbTe2,0,No,,,,,,,,,0.94 dimensionless,300-633 K
10.1016/j.actamat.2025.120985,1-s2.0-S1359645425002769-main.pdf,AgSbTe2,QA-AgSbTe2 (A = 12 h),AgSbTe2,1,No,Ag vacancy,12 h annealing,Ag,,Ag vacancy (12 h annealing) @ Ag site,,,,0.5 dimensionless,300 K
10.1016/j.actamat.2025.120985,1-s2.0-S1359645425002769-main.pdf,AgSbTe2,QA-AgSbTe2 (A = 12 h),AgSbTe2,1,No,Ag vacancy,12 h annealing,Ag,,Ag vacancy (12 h annealing) @ Ag site,,,,0.8 dimensionless,400 K
10.1016/j.actamat.2025.120985,1-s2.0-S1359645425002769-main.pdf,AgSbTe2,QA-AgSbTe2 (A = 12 h),AgSbTe2,1,No,Ag vacancy,12 h annealing,Ag,,Ag vacancy (12 h annealing) @ Ag site,,,,1.0 dimensionless,500 K
10.1016/j.actamat.2025.120985,1-s2.0-S1359645425002769-main.pdf,AgSbTe2,QA-AgSbTe2 (A = 12 h),AgSbTe2,1,No,Ag vacancy,12 h annealing,Ag,,Ag vacancy (12 h annealing) @ Ag site,,,,1.1 dimensionless,600 K
10.1016/j.actamat.2025.120985,1-s2.0-S1359645425002769-main.pdf,AgSbTe2,QA-AgSbTe2 (A = 24 h),AgSbTe2,0,No,,,,,,,,1.4 10^4 S m^-1,,300 K
10.1016/j.actamat.2025.120985,1-s2.0-S1359645425002769-main.pdf,AgSbTe2,QA-AgSbTe2 (A = 24 h),AgSbTe2,1,No,Ag vacancy,24 h annealing,Ag,,Ag vacancy (24 h annealing) @ Ag site,,,,0.6 dimensionless,300 K
10.1016/j.actamat.2025.120985,1-s2.0-S1359645425002769-main.pdf,AgSbTe2,QA-AgSbTe2 (A = 24 h),AgSbTe2,1,No,Ag vacancy,24 h annealing,Ag,,Ag vacancy (24 h annealing) @ Ag site,,,,0.9 dimensionless,400 K
10.1016/j.actamat.2025.120985,1-s2.0-S1359645425002769-main.pdf,AgSbTe2,QA-AgSbTe2 (A = 24 h),AgSbTe2,1,No,Ag vacancy,24 h annealing,Ag,,Ag vacancy (24 h annealing) @ Ag site,,,,1.1 dimensionless,500 K
10.1016/j.actamat.2025.120985,1-s2.0-S1359645425002769-main.pdf,AgSbTe2,QA-AgSbTe2 (A = 24 h),AgSbTe2,0,No,,,,,,8.22 uW cm^-1 K^-2,298.37 uV K^-1,,1.18 dimensionless,548 K
10.1016/j.actamat.2025.120985,1-s2.0-S1359645425002769-main.pdf,AgSbTe2,QA-AgSbTe2 (A = 24 h),AgSbTe2,1,No,Ag vacancy,24 h annealing,Ag,,Ag vacancy (24 h annealing) @ Ag site,,,,1.2 dimensionless,600 K
10.1016/j.actamat.2025.120985,1-s2.0-S1359645425002769-main.pdf,AgSbTe2,QA-AgSbTe2 (A = 36 h),AgSbTe2,1,No,Ag vacancy,36 h annealing,Ag,,Ag vacancy (36 h annealing) @ Ag site,,,,0.5 dimensionless,300 K
10.1016/j.actamat.2025.120985,1-s2.0-S1359645425002769-main.pdf,AgSbTe2,QA-AgSbTe2 (A = 36 h),AgSbTe2,1,No,Ag vacancy,36 h annealing,Ag,,Ag vacancy (36 h annealing) @ Ag site,,,,0.7 dimensionless,400 K
10.1016/j.actamat.2025.120985,1-s2.0-S1359645425002769-main.pdf,AgSbTe2,QA-AgSbTe2 (A = 36 h),AgSbTe2,1,No,Ag vacancy,36 h annealing,Ag,,Ag vacancy (36 h annealing) @ Ag site,,,,0.8 dimensionless,500 K
10.1016/j.actamat.2025.120985,1-s2.0-S1359645425002769-main.pdf,AgSbTe2,QA-AgSbTe2 (A = 36 h),AgSbTe2,1,No,Ag vacancy,36 h annealing,Ag,,Ag vacancy (36 h annealing) @ Ag site,,,,0.8 dimensionless,600 K
10.1016/j.actamat.2025.120985,1-s2.0-S1359645425002769-main.pdf,AgSbTe2,QA-AgSbTe2 (A = 48 h),AgSbTe2,1,No,Ag vacancy,48 h annealing,Ag,,Ag vacancy (48 h annealing) @ Ag site,,,,0.4 dimensionless,300 K
10.1016/j.actamat.2025.120985,1-s2.0-S1359645425002769-main.pdf,AgSbTe2,QA-AgSbTe2 (A = 48 h),AgSbTe2,1,No,Ag vacancy,48 h annealing,Ag,,Ag vacancy (48 h annealing) @ Ag site,,,,0.6 dimensionless,400 K
10.1016/j.actamat.2025.120985,1-s2.0-S1359645425002769-main.pdf,AgSbTe2,QA-AgSbTe2 (A = 48 h),AgSbTe2,1,No,Ag vacancy,48 h annealing,Ag,,Ag vacancy (48 h annealing) @ Ag site,,,,0.7 dimensionless,500 K
10.1016/j.actamat.2025.120985,1-s2.0-S1359645425002769-main.pdf,AgSbTe2,QA-AgSbTe2 (A = 48 h),AgSbTe2,1,No,Ag vacancy,48 h annealing,Ag,,Ag vacancy (48 h annealing) @ Ag site,,,,0.7 dimensionless,600 K
10.1016/j.nanoen.2022.108118,1-s2.0-S221128552201196X-main.pdf,AgSbTe2,AgSbTe2,AgSbTe2,0,No,,,,,,1320 uW/mK^2,248 uV/K,0.185 S/cm,,473 K
10.1016/j.nanoen.2022.108118,1-s2.0-S221128552201196X-main.pdf,AgSbTe2,AgSbTe2,AgSbTe2,0,No,,,,,,1920 uW/mK^2,240 uV/K,0.32 S/cm,,623 K
10.1016/j.nanoen.2022.108118,1-s2.0-S221128552201196X-main.pdf,AgSbTe2,Fast Cooling,AgSbTe2,0,No,,,,,,700 uW/mK^2,280 uV/K,,,325 K
10.1016/j.nanoen.2022.108118,1-s2.0-S221128552201196X-main.pdf,AgSbTe2,Fast Cooling,AgSbTe2,0,No,,,,,,,310 uV/K,,,375 K
10.1016/j.nanoen.2022.108118,1-s2.0-S221128552201196X-main.pdf,AgSbTe2,Fast Cooling,AgSbTe2,0,No,,,,,,750 uW/mK^2,340 uV/K,,,425 K
10.1016/j.nanoen.2022.108118,1-s2.0-S221128552201196X-main.pdf,AgSbTe2,Fast Cooling,AgSbTe2,0,No,,,,,,,360 uV/K,,,475 K
10.1016/j.nanoen.2022.108118,1-s2.0-S221128552201196X-main.pdf,AgSbTe2,Fast Cooling,AgSbTe2,0,No,,,,,,750 uW/mK^2,320 uV/K,,,525 K
10.1016/j.nanoen.2022.108118,1-s2.0-S221128552201196X-main.pdf,AgSbTe2,Fast Cooling,AgSbTe2,0,No,,,,,,,280 uV/K,,,575 K
10.1016/j.nanoen.2022.108118,1-s2.0-S221128552201196X-main.pdf,AgSbTe2,Fast Cooling,AgSbTe2,0,No,,,,,,650 uW/mK^2,250 uV/K,,,625 K
10.1016/j.nanoen.2022.108118,1-s2.0-S221128552201196X-main.pdf,AgSbTe2,Quenched,AgSbTe2,0,No,,,,,,800 uW/mK^2,245 uV/K,,,325 K
10.1016/j.nanoen.2022.108118,1-s2.0-S221128552201196X-main.pdf,AgSbTe2,Quenched,AgSbTe2,0,No,,,,,,1200 uW/mK^2,250 uV/K,,,425 K
10.1016/j.nanoen.2022.108118,1-s2.0-S221128552201196X-main.pdf,AgSbTe2,Quenched,AgSbTe2,0,No,,,,,,1600 uW/mK^2,240 uV/K,,,525 K
10.1016/j.nanoen.2022.108118,1-s2.0-S221128552201196X-main.pdf,AgSbTe2,Quenched,AgSbTe2,0,No,,,,,,1600 uW/mK^2,230 uV/K,,,625 K
10.1016/j.nanoen.2022.108118,1-s2.0-S221128552201196X-main.pdf,AgSbTe2,Slow Cooling,AgSbTe2,0,No,,,,,,400 uW/mK^2,115 uV/K,,,325 K
10.1016/j.nanoen.2022.108118,1-s2.0-S221128552201196X-main.pdf,AgSbTe2,Slow Cooling,AgSbTe2,0,No,,,,,,,130 uV/K,,,375 K
10.1016/j.nanoen.2022.108118,1-s2.0-S221128552201196X-main.pdf,AgSbTe2,Slow Cooling,AgSbTe2,0,No,,,,,,500 uW/mK^2,145 uV/K,,,425 K
10.1016/j.nanoen.2022.108118,1-s2.0-S221128552201196X-main.pdf,AgSbTe2,Slow Cooling,AgSbTe2,0,No,,,,,,,150 uV/K,,,475 K
10.1016/j.nanoen.2022.108118,1-s2.0-S221128552201196X-main.pdf,AgSbTe2,Slow Cooling,AgSbTe2,0,No,,,,,,600 uW/mK^2,160 uV/K,,,525 K
10.1016/j.nanoen.2022.108118,1-s2.0-S221128552201196X-main.pdf,AgSbTe2,Slow Cooling,AgSbTe2,0,No,,,,,,,165 uV/K,,,575 K
10.1016/j.nanoen.2022.108118,1-s2.0-S221128552201196X-main.pdf,AgSbTe2,Slow Cooling,AgSbTe2,0,No,,,,,,650 uW/mK^2,175 uV/K,,,625 K
10.1016/j.nanoen.2022.108118,1-s2.0-S221128552201196X-main.pdf,AgSbTe2,fast-cooled,AgSbTe2,0,No,,,,,,not explicitly provided not explicitly provided,not explicitly provided not explicitly provided,not explicitly provided not explicitly provided,,not reported
10.1016/j.nanoen.2022.108118,1-s2.0-S221128552201196X-main.pdf,AgSbTe2,quenched,AgSbTe2,0,No,,,,,,,,,1.15 dimensionless,623 K
10.1016/j.nanoen.2022.108118,1-s2.0-S221128552201196X-main.pdf,AgSbTe2,quenched,AgSbTe2,0,No,,,,,,not explicitly provided not explicitly provided,not explicitly provided not explicitly provided,not explicitly provided not explicitly provided,,not reported
10.1016/j.nanoen.2022.108118,1-s2.0-S221128552201196X-main.pdf,AgSbTe2,slow-cooled,AgSbTe2,0,No,,,,,,not explicitly provided not explicitly provided,not explicitly provided not explicitly provided,not explicitly provided not explicitly provided,,not reported
10.1016/j.jmat.2016.05.001,1-s2.0-S2352847816300041-main.pdf,SnCd0.05Te-x%AgSbSe2,SnCd0.05Te,SnCd0.05Te,1,No,Cd,0.05,unclear,,Cd (0.05) @ unclear site,4 uW/cm*K^2,45 uV/K,2800 S/cm,0.08 dimensionless,300 K
10.1016/j.jmat.2016.05.001,1-s2.0-S2352847816300041-main.pdf,SnCd0.05Te-x%AgSbSe2,SnCd0.05Te,SnCd0.05Te,1,No,Cd,5%,unclear,,Cd (5%) @ unclear site,21 mW/cm K2,,,,700 K
10.1016/j.jmat.2016.05.001,1-s2.0-S2352847816300041-main.pdf,SnCd0.05Te-x%AgSbSe2,SnCd0.05Te,SnCd0.05Te,1,No,Cd,0.05,unclear,,Cd (0.05) @ unclear site,,,,0.92 dimensionless,820 K
10.1016/j.jmat.2016.05.001,1-s2.0-S2352847816300041-main.pdf,SnCd0.05Te-x%AgSbSe2,SnCd0.05Te + 3% AgSbSe2,SnCd0.05Te-0.03AgSbSe2,2,Yes,Cd,5%,unclear,AgSbSe2 (3%) @ multiple sites,Cd (5%) @ unclear site; AgSbSe2 (3%) @ multiple sites site,,,,0.92 dimensionless,820 K
10.1016/j.jmat.2016.05.001,1-s2.0-S2352847816300041-main.pdf,SnCd0.05Te-x%AgSbSe2,SnCd0.05Te-12%AgSbSe2,SnCd0.05Te-12%AgSbSe2,2,Yes,Cd,0.05,unclear,AgSbSe2 (12%) @ unclear,Cd (0.05) @ unclear site; AgSbSe2 (12%) @ unclear site,,,,0.05 dimensionless,300 K
10.1016/j.jmat.2016.05.001,1-s2.0-S2352847816300041-main.pdf,SnCd0.05Te-x%AgSbSe2,SnCd0.05Te-12%AgSbSe2,SnCd0.05Te-12%AgSbSe2,2,Yes,Cd,0.05,unclear,AgSbSe2 (12%) @ unclear,Cd (0.05) @ unclear site; AgSbSe2 (12%) @ unclear site,,,,0.72 dimensionless,820 K
10.1016/j.jmat.2016.05.001,1-s2.0-S2352847816300041-main.pdf,SnCd0.05Te-x%AgSbSe2,SnCd0.05Te-15%AgSbSe2,SnCd0.05Te-15%AgSbSe2,2,Yes,Cd,0.05,unclear,AgSbSe2 (15%) @ unclear,Cd (0.05) @ unclear site; AgSbSe2 (15%) @ unclear site,,,,0.04 dimensionless,300 K
10.1016/j.jmat.2016.05.001,1-s2.0-S2352847816300041-main.pdf,SnCd0.05Te-x%AgSbSe2,SnCd0.05Te-15%AgSbSe2,SnCd0.05Te-15%AgSbSe2,2,Yes,Cd,0.05,unclear,AgSbSe2 (15%) @ unclear,Cd (0.05) @ unclear site; AgSbSe2 (15%) @ unclear site,,,,0.68 dimensionless,820 K
10.1016/j.jmat.2016.05.001,1-s2.0-S2352847816300041-main.pdf,SnCd0.05Te-x%AgSbSe2,SnCd0.05Te-3%AgSbSe2,SnCd0.05Te-3%AgSbSe2,2,Yes,Cd,0.05,unclear,AgSbSe2 (3%) @ unclear,Cd (0.05) @ unclear site; AgSbSe2 (3%) @ unclear site,5 uW/cm*K^2,50 uV/K,2700 S/cm,0.09 dimensionless,300 K
10.1016/j.jmat.2016.05.001,1-s2.0-S2352847816300041-main.pdf,SnCd0.05Te-x%AgSbSe2,SnCd0.05Te-3%AgSbSe2,SnCd0.05Te-3%AgSbSe2,2,Yes,Cd,0.05,unclear,AgSbSe2 (3%) @ unclear,Cd (0.05) @ unclear site; AgSbSe2 (3%) @ unclear site,,,,0.93 dimensionless,820 K
10.1016/j.jmat.2016.05.001,1-s2.0-S2352847816300041-main.pdf,SnCd0.05Te-x%AgSbSe2,SnCd0.05Te-6%AgSbSe2,SnCd0.05Te-6%AgSbSe2,2,Yes,Cd,0.05,unclear,AgSbSe2 (6%) @ unclear,Cd (0.05) @ unclear site; AgSbSe2 (6%) @ unclear site,,,,0.07 dimensionless,300 K
10.1016/j.jmat.2016.05.001,1-s2.0-S2352847816300041-main.pdf,SnCd0.05Te-x%AgSbSe2,SnCd0.05Te-6%AgSbSe2,SnCd0.05Te-6%AgSbSe2,2,Yes,Cd,0.05,unclear,AgSbSe2 (6%) @ unclear,Cd (0.05) @ unclear site; AgSbSe2 (6%) @ unclear site,,,,0.82 dimensionless,820 K
10.1016/j.jmat.2016.05.001,1-s2.0-S2352847816300041-main.pdf,SnCd0.05Te-x%AgSbSe2,SnCd0.05Te-9%AgSbSe2,SnCd0.05Te-9%AgSbSe2,2,Yes,Cd,0.05,unclear,AgSbSe2 (9%) @ unclear,Cd (0.05) @ unclear site; AgSbSe2 (9%) @ unclear site,,,,0.06 dimensionless,300 K
10.1016/j.jmat.2016.05.001,1-s2.0-S2352847816300041-main.pdf,SnCd0.05Te-x%AgSbSe2,SnCd0.05Te-9%AgSbSe2,SnCd0.05Te-9%AgSbSe2,2,Yes,Cd,0.05,unclear,AgSbSe2 (9%) @ unclear,Cd (0.05) @ unclear site; AgSbSe2 (9%) @ unclear site,,,,0.78 dimensionless,820 K
10.1016/j.jmat.2022.07.005,1-s2.0-S235284782200096X-main.pdf,AgSbTe2,Ag0.9Sb1.1Te2.1,Ag0.9Sb1.1Te2.1,1,No,Ag-deficiency,x=0.9,Ag,,Ag-deficiency (x=0.9) @ Ag site,,,,0.5 dimensionless,300 K
10.1016/j.jmat.2022.07.005,1-s2.0-S235284782200096X-main.pdf,AgSbTe2,Ag0.9Sb1.1Te2.1,Ag0.9Sb1.1Te2.1,3,Yes,Ag,0.9,Ag,Sb (1.1) @ Sb; Te (2.1) @ Te,Ag (0.9) @ Ag site; Sb (1.1) @ Sb site; Te (2.1) @ Te site,2 uW/cm*K^2,100 uV/K,2.5 10^4 S/m,,300 K
10.1016/j.jmat.2022.07.005,1-s2.0-S235284782200096X-main.pdf,AgSbTe2,Ag0.9Sb1.1Te2.1,Ag0.9Sb1.1Te2.1,1,No,Ag-deficiency,x=0.9,Ag,,Ag-deficiency (x=0.9) @ Ag site,,,,1.1 dimensionless,475 K
10.1016/j.jmat.2022.07.005,1-s2.0-S235284782200096X-main.pdf,AgSbTe2,Ag0.9Sb1.1Te2.1,Ag0.9Sb1.1Te2.1,3,Yes,Ag,0.9,Ag,Sb (1.1) @ Sb; Te (2.1) @ Te,Ag (0.9) @ Ag site; Sb (1.1) @ Sb site; Te (2.1) @ Te site,12 uW/cm*K^2,250 uV/K,2.0 10^4 S/m,,500 K
10.1016/j.jmat.2022.07.005,1-s2.0-S235284782200096X-main.pdf,AgSbTe2,Ag0.9Sb1.1Te2.1,Ag0.9Sb1.1Te2.1,1,No,Ag-deficiency,x=0.9,Ag,,Ag-deficiency (x=0.9) @ Ag site,,,,0.84 dimensionless,300-473 K
10.1016/j.jmat.2022.07.005,1-s2.0-S235284782200096X-main.pdf,AgSbTe2,AgSb2-xTe3-x (x=0.7),Ag0.7Sb1.3Te2.3,0,No,,,,,,,80 uV K^-1,10.0 10^4 S m^-1,0.15 dimensionless,300 K
10.1016/j.jmat.2022.07.005,1-s2.0-S235284782200096X-main.pdf,AgSbTe2,AgSb2-xTe3-x (x=0.8),Ag0.8Sb1.2Te2.2,0,No,,,,,,,130 uV K^-1,6.0 10^4 S m^-1,0.3 dimensionless,300 K
10.1016/j.jmat.2022.07.005,1-s2.0-S235284782200096X-main.pdf,AgSbTe2,AgSb2-xTe3-x (x=0.9),Ag0.9Sb1.1Te2.1,0,No,,,,,,,200 uV K^-1,2.0 10^4 S m^-1,0.6 dimensionless,300 K
10.1016/j.jmat.2022.07.005,1-s2.0-S235284782200096X-main.pdf,AgSbTe2,AgSb2-xTe3-x (x=1.0),AgSbTe2,0,No,,,,,,,250 uV K^-1,0.5 10^4 S m^-1,0.5 dimensionless,300 K
10.1016/j.mtphys.2020.100298,1-s2.0-S254252932030122X-main.pdf,Sn1-2x(AgSb)xSe1-2xTe2x,Sn1-2x(AgSb)xSe1-2xTe2x (x=0.0),SnSe,0,No,,,,,,,,,0.1 dimensionless,300 K
10.1016/j.mtphys.2020.100298,1-s2.0-S254252932030122X-main.pdf,Sn1-2x(AgSb)xSe1-2xTe2x,Sn1-2x(AgSb)xSe1-2xTe2x (x=0.0),SnSe,0,No,,,,,,,,,0.2 dimensionless,600 K
10.1016/j.mtphys.2020.100298,1-s2.0-S254252932030122X-main.pdf,Sn1-2x(AgSb)xSe1-2xTe2x,Sn1-2x(AgSb)xSe1-2xTe2x (x=0.0),SnSe,0,No,,,,,,,,,0.3 dimensionless,800 K
10.1016/j.mtphys.2020.100298,1-s2.0-S254252932030122X-main.pdf,Sn1-2x(AgSb)xSe1-2xTe2x,Sn1-2x(AgSb)xSe1-2xTe2x (x=0.15),Sn0.7(AgSb)0.15Se0.7Te0.3,0,No,,,,,,,,,0.2 dimensionless,300 K
10.1016/j.mtphys.2020.100298,1-s2.0-S254252932030122X-main.pdf,Sn1-2x(AgSb)xSe1-2xTe2x,Sn1-2x(AgSb)xSe1-2xTe2x (x=0.15),Sn0.7(AgSb)0.15Se0.7Te0.3,0,No,,,,,,,,,0.6 dimensionless,600 K
10.1016/j.mtphys.2020.100298,1-s2.0-S254252932030122X-main.pdf,Sn1-2x(AgSb)xSe1-2xTe2x,Sn1-2x(AgSb)xSe1-2xTe2x (x=0.15),Sn0.7(AgSb)0.15Se0.7Te0.3,0,No,,,,,,,,,0.8 dimensionless,800 K
10.1016/j.mtphys.2020.100298,1-s2.0-S254252932030122X-main.pdf,Sn1-2x(AgSb)xSe1-2xTe2x,Sn1-2x(AgSb)xSe1-2xTe2x (x=0.2),Sn0.6(AgSb)0.2Se0.6Te0.4,0,No,,,,,,,,,0.3 dimensionless,300 K
10.1016/j.mtphys.2020.100298,1-s2.0-S254252932030122X-main.pdf,Sn1-2x(AgSb)xSe1-2xTe2x,Sn1-2x(AgSb)xSe1-2xTe2x (x=0.2),Sn0.6(AgSb)0.2Se0.6Te0.4,0,No,,,,,,,,,0.7 dimensionless,600 K
10.1016/j.mtphys.2020.100298,1-s2.0-S254252932030122X-main.pdf,Sn1-2x(AgSb)xSe1-2xTe2x,Sn1-2x(AgSb)xSe1-2xTe2x (x=0.2),Sn0.6(AgSb)0.2Se0.6Te0.4,0,No,,,,,,,,,0.9 dimensionless,800 K
10.1016/j.mtphys.2020.100298,1-s2.0-S254252932030122X-main.pdf,Sn1-2x(AgSb)xSe1-2xTe2x,Sn1-2x(AgSb)xSe1-2xTe2x (x=0.25),Sn0.5(AgSb)0.25Se0.5Te0.5,0,No,,,,,,,,,0.4 dimensionless,300 K
10.1016/j.mtphys.2020.100298,1-s2.0-S254252932030122X-main.pdf,Sn1-2x(AgSb)xSe1-2xTe2x,Sn1-2x(AgSb)xSe1-2xTe2x (x=0.25),Sn0.5(AgSb)0.25Se0.5Te0.5,0,No,,,,,,,,,0.8 dimensionless,600 K
10.1016/j.mtphys.2020.100298,1-s2.0-S254252932030122X-main.pdf,Sn1-2x(AgSb)xSe1-2xTe2x,Sn1-2x(AgSb)xSe1-2xTe2x (x=0.25),Sn0.5(AgSb)0.25Se0.5Te0.5,0,No,,,,,,,,,1.0 dimensionless,800 K
10.1016/j.mtphys.2020.100298,1-s2.0-S254252932030122X-main.pdf,Sn1-2x(AgSb)xSe1-2xTe2x,Sn1-2x(AgSb)xSe1-2xTe2x (x=0.3),Sn0.4(AgSb)0.3Se0.4Te0.6,0,No,,,,,,,,,0.3 dimensionless,300 K
10.1016/j.mtphys.2020.100298,1-s2.0-S254252932030122X-main.pdf,Sn1-2x(AgSb)xSe1-2xTe2x,Sn1-2x(AgSb)xSe1-2xTe2x (x=0.3),Sn0.4(AgSb)0.3Se0.4Te0.6,0,No,,,,,,,,,0.7 dimensionless,600 K
10.1016/j.mtphys.2020.100298,1-s2.0-S254252932030122X-main.pdf,Sn1-2x(AgSb)xSe1-2xTe2x,Sn1-2x(AgSb)xSe1-2xTe2x (x=0.3),Sn0.4(AgSb)0.3Se0.4Te0.6,0,No,,,,,,,,,0.8 dimensionless,800 K
10.1016/j.mtphys.2020.100298,1-s2.0-S254252932030122X-main.pdf,Sn1-2x(AgSb)xSe1-2xTe2x,x=0.15,Sn0.7Ag0.15Sb0.15Se0.7Te0.3,3,Yes,Ag,x=0.15,Ag,Sb (x=0.15) @ Sb; Te (2x=0.30) @ Te,Ag (x=0.15) @ Ag site; Sb (x=0.15) @ Sb site; Te (2x=0.30) @ Te site,,72 mV K-1,,,300 K
10.1016/j.mtphys.2020.100298,1-s2.0-S254252932030122X-main.pdf,Sn1-2x(AgSb)xSe1-2xTe2x,x=0.15,Sn0.7Ag0.15Sb0.15Se0.7Te0.3,3,Yes,Ag,0.15,multiple sites,Sb (0.15) @ multiple sites; Te (0.3) @ multiple sites,Ag (0.15) @ multiple sites site; Sb (0.15) @ multiple sites site; Te (0.3) @ multiple sites site,,72 uV K-1,,,300 K
10.1016/j.mtphys.2020.100298,1-s2.0-S254252932030122X-main.pdf,Sn1-2x(AgSb)xSe1-2xTe2x,x=0.15,Sn0.7Ag0.15Sb0.15Se0.7Te0.3,3,Yes,Ag,x=0.15,Ag,Sb (x=0.15) @ Sb; Te (2x=0.30) @ Te,Ag (x=0.15) @ Ag site; Sb (x=0.15) @ Sb site; Te (2x=0.30) @ Te site,,137 mV K-1,,,790 K
10.1016/j.mtphys.2020.100298,1-s2.0-S254252932030122X-main.pdf,Sn1-2x(AgSb)xSe1-2xTe2x,x=0.15,Sn0.7Ag0.15Sb0.15Se0.7Te0.3,3,Yes,Ag,0.15,multiple sites,Sb (0.15) @ multiple sites; Te (0.3) @ multiple sites,Ag (0.15) @ multiple sites site; Sb (0.15) @ multiple sites site; Te (0.3) @ multiple sites site,,136 uV K-1,,,790 K
10.1016/j.mtphys.2020.100298,1-s2.0-S254252932030122X-main.pdf,Sn1-2x(AgSb)xSe1-2xTe2x,x=0.15,Sn0.7Ag0.15Sb0.15Se0.7Te0.3,3,Yes,Ag,x=0.15,Ag,Sb (x=0.15) @ Sb; Te (2x=0.30) @ Te,Ag (x=0.15) @ Ag site; Sb (x=0.15) @ Sb site; Te (2x=0.30) @ Te site,,136 mV K-1,,,820 K
10.1016/j.mtphys.2020.100298,1-s2.0-S254252932030122X-main.pdf,Sn1-2x(AgSb)xSe1-2xTe2x,x=0.25,Sn0.5Ag0.25Sb0.25Se0.5Te0.5,3,Yes,Ag,x=0.25,Ag,Sb (x=0.25) @ Sb; Te (2x=0.50) @ Te,Ag (x=0.25) @ Ag site; Sb (x=0.25) @ Sb site; Te (2x=0.50) @ Te site,5.2 mW cm-1 K-2,,,,300 K
10.1016/j.mtphys.2020.100298,1-s2.0-S254252932030122X-main.pdf,Sn1-2x(AgSb)xSe1-2xTe2x,x=0.25,Sn0.5Ag0.25Sb0.25Se0.5Te0.5,3,Yes,Ag,x=0.25,Ag,Sb (x=0.25) @ Sb; Te (2x=0.50) @ Te,Ag (x=0.25) @ Ag site; Sb (x=0.25) @ Sb site; Te (2x=0.50) @ Te site,11.3 mW cm-1 K-2,,,1.00 dimensionless,820 K
10.1016/j.mtphys.2020.100298,1-s2.0-S254252932030122X-main.pdf,Sn1-2x(AgSb)xSe1-2xTe2x,x=0.25,Sn0.5Ag0.25Sb0.25Se0.5Te0.5,3,Yes,Ag,0.25,multiple sites,Sb (0.25) @ multiple sites; Te (0.5) @ multiple sites,Ag (0.25) @ multiple sites site; Sb (0.25) @ multiple sites site; Te (0.5) @ multiple sites site,11.3 uW cm-1 K-2,,,1.00 dimensionless,820 K
10.1016/j.mtphys.2020.100298,1-s2.0-S254252932030122X-main.pdf,Sn1-2x(AgSb)xSe1-2xTe2x,x=0.25,Sn0.5Ag0.25Sb0.25Se0.5Te0.5,3,Yes,Ag,x=0.25,Ag,Sb (x=0.25) @ Sb; Te (2x=0.50) @ Te,Ag (x=0.25) @ Ag site; Sb (x=0.25) @ Sb site; Te (2x=0.50) @ Te site,,,,0.70 dimensionless,300-820 K
10.1016/j.mtphys.2025.101692,1-s2.0-S2542529325000483-main.pdf,AgSbTe2,(AgSb0.98Cd0.02Te2)0.9(Bi2Te3)0.1,(AgSb0.98Cd0.02Te2)0.9(Bi2Te3)0.1,1,No,Cd,0.02,Sb,,Cd (0.02) @ Sb site,,,,0.93 dimensionless,450 K
10.1016/j.mtphys.2025.101692,1-s2.0-S2542529325000483-main.pdf,AgSbTe2,"(AgSb1-yCdyTe2)0.9(Bi2Te3)0.1, y=0.00",(AgSbTe2)0.9(Bi2Te3)0.1,2,Yes,Bi,0.1,multiple sites,Cd (y=0.00) @ Sb,Bi (0.1) @ multiple sites site; Cd (y=0.00) @ Sb site,3.5 uW*cm^-1*K^-2,220 uV/K,25 mOhm*cm,0.3 dimensionless,300 K
10.1016/j.mtphys.2025.101692,1-s2.0-S2542529325000483-main.pdf,AgSbTe2,"(AgSb1-yCdyTe2)0.9(Bi2Te3)0.1, y=0.00",(AgSbTe2)0.9(Bi2Te3)0.1,2,Yes,Bi,0.1,multiple sites,Cd (y=0.00) @ Sb,Bi (0.1) @ multiple sites site; Cd (y=0.00) @ Sb site,6.5 uW*cm^-1*K^-2,300 uV/K,26 mOhm*cm,0.6 dimensionless,450 K
10.1016/j.mtphys.2025.101692,1-s2.0-S2542529325000483-main.pdf,AgSbTe2,"(AgSb1-yCdyTe2)0.9(Bi2Te3)0.1, y=0.02",(AgSb0.98Cd0.02Te2)0.9(Bi2Te3)0.1,2,Yes,Bi,0.1,multiple sites,Cd (y=0.02) @ Sb,Bi (0.1) @ multiple sites site; Cd (y=0.02) @ Sb site,4.5 uW*cm^-1*K^-2,210 uV/K,18 mOhm*cm,0.4 dimensionless,300 K
10.1016/j.mtphys.2025.101692,1-s2.0-S2542529325000483-main.pdf,AgSbTe2,"(AgSb1-yCdyTe2)0.9(Bi2Te3)0.1, y=0.02",(AgSb0.98Cd0.02Te2)0.9(Bi2Te3)0.1,2,Yes,Bi,0.1,multiple sites,Cd (y=0.02) @ Sb,Bi (0.1) @ multiple sites site; Cd (y=0.02) @ Sb site,8.5 uW*cm^-1*K^-2,270 uV/K,22 mOhm*cm,0.9 dimensionless,450 K
10.1016/j.tramat.2025.100125,1-s2.0-S305091492500127X-main.pdf,AgSbTe2,(Ag0.9Sb1.1)0.9Pb0.2Te2.0Se0.1,(Ag0.9Sb1.1)0.9Pb0.2Te2.0Se0.1,2,Yes,Pb,0.2,Ag,Se (0.1) @ Te,Pb (0.2) @ Ag site; Se (0.1) @ Te site,,,,1.5 dimensionless,600 K
10.1016/j.tramat.2025.100125,1-s2.0-S305091492500127X-main.pdf,AgSbTe2,Ag0.9Sb1.1-0.9Pb0.1Te2.1,Ag0.9Sb1.1-0.9Pb0.1Te2.1,1,No,Pb,0.1,Sb,,Pb (0.1) @ Sb site,,,,0.4 dimensionless,300 K
10.1016/j.tramat.2025.100125,1-s2.0-S305091492500127X-main.pdf,AgSbTe2,Ag0.9Sb1.1-0.9Pb0.1Te2.1,Ag0.9Sb1.1-0.9Pb0.1Te2.1,1,No,Pb,0.1,Sb,,Pb (0.1) @ Sb site,,,,0.8 dimensionless,400 K
10.1016/j.tramat.2025.100125,1-s2.0-S305091492500127X-main.pdf,AgSbTe2,Ag0.9Sb1.1-0.9Pb0.1Te2.1,Ag0.9Sb1.1-0.9Pb0.1Te2.1,1,No,Pb,0.1,Sb,,Pb (0.1) @ Sb site,,,,1.2 dimensionless,500 K
10.1016/j.tramat.2025.100125,1-s2.0-S305091492500127X-main.pdf,AgSbTe2,Ag0.9Sb1.1-0.9Pb0.1Te2.1,Ag0.9Sb1.1-0.9Pb0.1Te2.1,1,No,Pb,0.1,Sb,,Pb (0.1) @ Sb site,,,,1.5 dimensionless,600 K
10.1016/j.tramat.2025.100125,1-s2.0-S305091492500127X-main.pdf,AgSbTe2,Ag0.9Sb1.1-0.9Pb0.2Te2.0Se0.1,Ag0.9Sb1.1-0.9Pb0.2Te2.0Se0.1,2,Yes,Pb,0.2,Sb,Se (0.1) @ Te,Pb (0.2) @ Sb site; Se (0.1) @ Te site,,,,0.5 dimensionless,300 K
10.1016/j.tramat.2025.100125,1-s2.0-S305091492500127X-main.pdf,AgSbTe2,Ag0.9Sb1.1-0.9Pb0.2Te2.0Se0.1,Ag0.9Sb1.1-0.9Pb0.2Te2.0Se0.1,2,Yes,Pb,0.2,Sb,Se (0.1) @ Te,Pb (0.2) @ Sb site; Se (0.1) @ Te site,,,,0.9 dimensionless,400 K
10.1016/j.tramat.2025.100125,1-s2.0-S305091492500127X-main.pdf,AgSbTe2,Ag0.9Sb1.1-0.9Pb0.2Te2.0Se0.1,Ag0.9Sb1.1-0.9Pb0.2Te2.0Se0.1,2,Yes,Pb,0.2,Sb,Se (0.1) @ Te,Pb (0.2) @ Sb site; Se (0.1) @ Te site,,,,1.2 dimensionless,500 K
10.1016/j.tramat.2025.100125,1-s2.0-S305091492500127X-main.pdf,AgSbTe2,Ag0.9Sb1.1-0.9Pb0.2Te2.0Se0.1,Ag0.9Sb1.1-0.9Pb0.2Te2.0Se0.1,2,Yes,Pb,0.2,Sb,Se (0.1) @ Te,Pb (0.2) @ Sb site; Se (0.1) @ Te site,,,,1.5 dimensionless,600 K
10.1016/j.tramat.2025.100125,1-s2.0-S305091492500127X-main.pdf,AgSbTe2,Ag0.9Sb1.1-0.9Pb0.2Te2.1,Ag0.9Sb1.1-0.9Pb0.2Te2.1,1,No,Pb,0.2,Sb,,Pb (0.2) @ Sb site,,,,0.4 dimensionless,300 K
10.1016/j.tramat.2025.100125,1-s2.0-S305091492500127X-main.pdf,AgSbTe2,Ag0.9Sb1.1-0.9Pb0.2Te2.1,Ag0.9Sb1.1-0.9Pb0.2Te2.1,1,No,Pb,0.2,Sb,,Pb (0.2) @ Sb site,,,,0.8 dimensionless,400 K
10.1016/j.tramat.2025.100125,1-s2.0-S305091492500127X-main.pdf,AgSbTe2,Ag0.9Sb1.1-0.9Pb0.2Te2.1,Ag0.9Sb1.1-0.9Pb0.2Te2.1,1,No,Pb,0.2,Sb,,Pb (0.2) @ Sb site,,,,1.1 dimensionless,500 K
10.1016/j.tramat.2025.100125,1-s2.0-S305091492500127X-main.pdf,AgSbTe2,Ag0.9Sb1.1-0.9Pb0.2Te2.1,Ag0.9Sb1.1-0.9Pb0.2Te2.1,1,No,Pb,0.2,Sb,,Pb (0.2) @ Sb site,,,,1.4 dimensionless,600 K
10.1016/j.tramat.2025.100125,1-s2.0-S305091492500127X-main.pdf,AgSbTe2,Ag0.9Sb1.1Pb0.2Te2.0Se0.1,Ag0.9Sb1.1Pb0.2Te2.0Se0.1,2,Yes,Pb,0.2,Ag,Se (0.1) @ Te,Pb (0.2) @ Ag site; Se (0.1) @ Te site,,,,0.2 dimensionless,300 K
10.1016/j.tramat.2025.100125,1-s2.0-S305091492500127X-main.pdf,AgSbTe2,Ag0.9Sb1.1Pb0.2Te2.0Se0.1,Ag0.9Sb1.1Pb0.2Te2.0Se0.1,2,Yes,Pb,0.2,Ag,Se (0.1) @ Te,Pb (0.2) @ Ag site; Se (0.1) @ Te site,,,,0.6 dimensionless,400 K
10.1016/j.tramat.2025.100125,1-s2.0-S305091492500127X-main.pdf,AgSbTe2,Ag0.9Sb1.1Pb0.2Te2.0Se0.1,Ag0.9Sb1.1Pb0.2Te2.0Se0.1,2,Yes,Pb,0.2,Ag,Se (0.1) @ Te,Pb (0.2) @ Ag site; Se (0.1) @ Te site,,,,1.1 dimensionless,500 K
10.1016/j.tramat.2025.100125,1-s2.0-S305091492500127X-main.pdf,AgSbTe2,Ag0.9Sb1.1Pb0.2Te2.0Se0.1,Ag0.9Sb1.1Pb0.2Te2.0Se0.1,2,Yes,Pb,0.2,Ag,Se (0.1) @ Te,Pb (0.2) @ Ag site; Se (0.1) @ Te site,,,,1.5 dimensionless,600 K
10.1016/j.tramat.2025.100125,1-s2.0-S305091492500127X-main.pdf,AgSbTe2,Ag0.9Sb1.1Te2.1,Ag0.9Sb1.1Te2.1,0,No,,,,,,,,,0.1 dimensionless | 0.4 dimensionless,300 K
10.1016/j.tramat.2025.100125,1-s2.0-S305091492500127X-main.pdf,AgSbTe2,Ag0.9Sb1.1Te2.1,Ag0.9Sb1.1Te2.1,0,No,,,,,,,,,0.4 dimensionless | 0.7 dimensionless,400 K
10.1016/j.tramat.2025.100125,1-s2.0-S305091492500127X-main.pdf,AgSbTe2,Ag0.9Sb1.1Te2.1,Ag0.9Sb1.1Te2.1,0,No,,,,,,,,,0.7 dimensionless | 1.0 dimensionless,500 K
