Repository: Harpriyaminhas/AgSbTe2_data_extraction

# AgSbTe2 Thermoelectric Dataset Extraction + Viewer

Pipeline and dataset for doping/thermoelectric-property data extracted from
173 journal-article PDFs on AgSbTe2-family thermoelectrics (Seebeck
coefficient, electrical conductivity, thermal conductivity, lattice thermal
conductivity, power factor, ZT), with dopant/co-dopant/doping-site and DOI
provenance for every data point.

**What's in this repo, and what's deliberately NOT:**
- Included: the extraction pipeline code, the Streamlit viewer app, the
  extracted dataset (CSV/Excel), and per-paper raw extraction JSON.
- **Not included**: the 173 source PDFs, or rendered page images of them.

File: output/AgSbTe2_Thermoelectric_Extracted_Data_long.csv (part 2 of 24)
source_pdf,doi,base_composition,sample_id,full_formula,num_dopants,is_codoped,primary_dopant_element,primary_dopant_pct,primary_dopant_site,codopant_elements,all_dopants_detail,property,value,unit,temperature_value,temperature_unit,source_type,source_detail,notes
1-s2.0-S1359645425002769-main.pdf,10.1016/j.actamat.2025.120985,AgSbTe2,QA-AgSbTe2 (A = 0 h),AgSbTe2,0,No,,,,,,power factor,7.11,uW cm^-1 K^-2,548,K,figure,Fig. 3c,Visually estimated from Fig. 3c
1-s2.0-S1359645425002769-main.pdf,10.1016/j.actamat.2025.120985,AgSbTe2,QA-AgSbTe2 (A = 24 h),AgSbTe2,0,No,,,,,,electrical conductivity,1.4,10^4 S m^-1,300,K,figure,Fig. 3a,Visually estimated from Fig. 3a
1-s2.0-S1359645425002769-main.pdf,10.1016/j.actamat.2025.120985,AgSbTe2,QA-AgSbTe2 (A = 24 h),AgSbTe2,0,No,,,,,,Seebeck coefficient,298.37,uV K^-1,548,K,figure,Fig. 3b,Visually estimated from Fig. 3b
1-s2.0-S1359645425002769-main.pdf,10.1016/j.actamat.2025.120985,AgSbTe2,QA-AgSbTe2 (A = 24 h),AgSbTe2,0,No,,,,,,power factor,8.22,uW cm^-1 K^-2,548,K,figure,Fig. 3c,Visually estimated from Fig. 3c
1-s2.0-S1359645425002769-main.pdf,10.1016/j.actamat.2025.120985,AgSbTe2,QA-AgSbTe2 (A = 24 h),AgSbTe2,0,No,,,,,,thermal conductivity,0.38,W m^-1 K^-1,548,K,figure,Fig. 4a,Visually estimated from Fig. 4a
1-s2.0-S1359645425002769-main.pdf,10.1016/j.actamat.2025.120985,AgSbTe2,QA-AgSbTe2 (A = 24 h),AgSbTe2,0,No,,,,,,ZT,1.18,dimensionless,548,K,figure,Fig. 5b,Visually estimated from Fig. 5b
1-s2.0-S1359645425002769-main.pdf,10.1016/j.actamat.2025.120985,AgSbTe2,QA-AgSbTe2 (A = 0 h),AgSbTe2,1,No,Ag vacancy,0 h annealing,Ag,,Ag vacancy (0 h annealing) @ Ag site,ZT,0.6,dimensionless,300,K,figure,,Visually estimated from Fig. 5a
1-s2.0-S1359645425002769-main.pdf,10.1016/j.actamat.2025.120985,AgSbTe2,QA-AgSbTe2 (A = 0 h),AgSbTe2,1,No,Ag vacancy,0 h annealing,Ag,,Ag vacancy (0 h annealing) @ Ag site,ZT,0.8,dimensionless,400,K,figure,,Visually estimated from Fig. 5a
1-s2.0-S1359645425002769-main.pdf,10.1016/j.actamat.2025.120985,AgSbTe2,QA-AgSbTe2 (A = 0 h),AgSbTe2,1,No,Ag vacancy,0 h annealing,Ag,,Ag vacancy (0 h annealing) @ Ag site,ZT,0.9,dimensionless,500,K,figure,,Visually estimated from Fig. 5a
1-s2.0-S1359645425002769-main.pdf,10.1016/j.actamat.2025.120985,AgSbTe2,QA-AgSbTe2 (A = 0 h),AgSbTe2,1,No,Ag vacancy,0 h annealing,Ag,,Ag vacancy (0 h annealing) @ Ag site,ZT,0.9,dimensionless,600,K,figure,,Visually estimated from Fig. 5a
1-s2.0-S1359645425002769-main.pdf,10.1016/j.actamat.2025.120985,AgSbTe2,QA-AgSbTe2 (A = 12 h),AgSbTe2,1,No,Ag vacancy,12 h annealing,Ag,,Ag vacancy (12 h annealing) @ Ag site,ZT,0.5,dimensionless,300,K,figure,,Visually estimated from Fig. 5a
1-s2.0-S1359645425002769-main.pdf,10.1016/j.actamat.2025.120985,AgSbTe2,QA-AgSbTe2 (A = 12 h),AgSbTe2,1,No,Ag vacancy,12 h annealing,Ag,,Ag vacancy (12 h annealing) @ Ag site,ZT,0.8,dimensionless,400,K,figure,,Visually estimated from Fig. 5a
1-s2.0-S1359645425002769-main.pdf,10.1016/j.actamat.2025.120985,AgSbTe2,QA-AgSbTe2 (A = 12 h),AgSbTe2,1,No,Ag vacancy,12 h annealing,Ag,,Ag vacancy (12 h annealing) @ Ag site,ZT,1.0,dimensionless,500,K,figure,,Visually estimated from Fig. 5a
1-s2.0-S1359645425002769-main.pdf,10.1016/j.actamat.2025.120985,AgSbTe2,QA-AgSbTe2 (A = 12 h),AgSbTe2,1,No,Ag vacancy,12 h annealing,Ag,,Ag vacancy (12 h annealing) @ Ag site,ZT,1.1,dimensionless,600,K,figure,,Visually estimated from Fig. 5a
1-s2.0-S1359645425002769-main.pdf,10.1016/j.actamat.2025.120985,AgSbTe2,QA-AgSbTe2 (A = 24 h),AgSbTe2,1,No,Ag vacancy,24 h annealing,Ag,,Ag vacancy (24 h annealing) @ Ag site,ZT,0.6,dimensionless,300,K,figure,,Visually estimated from Fig. 5a
1-s2.0-S1359645425002769-main.pdf,10.1016/j.actamat.2025.120985,AgSbTe2,QA-AgSbTe2 (A = 24 h),AgSbTe2,1,No,Ag vacancy,24 h annealing,Ag,,Ag vacancy (24 h annealing) @ Ag site,ZT,0.9,dimensionless,400,K,figure,,Visually estimated from Fig. 5a
1-s2.0-S1359645425002769-main.pdf,10.1016/j.actamat.2025.120985,AgSbTe2,QA-AgSbTe2 (A = 24 h),AgSbTe2,1,No,Ag vacancy,24 h annealing,Ag,,Ag vacancy (24 h annealing) @ Ag site,ZT,1.1,dimensionless,500,K,figure,,Visually estimated from Fig. 5a
1-s2.0-S1359645425002769-main.pdf,10.1016/j.actamat.2025.120985,AgSbTe2,QA-AgSbTe2 (A = 24 h),AgSbTe2,1,No,Ag vacancy,24 h annealing,Ag,,Ag vacancy (24 h annealing) @ Ag site,ZT,1.2,dimensionless,600,K,figure,,Visually estimated from Fig. 5a
1-s2.0-S1359645425002769-main.pdf,10.1016/j.actamat.2025.120985,AgSbTe2,QA-AgSbTe2 (A = 36 h),AgSbTe2,1,No,Ag vacancy,36 h annealing,Ag,,Ag vacancy (36 h annealing) @ Ag site,ZT,0.5,dimensionless,300,K,figure,,Visually estimated from Fig. 5a
1-s2.0-S1359645425002769-main.pdf,10.1016/j.actamat.2025.120985,AgSbTe2,QA-AgSbTe2 (A = 36 h),AgSbTe2,1,No,Ag vacancy,36 h annealing,Ag,,Ag vacancy (36 h annealing) @ Ag site,ZT,0.7,dimensionless,400,K,figure,,Visually estimated from Fig. 5a
1-s2.0-S1359645425002769-main.pdf,10.1016/j.actamat.2025.120985,AgSbTe2,QA-AgSbTe2 (A = 36 h),AgSbTe2,1,No,Ag vacancy,36 h annealing,Ag,,Ag vacancy (36 h annealing) @ Ag site,ZT,0.8,dimensionless,500,K,figure,,Visually estimated from Fig. 5a
1-s2.0-S1359645425002769-main.pdf,10.1016/j.actamat.2025.120985,AgSbTe2,QA-AgSbTe2 (A = 36 h),AgSbTe2,1,No,Ag vacancy,36 h annealing,Ag,,Ag vacancy (36 h annealing) @ Ag site,ZT,0.8,dimensionless,600,K,figure,,Visually estimated from Fig. 5a
1-s2.0-S1359645425002769-main.pdf,10.1016/j.actamat.2025.120985,AgSbTe2,QA-AgSbTe2 (A = 48 h),AgSbTe2,1,No,Ag vacancy,48 h annealing,Ag,,Ag vacancy (48 h annealing) @ Ag site,ZT,0.4,dimensionless,300,K,figure,,Visually estimated from Fig. 5a
1-s2.0-S1359645425002769-main.pdf,10.1016/j.actamat.2025.120985,AgSbTe2,QA-AgSbTe2 (A = 48 h),AgSbTe2,1,No,Ag vacancy,48 h annealing,Ag,,Ag vacancy (48 h annealing) @ Ag site,ZT,0.6,dimensionless,400,K,figure,,Visually estimated from Fig. 5a
1-s2.0-S1359645425002769-main.pdf,10.1016/j.actamat.2025.120985,AgSbTe2,QA-AgSbTe2 (A = 48 h),AgSbTe2,1,No,Ag vacancy,48 h annealing,Ag,,Ag vacancy (48 h annealing) @ Ag site,ZT,0.7,dimensionless,500,K,figure,,Visually estimated from Fig. 5a
1-s2.0-S1359645425002769-main.pdf,10.1016/j.actamat.2025.120985,AgSbTe2,QA-AgSbTe2 (A = 48 h),AgSbTe2,1,No,Ag vacancy,48 h annealing,Ag,,Ag vacancy (48 h annealing) @ Ag site,ZT,0.7,dimensionless,600,K,figure,,Visually estimated from Fig. 5a
1-s2.0-S221128552201196X-main.pdf,10.1016/j.nanoen.2022.108118,AgSbTe2,slow-cooled,AgSbTe2,0,No,,,,,,electrical conductivity,not explicitly provided,not explicitly provided,,,text,,"The paper reports electrical resistivity in Fig 7a, but not explicit electrical conductivity values."
1-s2.0-S221128552201196X-main.pdf,10.1016/j.nanoen.2022.108118,AgSbTe2,slow-cooled,AgSbTe2,0,No,,,,,,Seebeck coefficient,not explicitly provided,not explicitly provided,,,text,,"Plotted in Fig 7b, but no explicit numerical values provided."
1-s2.0-S221128552201196X-main.pdf,10.1016/j.nanoen.2022.108118,AgSbTe2,slow-cooled,AgSbTe2,0,No,,,,,,thermal conductivity,not explicitly provided,not explicitly provided,,,text,,"Plotted in Fig 7d, but no explicit numerical values provided."
1-s2.0-S221128552201196X-main.pdf,10.1016/j.nanoen.2022.108118,AgSbTe2,slow-cooled,AgSbTe2,0,No,,,,,,power factor,not explicitly provided,not explicitly provided,,,text,,"Plotted in Fig 7c, but no explicit numerical values provided."
1-s2.0-S221128552201196X-main.pdf,10.1016/j.nanoen.2022.108118,AgSbTe2,fast-cooled,AgSbTe2,0,No,,,,,,electrical conductivity,not explicitly provided,not explicitly provided,,,text,,
1-s2.0-S221128552201196X-main.pdf,10.1016/j.nanoen.2022.108118,AgSbTe2,fast-cooled,AgSbTe2,0,No,,,,,,Seebeck coefficient,not explicitly provided,not explicitly provided,,,text,,
1-s2.0-S221128552201196X-main.pdf,10.1016/j.nanoen.2022.108118,AgSbTe2,fast-cooled,AgSbTe2,0,No,,,,,,thermal conductivity,not explicitly provided,not explicitly provided,,,text,,
1-s2.0-S221128552201196X-main.pdf,10.1016/j.nanoen.2022.108118,AgSbTe2,fast-cooled,AgSbTe2,0,No,,,,,,power factor,not explicitly provided,not explicitly provided,,,text,,
1-s2.0-S221128552201196X-main.pdf,10.1016/j.nanoen.2022.108118,AgSbTe2,quenched,AgSbTe2,0,No,,,,,,ZT,1.15,dimensionless,623,K,text,Abstract and Section 5,
1-s2.0-S221128552201196X-main.pdf,10.1016/j.nanoen.2022.108118,AgSbTe2,quenched,AgSbTe2,0,No,,,,,,electrical conductivity,not explicitly provided,not explicitly provided,,,text,,
1-s2.0-S221128552201196X-main.pdf,10.1016/j.nanoen.2022.108118,AgSbTe2,quenched,AgSbTe2,0,No,,,,,,Seebeck coefficient,not explicitly provided,not explicitly provided,,,text,,
1-s2.0-S221128552201196X-main.pdf,10.1016/j.nanoen.2022.108118,AgSbTe2,quenched,AgSbTe2,0,No,,,,,,thermal conductivity,not explicitly provided,not explicitly provided,,,text,,
1-s2.0-S221128552201196X-main.pdf,10.1016/j.nanoen.2022.108118,AgSbTe2,quenched,AgSbTe2,0,No,,,,,,power factor,not explicitly provided,not explicitly provided,,,text,,
1-s2.0-S221128552201196X-main.pdf,10.1016/j.nanoen.2022.108118,AgSbTe2,Slow Cooling,AgSbTe2,0,No,,,,,,Seebeck coefficient,115,uV/K,325,K,figure,,Visually estimated from Fig. 7b
1-s2.0-S221128552201196X-main.pdf,10.1016/j.nanoen.2022.108118,AgSbTe2,Slow Cooling,AgSbTe2,0,No,,,,,,Seebeck coefficient,130,uV/K,375,K,figure,,Visually estimated from Fig. 7b
1-s2.0-S221128552201196X-main.pdf,10.1016/j.nanoen.2022.108118,AgSbTe2,Slow Cooling,AgSbTe2,0,No,,,,,,Seebeck coefficient,145,uV/K,425,K,figure,,Visually estimated from Fig. 7b
1-s2.0-S221128552201196X-main.pdf,10.1016/j.nanoen.2022.108118,AgSbTe2,Slow Cooling,AgSbTe2,0,No,,,,,,Seebeck coefficient,150,uV/K,475,K,figure,,Visually estimated from Fig. 7b
1-s2.0-S221128552201196X-main.pdf,10.1016/j.nanoen.2022.108118,AgSbTe2,Slow Cooling,AgSbTe2,0,No,,,,,,Seebeck coefficient,160,uV/K,525,K,figure,,Visually estimated from Fig. 7b
1-s2.0-S221128552201196X-main.pdf,10.1016/j.nanoen.2022.108118,AgSbTe2,Slow Cooling,AgSbTe2,0,No,,,,,,Seebeck coefficient,165,uV/K,575,K,figure,,Visually estimated from Fig. 7b
1-s2.0-S221128552201196X-main.pdf,10.1016/j.nanoen.2022.108118,AgSbTe2,Slow Cooling,AgSbTe2,0,No,,,,,,Seebeck coefficient,175,uV/K,625,K,figure,,Visually estimated from Fig. 7b
1-s2.0-S221128552201196X-main.pdf,10.1016/j.nanoen.2022.108118,AgSbTe2,Slow Cooling,AgSbTe2,0,No,,,,,,power factor,400,uW/mK^2,325,K,figure,,Visually estimated from Fig. 7c
1-s2.0-S221128552201196X-main.pdf,10.1016/j.nanoen.2022.108118,AgSbTe2,Slow Cooling,AgSbTe2,0,No,,,,,,power factor,500,uW/mK^2,425,K,figure,,Visually estimated from Fig. 7c
1-s2.0-S221128552201196X-main.pdf,10.1016/j.nanoen.2022.108118,AgSbTe2,Slow Cooling,AgSbTe2,0,No,,,,,,power factor,600,uW/mK^2,525,K,figure,,Visually estimated from Fig. 7c
1-s2.0-S221128552201196X-main.pdf,10.1016/j.nanoen.2022.108118,AgSbTe2,Slow Cooling,AgSbTe2,0,No,,,,,,power factor,650,uW/mK^2,625,K,figure,,Visually estimated from Fig. 7c
1-s2.0-S221128552201196X-main.pdf,10.1016/j.nanoen.2022.108118,AgSbTe2,Slow Cooling,AgSbTe2,0,No,,,,,,thermal conductivity,0.75,W/mK,325,K,figure,,Visually estimated from Fig. 7d
1-s2.0-S221128552201196X-main.pdf,10.1016/j.nanoen.2022.108118,AgSbTe2,Slow Cooling,AgSbTe2,0,No,,,,,,thermal conductivity,0.75,W/mK,425,K,figure,,Visually estimated from Fig. 7d
1-s2.0-S221128552201196X-main.pdf,10.1016/j.nanoen.2022.108118,AgSbTe2,Slow Cooling,AgSbTe2,0,No,,,,,,thermal conductivity,0.75,W/mK,525,K,figure,,Visually estimated from Fig. 7d
1-s2.0-S221128552201196X-main.pdf,10.1016/j.nanoen.2022.108118,AgSbTe2,Slow Cooling,AgSbTe2,0,No,,,,,,thermal conductivity,0.8,W/mK,625,K,figure,,Visually estimated from Fig. 7d
1-s2.0-S221128552201196X-main.pdf,10.1016/j.nanoen.2022.108118,AgSbTe2,Fast Cooling,AgSbTe2,0,No,,,,,,Seebeck coefficient,280,uV/K,325,K,figure,,Visually estimated from Fig. 7b
1-s2.0-S221128552201196X-main.pdf,10.1016/j.nanoen.2022.108118,AgSbTe2,Fast Cooling,AgSbTe2,0,No,,,,,,Seebeck coefficient,310,uV/K,375,K,figure,,Visually estimated from Fig. 7b
1-s2.0-S221128552201196X-main.pdf,10.1016/j.nanoen.2022.108118,AgSbTe2,Fast Cooling,AgSbTe2,0,No,,,,,,Seebeck coefficient,340,uV/K,425,K,figure,,Visually estimated from Fig. 7b
1-s2.0-S221128552201196X-main.pdf,10.1016/j.nanoen.2022.108118,AgSbTe2,Fast Cooling,AgSbTe2,0,No,,,,,,Seebeck coefficient,360,uV/K,475,K,figure,,Visually estimated from Fig. 7b
1-s2.0-S221128552201196X-main.pdf,10.1016/j.nanoen.2022.108118,AgSbTe2,Fast Cooling,AgSbTe2,0,No,,,,,,Seebeck coefficient,320,uV/K,525,K,figure,,Visually estimated from Fig. 7b
1-s2.0-S221128552201196X-main.pdf,10.1016/j.nanoen.2022.108118,AgSbTe2,Fast Cooling,AgSbTe2,0,No,,,,,,Seebeck coefficient,280,uV/K,575,K,figure,,Visually estimated from Fig. 7b
1-s2.0-S221128552201196X-main.pdf,10.1016/j.nanoen.2022.108118,AgSbTe2,Fast Cooling,AgSbTe2,0,No,,,,,,Seebeck coefficient,250,uV/K,625,K,figure,,Visually estimated from Fig. 7b
1-s2.0-S221128552201196X-main.pdf,10.1016/j.nanoen.2022.108118,AgSbTe2,Fast Cooling,AgSbTe2,0,No,,,,,,power factor,700,uW/mK^2,325,K,figure,,Visually estimated from Fig. 7c
1-s2.0-S221128552201196X-main.pdf,10.1016/j.nanoen.2022.108118,AgSbTe2,Fast Cooling,AgSbTe2,0,No,,,,,,power factor,750,uW/mK^2,425,K,figure,,Visually estimated from Fig. 7c
1-s2.0-S221128552201196X-main.pdf,10.1016/j.nanoen.2022.108118,AgSbTe2,Fast Cooling,AgSbTe2,0,No,,,,,,power factor,750,uW/mK^2,525,K,figure,,Visually estimated from Fig. 7c
1-s2.0-S221128552201196X-main.pdf,10.1016/j.nanoen.2022.108118,AgSbTe2,Fast Cooling,AgSbTe2,0,No,,,,,,power factor,650,uW/mK^2,625,K,figure,,Visually estimated from Fig. 7c
1-s2.0-S221128552201196X-main.pdf,10.1016/j.nanoen.2022.108118,AgSbTe2,Fast Cooling,AgSbTe2,0,No,,,,,,thermal conductivity,0.6,W/mK,325,K,figure,,Visually estimated from Fig. 7d
1-s2.0-S221128552201196X-main.pdf,10.1016/j.nanoen.2022.108118,AgSbTe2,Fast Cooling,AgSbTe2,0,No,,,,,,thermal conductivity,0.65,W/mK,425,K,figure,,Visually estimated from Fig. 7d
1-s2.0-S221128552201196X-main.pdf,10.1016/j.nanoen.2022.108118,AgSbTe2,Fast Cooling,AgSbTe2,0,No,,,,,,thermal conductivity,0.6,W/mK,525,K,figure,,Visually estimated from Fig. 7d
1-s2.0-S221128552201196X-main.pdf,10.1016/j.nanoen.2022.108118,AgSbTe2,Fast Cooling,AgSbTe2,0,No,,,,,,thermal conductivity,0.65,W/mK,625,K,figure,,Visually estimated from Fig. 7d
1-s2.0-S221128552201196X-main.pdf,10.1016/j.nanoen.2022.108118,AgSbTe2,Quenched,AgSbTe2,0,No,,,,,,Seebeck coefficient,245,uV/K,325,K,figure,,Visually estimated from Fig. 7b
1-s2.0-S221128552201196X-main.pdf,10.1016/j.nanoen.2022.108118,AgSbTe2,Quenched,AgSbTe2,0,No,,,,,,Seebeck coefficient,250,uV/K,425,K,figure,,Visually estimated from Fig. 7b
1-s2.0-S221128552201196X-main.pdf,10.1016/j.nanoen.2022.108118,AgSbTe2,Quenched,AgSbTe2,0,No,,,,,,Seebeck coefficient,240,uV/K,525,K,figure,,Visually estimated from Fig. 7b
1-s2.0-S221128552201196X-main.pdf,10.1016/j.nanoen.2022.108118,AgSbTe2,Quenched,AgSbTe2,0,No,,,,,,Seebeck coefficient,230,uV/K,625,K,figure,,Visually estimated from Fig. 7b
1-s2.0-S221128552201196X-main.pdf,10.1016/j.nanoen.2022.108118,AgSbTe2,Quenched,AgSbTe2,0,No,,,,,,power factor,800,uW/mK^2,325,K,figure,,Visually estimated from Fig. 7c
1-s2.0-S221128552201196X-main.pdf,10.1016/j.nanoen.2022.108118,AgSbTe2,Quenched,AgSbTe2,0,No,,,,,,power factor,1200,uW/mK^2,425,K,figure,,Visually estimated from Fig. 7c
1-s2.0-S221128552201196X-main.pdf,10.1016/j.nanoen.2022.108118,AgSbTe2,Quenched,AgSbTe2,0,No,,,,,,power factor,1600,uW/mK^2,525,K,figure,,Visually estimated from Fig. 7c
1-s2.0-S221128552201196X-main.pdf,10.1016/j.nanoen.2022.108118,AgSbTe2,Quenched,AgSbTe2,0,No,,,,,,power factor,1600,uW/mK^2,625,K,figure,,Visually estimated from Fig. 7c
1-s2.0-S221128552201196X-main.pdf,10.1016/j.nanoen.2022.108118,AgSbTe2,Quenched,AgSbTe2,0,No,,,,,,thermal conductivity,0.6,W/mK,325,K,figure,,Visually estimated from Fig. 7d
1-s2.0-S221128552201196X-main.pdf,10.1016/j.nanoen.2022.108118,AgSbTe2,Quenched,AgSbTe2,0,No,,,,,,thermal conductivity,0.65,W/mK,425,K,figure,,Visually estimated from Fig. 7d
1-s2.0-S221128552201196X-main.pdf,10.1016/j.nanoen.2022.108118,AgSbTe2,Quenched,AgSbTe2,0,No,,,,,,thermal conductivity,0.7,W/mK,525,K,figure,,Visually estimated from Fig. 7d
1-s2.0-S221128552201196X-main.pdf,10.1016/j.nanoen.2022.108118,AgSbTe2,Quenched,AgSbTe2,0,No,,,,,,thermal conductivity,0.8,W/mK,625,K,figure,,Visually estimated from Fig. 7d
1-s2.0-S221128552201196X-main.pdf,10.1016/j.nanoen.2022.108118,AgSbTe2,AgSbTe2,AgSbTe2,0,No,,,,,,electrical conductivity,0.185,S/cm,473,K,figure,Fig. 8a,Visually estimated from Fig. 8a. Note: The plot shows resistivity (rho) in mOhm.cm. Value 5.4 mOhm.cm corresponds to ~0.185 S/cm.
1-s2.0-S221128552201196X-main.pdf,10.1016/j.nanoen.2022.108118,AgSbTe2,AgSbTe2,AgSbTe2,0,No,,,,,,Seebeck coefficient,248,uV/K,473,K,figure,Fig. 8b,Visually estimated from Fig. 8b.
1-s2.0-S221128552201196X-main.pdf,10.1016/j.nanoen.2022.108118,AgSbTe2,AgSbTe2,AgSbTe2,0,No,,,,,,power factor,1320,uW/mK^2,473,K,figure,Fig. 8c,Visually estimated from Fig. 8c.
1-s2.0-S221128552201196X-main.pdf,10.1016/j.nanoen.2022.108118,AgSbTe2,AgSbTe2,AgSbTe2,0,No,,,,,,electrical conductivity,0.32,S/cm,623,K,figure,Fig. 8d,Visually estimated from Fig. 8d. Note: The plot shows resistivity (rho) in mOhm.cm. Value 3.1 mOhm.cm corresponds to ~0.32 S/cm.
1-s2.0-S221128552201196X-main.pdf,10.1016/j.nanoen.2022.108118,AgSbTe2,AgSbTe2,AgSbTe2,0,No,,,,,,Seebeck coefficient,240,uV/K,623,K,figure,Fig. 8e,Visually estimated from Fig. 8e.
1-s2.0-S221128552201196X-main.pdf,10.1016/j.nanoen.2022.108118,AgSbTe2,AgSbTe2,AgSbTe2,0,No,,,,,,power factor,1920,uW/mK^2,623,K,figure,Fig. 8f,Visually estimated from Fig. 8f.
1-s2.0-S2352847816300041-main.pdf,10.1016/j.jmat.2016.05.001,SnCd0.05Te-x%AgSbSe2,SnCd0.05Te,SnCd0.05Te,1,No,Cd,5%,unclear,,Cd (5%) @ unclear site,power factor,21,mW/cm K2,700,K,text,"Page 4, Section 3",
1-s2.0-S2352847816300041-main.pdf,10.1016/j.jmat.2016.05.001,SnCd0.05Te-x%AgSbSe2,SnCd0.05Te,SnCd0.05Te,1,No,Cd,5%,unclear,,Cd (5%) @ unclear site,thermal conductivity,4.7,W/m K,room temperature,,text,"Page 5, Section 3",
1-s2.0-S2352847816300041-main.pdf,10.1016/j.jmat.2016.05.001,SnCd0.05Te-x%AgSbSe2,SnCd0.05Te,SnCd0.05Te,1,No,Cd,5%,unclear,,Cd (5%) @ unclear site,thermal conductivity,2.2,W/m K,820,K,text,"Page 5, Section 3",
1-s2.0-S2352847816300041-main.pdf,10.1016/j.jmat.2016.05.001,SnCd0.05Te-x%AgSbSe2,SnCd0.05Te + 3% AgSbSe2,SnCd0.05Te-0.03AgSbSe2,2,Yes,Cd,5%,unclear,AgSbSe2 (3%) @ multiple sites,Cd (5%) @ unclear site; AgSbSe2 (3%) @ multiple sites site,ZT,0.92,dimensionless,820,K,text,"Page 6, Section 3",
1-s2.0-S2352847816300041-main.pdf,10.1016/j.jmat.2016.05.001,SnCd0.05Te-x%AgSbSe2,SnCd0.05Te + 12% AgSbSe2,SnCd0.05Te-0.12AgSbSe2,2,Yes,Cd,5%,unclear,AgSbSe2 (12%) @ multiple sites,Cd (5%) @ unclear site; AgSbSe2 (12%) @ multiple sites site,lattice thermal conductivity,0.6,W/m K,820,K,text,"Page 5, Section 3",
1-s2.0-S2352847816300041-main.pdf,10.1016/j.jmat.2016.05.001,SnCd0.05Te-x%AgSbSe2,SnCd0.05Te,SnCd0.05Te,1,No,Cd,0.05,unclear,,Cd (0.05) @ unclear site,electrical conductivity,2800,S/cm,300,K,figure,Fig. 3a,Visually estimated from Fig. 3a
1-s2.0-S2352847816300041-main.pdf,10.1016/j.jmat.2016.05.001,SnCd0.05Te-x%AgSbSe2,SnCd0.05Te,SnCd0.05Te,1,No,Cd,0.05,unclear,,Cd (0.05) @ unclear site,Seebeck coefficient,45,uV/K,300,K,figure,Fig. 3c,Visually estimated from Fig. 3c
1-s2.0-S2352847816300041-main.pdf,10.1016/j.jmat.2016.05.001,SnCd0.05Te-x%AgSbSe2,SnCd0.05Te,SnCd0.05Te,1,No,Cd,0.05,unclear,,Cd (0.05) @ unclear site,power factor,4,uW/cm*K^2,300,K,figure,Fig. 3d,Visually estimated from Fig. 3d
1-s2.0-S2352847816300041-main.pdf,10.1016/j.jmat.2016.05.001,SnCd0.05Te-x%AgSbSe2,SnCd0.05Te,SnCd0.05Te,1,No,Cd,0.05,unclear,,Cd (0.05) @ unclear site,thermal conductivity,4.7,W/m*K,300,K,figure,Fig. 5a,Visually estimated from Fig. 5a
1-s2.0-S2352847816300041-main.pdf,10.1016/j.jmat.2016.05.001,SnCd0.05Te-x%AgSbSe2,SnCd0.05Te,SnCd0.05Te,1,No,Cd,0.05,unclear,,Cd (0.05) @ unclear site,lattice thermal conductivity,2.7,W/m*K,300,K,figure,Fig. 5b,Visually estimated from Fig. 5b
1-s2.0-S2352847816300041-main.pdf,10.1016/j.jmat.2016.05.001,SnCd0.05Te-x%AgSbSe2,SnCd0.05Te-3%AgSbSe2,SnCd0.05Te-3%AgSbSe2,2,Yes,Cd,0.05,unclear,AgSbSe2 (3%) @ unclear,Cd (0.05) @ unclear site; AgSbSe2 (3%) @ unclear site,electrical conductivity,2700,S/cm,300,K,figure,Fig. 3a,Visually estimated from Fig. 3a
1-s2.0-S2352847816300041-main.pdf,10.1016/j.jmat.2016.05.001,SnCd0.05Te-x%AgSbSe2,SnCd0.05Te-3%AgSbSe2,SnCd0.05Te-3%AgSbSe2,2,Yes,Cd,0.05,unclear,AgSbSe2 (3%) @ unclear,Cd (0.05) @ unclear site; AgSbSe2 (3%) @ unclear site,Seebeck coefficient,50,uV/K,300,K,figure,Fig. 3c,Visually estimated from Fig. 3c
1-s2.0-S2352847816300041-main.pdf,10.1016/j.jmat.2016.05.001,SnCd0.05Te-x%AgSbSe2,SnCd0.05Te-3%AgSbSe2,SnCd0.05Te-3%AgSbSe2,2,Yes,Cd,0.05,unclear,AgSbSe2 (3%) @ unclear,Cd (0.05) @ unclear site; AgSbSe2 (3%) @ unclear site,power factor,5,uW/cm*K^2,300,K,figure,Fig. 3d,Visually estimated from Fig. 3d
1-s2.0-S2352847816300041-main.pdf,10.1016/j.jmat.2016.05.001,SnCd0.05Te-x%AgSbSe2,SnCd0.05Te-3%AgSbSe2,SnCd0.05Te-3%AgSbSe2,2,Yes,Cd,0.05,unclear,AgSbSe2 (3%) @ unclear,Cd (0.05) @ unclear site; AgSbSe2 (3%) @ unclear site,thermal conductivity,4.2,W/m*K,300,K,figure,Fig. 5a,Visually estimated from Fig. 5a
1-s2.0-S2352847816300041-main.pdf,10.1016/j.jmat.2016.05.001,SnCd0.05Te-x%AgSbSe2,SnCd0.05Te-3%AgSbSe2,SnCd0.05Te-3%AgSbSe2,2,Yes,Cd,0.05,unclear,AgSbSe2 (3%) @ unclear,Cd (0.05) @ unclear site; AgSbSe2 (3%) @ unclear site,lattice thermal conductivity,2.2,W/m*K,300,K,figure,Fig. 5b,Visually estimated from Fig. 5b
1-s2.0-S2352847816300041-main.pdf,10.1016/j.jmat.2016.05.001,SnCd0.05Te-x%AgSbSe2,SnCd0.05Te,SnCd0.05Te,1,No,Cd,0.05,unclear,,Cd (0.05) @ unclear site,ZT,0.08,dimensionless,300,K,figure,,Visually estimated from Fig. 7
1-s2.0-S2352847816300041-main.pdf,10.1016/j.jmat.2016.05.001,SnCd0.05Te-x%AgSbSe2,SnCd0.05Te,SnCd0.05Te,1,No,Cd,0.05,unclear,,Cd (0.05) @ unclear site,ZT,0.92,dimensionless,820,K,figure,,Visually estimated from Fig. 7
1-s2.0-S2352847816300041-main.pdf,10.1016/j.jmat.2016.05.001,SnCd0.05Te-x%AgSbSe2,SnCd0.05Te-3%AgSbSe2,SnCd0.05Te-3%AgSbSe2,2,Yes,Cd,0.05,unclear,AgSbSe2 (3%) @ unclear,Cd (0.05) @ unclear site; AgSbSe2 (3%) @ unclear site,ZT,0.09,dimensionless,300,K,figure,,Visually estimated from Fig. 7
1-s2.0-S2352847816300041-main.pdf,10.1016/j.jmat.2016.05.001,SnCd0.05Te-x%AgSbSe2,SnCd0.05Te-3%AgSbSe2,SnCd0.05Te-3%AgSbSe2,2,Yes,Cd,0.05,unclear,AgSbSe2 (3%) @ unclear,Cd (0.05) @ unclear site; AgSbSe2 (3%) @ unclear site,ZT,0.93,dimensionless,820,K,figure,,Visually estimated from Fig. 7
1-s2.0-S2352847816300041-main.pdf,10.1016/j.jmat.2016.05.001,SnCd0.05Te-x%AgSbSe2,SnCd0.05Te-6%AgSbSe2,SnCd0.05Te-6%AgSbSe2,2,Yes,Cd,0.05,unclear,AgSbSe2 (6%) @ unclear,Cd (0.05) @ unclear site; AgSbSe2 (6%) @ unclear site,ZT,0.07,dimensionless,300,K,figure,,Visually estimated from Fig. 7
1-s2.0-S2352847816300041-main.pdf,10.1016/j.jmat.2016.05.001,SnCd0.05Te-x%AgSbSe2,SnCd0.05Te-6%AgSbSe2,SnCd0.05Te-6%AgSbSe2,2,Yes,Cd,0.05,unclear,AgSbSe2 (6%) @ unclear,Cd (0.05) @ unclear site; AgSbSe2 (6%) @ unclear site,ZT,0.82,dimensionless,820,K,figure,,Visually estimated from Fig. 7
1-s2.0-S2352847816300041-main.pdf,10.1016/j.jmat.2016.05.001,SnCd0.05Te-x%AgSbSe2,SnCd0.05Te-9%AgSbSe2,SnCd0.05Te-9%AgSbSe2,2,Yes,Cd,0.05,unclear,AgSbSe2 (9%) @ unclear,Cd (0.05) @ unclear site; AgSbSe2 (9%) @ unclear site,ZT,0.06,dimensionless,300,K,figure,,Visually estimated from Fig. 7
1-s2.0-S2352847816300041-main.pdf,10.1016/j.jmat.2016.05.001,SnCd0.05Te-x%AgSbSe2,SnCd0.05Te-9%AgSbSe2,SnCd0.05Te-9%AgSbSe2,2,Yes,Cd,0.05,unclear,AgSbSe2 (9%) @ unclear,Cd (0.05) @ unclear site; AgSbSe2 (9%) @ unclear site,ZT,0.78,dimensionless,820,K,figure,,Visually estimated from Fig. 7
1-s2.0-S2352847816300041-main.pdf,10.1016/j.jmat.2016.05.001,SnCd0.05Te-x%AgSbSe2,SnCd0.05Te-12%AgSbSe2,SnCd0.05Te-12%AgSbSe2,2,Yes,Cd,0.05,unclear,AgSbSe2 (12%) @ unclear,Cd (0.05) @ unclear site; AgSbSe2 (12%) @ unclear site,ZT,0.05,dimensionless,300,K,figure,,Visually estimated from Fig. 7
1-s2.0-S2352847816300041-main.pdf,10.1016/j.jmat.2016.05.001,SnCd0.05Te-x%AgSbSe2,SnCd0.05Te-12%AgSbSe2,SnCd0.05Te-12%AgSbSe2,2,Yes,Cd,0.05,unclear,AgSbSe2 (12%) @ unclear,Cd (0.05) @ unclear site; AgSbSe2 (12%) @ unclear site,ZT,0.72,dimensionless,820,K,figure,,Visually estimated from Fig. 7
1-s2.0-S2352847816300041-main.pdf,10.1016/j.jmat.2016.05.001,SnCd0.05Te-x%AgSbSe2,SnCd0.05Te-15%AgSbSe2,SnCd0.05Te-15%AgSbSe2,2,Yes,Cd,0.05,unclear,AgSbSe2 (15%) @ unclear,Cd (0.05) @ unclear site; AgSbSe2 (15%) @ unclear site,ZT,0.04,dimensionless,300,K,figure,,Visually estimated from Fig. 7
1-s2.0-S2352847816300041-main.pdf,10.1016/j.jmat.2016.05.001,SnCd0.05Te-x%AgSbSe2,SnCd0.05Te-15%AgSbSe2,SnCd0.05Te-15%AgSbSe2,2,Yes,Cd,0.05,unclear,AgSbSe2 (15%) @ unclear,Cd (0.05) @ unclear site; AgSbSe2 (15%) @ unclear site,ZT,0.68,dimensionless,820,K,figure,,Visually estimated from Fig. 7
1-s2.0-S235284782200096X-main.pdf,10.1016/j.jmat.2022.07.005,AgSbTe2,Ag0.9Sb1.1Te2.1,Ag0.9Sb1.1Te2.1,1,No,Ag-deficiency,x=0.9,Ag,,Ag-deficiency (x=0.9) @ Ag site,ZT,0.84,dimensionless,300-473,K,body text,,Average zT
1-s2.0-S235284782200096X-main.pdf,10.1016/j.jmat.2022.07.005,AgSbTe2,Ag0.9Sb1.1Te2.1,Ag0.9Sb1.1Te2.1,1,No,Ag-deficiency,x=0.9,Ag,,Ag-deficiency (x=0.9) @ Ag site,ZT,0.5,dimensionless,300,K,body text,,
1-s2.0-S235284782200096X-main.pdf,10.1016/j.jmat.2022.07.005,AgSbTe2,Ag0.9Sb1.1Te2.1,Ag0.9Sb1.1Te2.1,1,No,Ag-deficiency,x=0.9,Ag,,Ag-deficiency (x=0.9) @ Ag site,ZT,1.1,dimensionless,475,K,body text,,
1-s2.0-S235284782200096X-main.pdf,10.1016/j.jmat.2022.07.005,AgSbTe2,AgSbTe2,AgSbTe2,0,No,,,,,,,,,,,,,
1-s2.0-S235284782200096X-main.pdf,10.1016/j.jmat.2022.07.005,AgSbTe2,Ag0.8Sb1.2Te2.2,Ag0.8Sb1.2Te2.2,0,No,,,,,,,,,,,,,
1-s2.0-S235284782200096X-main.pdf,10.1016/j.jmat.2022.07.005,AgSbTe2,Ag0.7Sb1.3Te2.3,Ag0.7Sb1.3Te2.3,0,No,,,,,,,,,,,,,
1-s2.0-S235284782200096X-main.pdf,10.1016/j.jmat.2022.07.005,AgSbTe2,Ag0.9Sb1.1Te2.1,Ag0.9Sb1.1Te2.1,3,Yes,Ag,0.9,Ag,Sb (1.1) @ Sb; Te (2.1) @ Te,Ag (0.9) @ Ag site; Sb (1.1) @ Sb site; Te (2.1) @ Te site,electrical conductivity,2.5,10^4 S/m,300,K,figure,,Visually estimated from Fig. 4a
1-s2.0-S235284782200096X-main.pdf,10.1016/j.jmat.2022.07.005,AgSbTe2,Ag0.9Sb1.1Te2.1,Ag0.9Sb1.1Te2.1,3,Yes,Ag,0.9,Ag,Sb (1.1) @ Sb; Te (2.1) @ Te,Ag (0.9) @ Ag site; Sb (1.1) @ Sb site; Te (2.1) @ Te site,electrical conductivity,2.0,10^4 S/m,500,K,figure,,Visually estimated from Fig. 4a
1-s2.0-S235284782200096X-main.pdf,10.1016/j.jmat.2022.07.005,AgSbTe2,Ag0.9Sb1.1Te2.1,Ag0.9Sb1.1Te2.1,3,Yes,Ag,0.9,Ag,Sb (1.1) @ Sb; Te (2.1) @ Te,Ag (0.9) @ Ag site; Sb (1.1) @ Sb site; Te (2.1) @ Te site,Seebeck coefficient,100,uV/K,300,K,figure,,Visually estimated from Fig. 4b
1-s2.0-S235284782200096X-main.pdf,10.1016/j.jmat.2022.07.005,AgSbTe2,Ag0.9Sb1.1Te2.1,Ag0.9Sb1.1Te2.1,3,Yes,Ag,0.9,Ag,Sb (1.1) @ Sb; Te (2.1) @ Te,Ag (0.9) @ Ag site; Sb (1.1) @ Sb site; Te (2.1) @ Te site,Seebeck coefficient,250,uV/K,500,K,figure,,Visually estimated from Fig. 4b
1-s2.0-S235284782200096X-main.pdf,10.1016/j.jmat.2022.07.005,AgSbTe2,Ag0.9Sb1.1Te2.1,Ag0.9Sb1.1Te2.1,3,Yes,Ag,0.9,Ag,Sb (1.1) @ Sb; Te (2.1) @ Te,Ag (0.9) @ Ag site; Sb (1.1) @ Sb site; Te (2.1) @ Te site,power factor,2,uW/cm*K^2,300,K,figure,,Visually estimated from Fig. 4c
1-s2.0-S235284782200096X-main.pdf,10.1016/j.jmat.2022.07.005,AgSbTe2,Ag0.9Sb1.1Te2.1,Ag0.9Sb1.1Te2.1,3,Yes,Ag,0.9,Ag,Sb (1.1) @ Sb; Te (2.1) @ Te,Ag (0.9) @ Ag site; Sb (1.1) @ Sb site; Te (2.1) @ Te site,power factor,12,uW/cm*K^2,500,K,figure,,Visually estimated from Fig. 4c
1-s2.0-S235284782200096X-main.pdf,10.1016/j.jmat.2022.07.005,AgSbTe2,AgSb2-xTe3-x (x=1.0),AgSbTe2,0,No,,,,,,electrical conductivity,0.5,10^4 S m^-1,300,K,figure,,Visually estimated from Fig. 6a
1-s2.0-S235284782200096X-main.pdf,10.1016/j.jmat.2022.07.005,AgSbTe2,AgSb2-xTe3-x (x=1.0),AgSbTe2,0,No,,,,,,Seebeck coefficient,250,uV K^-1,300,K,figure,,Visually estimated from Fig. 6b
1-s2.0-S235284782200096X-main.pdf,10.1016/j.jmat.2022.07.005,AgSbTe2,AgSb2-xTe3-x (x=1.0),AgSbTe2,0,No,,,,,,thermal conductivity,0.5,W m^-1 K^-1,300,K,figure,,Visually estimated from Fig. 6c
1-s2.0-S235284782200096X-main.pdf,10.1016/j.jmat.2022.07.005,AgSbTe2,AgSb2-xTe3-x (x=1.0),AgSbTe2,0,No,,,,,,ZT,0.5,dimensionless,300,K,figure,,Visually estimated from Fig. 6d
1-s2.0-S235284782200096X-main.pdf,10.1016/j.jmat.2022.07.005,AgSbTe2,AgSb2-xTe3-x (x=0.9),Ag0.9Sb1.1Te2.1,0,No,,,,,,electrical conductivity,2.0,10^4 S m^-1,300,K,figure,,Visually estimated from Fig. 6a
1-s2.0-S235284782200096X-main.pdf,10.1016/j.jmat.2022.07.005,AgSbTe2,AgSb2-xTe3-x (x=0.9),Ag0.9Sb1.1Te2.1,0,No,,,,,,Seebeck coefficient,200,uV K^-1,300,K,figure,,Visually estimated from Fig. 6b
1-s2.0-S235284782200096X-main.pdf,10.1016/j.jmat.2022.07.005,AgSbTe2,AgSb2-xTe3-x (x=0.9),Ag0.9Sb1.1Te2.1,0,No,,,,,,thermal conductivity,0.55,W m^-1 K^-1,300,K,figure,,Visually estimated from Fig. 6c
1-s2.0-S235284782200096X-main.pdf,10.1016/j.jmat.2022.07.005,AgSbTe2,AgSb2-xTe3-x (x=0.9),Ag0.9Sb1.1Te2.1,0,No,,,,,,ZT,0.6,dimensionless,300,K,figure,,Visually estimated from Fig. 6d
1-s2.0-S235284782200096X-main.pdf,10.1016/j.jmat.2022.07.005,AgSbTe2,AgSb2-xTe3-x (x=0.8),Ag0.8Sb1.2Te2.2,0,No,,,,,,electrical conductivity,6.0,10^4 S m^-1,300,K,figure,,Visually estimated from Fig. 6a
1-s2.0-S235284782200096X-main.pdf,10.1016/j.jmat.2022.07.005,AgSbTe2,AgSb2-xTe3-x (x=0.8),Ag0.8Sb1.2Te2.2,0,No,,,,,,Seebeck coefficient,130,uV K^-1,300,K,figure,,Visually estimated from Fig. 6b
1-s2.0-S235284782200096X-main.pdf,10.1016/j.jmat.2022.07.005,AgSbTe2,AgSb2-xTe3-x (x=0.8),Ag0.8Sb1.2Te2.2,0,No,,,,,,thermal conductivity,0.7,W m^-1 K^-1,300,K,figure,,Visually estimated from Fig. 6c
1-s2.0-S235284782200096X-main.pdf,10.1016/j.jmat.2022.07.005,AgSbTe2,AgSb2-xTe3-x (x=0.8),Ag0.8Sb1.2Te2.2,0,No,,,,,,ZT,0.3,dimensionless,300,K,figure,,Visually estimated from Fig. 6d
1-s2.0-S235284782200096X-main.pdf,10.1016/j.jmat.2022.07.005,AgSbTe2,AgSb2-xTe3-x (x=0.7),Ag0.7Sb1.3Te2.3,0,No,,,,,,electrical conductivity,10.0,10^4 S m^-1,300,K,figure,,Visually estimated from Fig. 6a
1-s2.0-S235284782200096X-main.pdf,10.1016/j.jmat.2022.07.005,AgSbTe2,AgSb2-xTe3-x (x=0.7),Ag0.7Sb1.3Te2.3,0,No,,,,,,Seebeck coefficient,80,uV K^-1,300,K,figure,,Visually estimated from Fig. 6b
1-s2.0-S235284782200096X-main.pdf,10.1016/j.jmat.2022.07.005,AgSbTe2,AgSb2-xTe3-x (x=0.7),Ag0.7Sb1.3Te2.3,0,No,,,,,,thermal conductivity,0.9,W m^-1 K^-1,300,K,figure,,Visually estimated from Fig. 6c
1-s2.0-S235284782200096X-main.pdf,10.1016/j.jmat.2022.07.005,AgSbTe2,AgSb2-xTe3-x (x=0.7),Ag0.7Sb1.3Te2.3,0,No,,,,,,ZT,0.15,dimensionless,300,K,figure,,Visually estimated from Fig. 6d
1-s2.0-S254252932030122X-main.pdf,10.1016/j.mtphys.2020.100298,Sn1-2x(AgSb)xSe1-2xTe2x,x=0.15,Sn0.7Ag0.15Sb0.15Se0.7Te0.3,3,Yes,Ag,x=0.15,Ag,Sb (x=0.15) @ Sb; Te (2x=0.30) @ Te,Ag (x=0.15) @ Ag site; Sb (x=0.15) @ Sb site; Te (2x=0.30) @ Te site,Seebeck coefficient,72,mV K-1,300,K,body text,,
1-s2.0-S254252932030122X-main.pdf,10.1016/j.mtphys.2020.100298,Sn1-2x(AgSb)xSe1-2xTe2x,x=0.15,Sn0.7Ag0.15Sb0.15Se0.7Te0.3,3,Yes,Ag,x=0.15,Ag,Sb (x=0.15) @ Sb; Te (2x=0.30) @ Te,Ag (x=0.15) @ Ag site; Sb (x=0.15) @ Sb site; Te (2x=0.30) @ Te site,Seebeck coefficient,137,mV K-1,790,K,body text,,
1-s2.0-S254252932030122X-main.pdf,10.1016/j.mtphys.2020.100298,Sn1-2x(AgSb)xSe1-2xTe2x,x=0.15,Sn0.7Ag0.15Sb0.15Se0.7Te0.3,3,Yes,Ag,x=0.15,Ag,Sb (x=0.15) @ Sb; Te (2x=0.30) @ Te,Ag (x=0.15) @ Ag site; Sb (x=0.15) @ Sb site; Te (2x=0.30) @ Te site,Seebeck coefficient,136,mV K-1,820,K,body text,,
1-s2.0-S254252932030122X-main.pdf,10.1016/j.mtphys.2020.100298,Sn1-2x(AgSb)xSe1-2xTe2x,x=0.25,Sn0.5Ag0.25Sb0.25Se0.5Te0.5,3,Yes,Ag,x=0.25,Ag,Sb (x=0.25) @ Sb; Te (2x=0.50) @ Te,Ag (x=0.25) @ Ag site; Sb (x=0.25) @ Sb site; Te (2x=0.50) @ Te site,ZT,1.00,dimensionless,820,K,body text,,
1-s2.0-S254252932030122X-main.pdf,10.1016/j.mtphys.2020.100298,Sn1-2x(AgSb)xSe1-2xTe2x,x=0.25,Sn0.5Ag0.25Sb0.25Se0.5Te0.5,3,Yes,Ag,x=0.25,Ag,Sb (x=0.25) @ Sb; Te (2x=0.50) @ Te,Ag (x=0.25) @ Ag site; Sb (x=0.25) @ Sb site; Te (2x=0.50) @ Te site,ZT,0.70,dimensionless,300-820,K,body text,,ZTave
1-s2.0-S254252932030122X-main.pdf,10.1016/j.mtphys.2020.100298,Sn1-2x(AgSb)xSe1-2xTe2x,x=0.25,Sn0.5Ag0.25Sb0.25Se0.5Te0.5,3,Yes,Ag,x=0.25,Ag,Sb (x=0.25) @ Sb; Te (2x=0.50) @ Te,Ag (x=0.25) @ Ag site; Sb (x=0.25) @ Sb site; Te (2x=0.50) @ Te site,power factor,5.2,mW cm-1 K-2,300,K,body text,,
1-s2.0-S254252932030122X-main.pdf,10.1016/j.mtphys.2020.100298,Sn1-2x(AgSb)xSe1-2xTe2x,x=0.25,Sn0.5Ag0.25Sb0.25Se0.5Te0.5,3,Yes,Ag,x=0.25,Ag,Sb (x=0.25) @ Sb; Te (2x=0.50) @ Te,Ag (x=0.25) @ Ag site; Sb (x=0.25) @ Sb site; Te (2x=0.50) @ Te site,power factor,11.3,mW cm-1 K-2,820,K,body text,,
1-s2.0-S254252932030122X-main.pdf,10.1016/j.mtphys.2020.100298,Sn1-2x(AgSb)xSe1-2xTe2x,x=0.25,Sn0.5Ag0.25Sb0.25Se0.5Te0.5,3,Yes,Ag,x=0.25,Ag,Sb (x=0.25) @ Sb; Te (2x=0.50) @ Te,Ag (x=0.25) @ Ag site; Sb (x=0.25) @ Sb site; Te (2x=0.50) @ Te site,lattice thermal conductivity,0.51,W m-1 K-1,300,K,body text,,
1-s2.0-S254252932030122X-main.pdf,10.1016/j.mtphys.2020.100298,Sn1-2x(AgSb)xSe1-2xTe2x,x=0.25,Sn0.5Ag0.25Sb0.25Se0.5Te0.5,3,Yes,Ag,x=0.25,Ag,Sb (x=0.25) @ Sb; Te (2x=0.50) @ Te,Ag (x=0.25) @ Ag site; Sb (x=0.25) @ Sb site; Te (2x=0.50) @ Te site,lattice thermal conductivity,0.24,W m-1 K-1,high temperature,K,body text,,
1-s2.0-S254252932030122X-main.pdf,10.1016/j.mtphys.2020.100298,Sn1-2x(AgSb)xSe1-2xTe2x,x=0.15,Sn0.7Ag0.15Sb0.15Se0.7Te0.3,3,Yes,Ag,0.15,multiple sites,Sb (0.15) @ multiple sites; Te (0.3) @ multiple sites,Ag (0.15) @ multiple sites site; Sb (0.15) @ multiple sites site; Te (0.3) @ multiple sites site,Seebeck coefficient,72,uV K-1,300,K,text,body text,
1-s2.0-S254252932030122X-main.pdf,10.1016/j.mtphys.2020.100298,Sn1-2x(AgSb)xSe1-2xTe2x,x=0.15,Sn0.7Ag0.15Sb0.15Se0.7Te0.3,3,Yes,Ag,0.15,multiple sites,Sb (0.15) @ multiple sites; Te (0.3) @ multiple sites,Ag (0.15) @ multiple sites site; Sb (0.15) @ multiple sites site; Te (0.3) @ multiple sites site,Seebeck coefficient,136,uV K-1,790,K,text,body text,
1-s2.0-S254252932030122X-main.pdf,10.1016/j.mtphys.2020.100298,Sn1-2x(AgSb)xSe1-2xTe2x,x=0.25,Sn0.5Ag0.25Sb0.25Se0.5Te0.5,3,Yes,Ag,0.25,multiple sites,Sb (0.25) @ multiple sites; Te (0.5) @ multiple sites,Ag (0.25) @ multiple sites site; Sb (0.25) @ multiple sites site; Te (0.5) @ multiple sites site,power factor,11.3,uW cm-1 K-2,820,K,text,body text,
1-s2.0-S254252932030122X-main.pdf,10.1016/j.mtphys.2020.100298,Sn1-2x(AgSb)xSe1-2xTe2x,x=0.25,Sn0.5Ag0.25Sb0.25Se0.5Te0.5,3,Yes,Ag,0.25,multiple sites,Sb (0.25) @ multiple sites; Te (0.5) @ multiple sites,Ag (0.25) @ multiple sites site; Sb (0.25) @ multiple sites site; Te (0.5) @ multiple sites site,ZT,1.00,dimensionless,820,K,text,body text,
1-s2.0-S254252932030122X-main.pdf,10.1016/j.mtphys.2020.100298,Sn1-2x(AgSb)xSe1-2xTe2x,Sn1-2x(AgSb)xSe1-2xTe2x (x=0.0),SnSe,0,No,,,,,,ZT,0.1,dimensionless,300,K,figure,Fig. 6a,Visually estimated from Fig. 6a
1-s2.0-S254252932030122X-main.pdf,10.1016/j.mtphys.2020.100298,Sn1-2x(AgSb)xSe1-2xTe2x,Sn1-2x(AgSb)xSe1-2xTe2x (x=0.0),SnSe,0,No,,,,,,ZT,0.2,dimensionless,600,K,figure,Fig. 6a,Visually estimated from Fig. 6a
1-s2.0-S254252932030122X-main.pdf,10.1016/j.mtphys.2020.100298,Sn1-2x(AgSb)xSe1-2xTe2x,Sn1-2x(AgSb)xSe1-2xTe2x (x=0.0),SnSe,0,No,,,,,,ZT,0.3,dimensionless,800,K,figure,Fig. 6a,Visually estimated from Fig. 6a
1-s2.0-S254252932030122X-main.pdf,10.1016/j.mtphys.2020.100298,Sn1-2x(AgSb)xSe1-2xTe2x,Sn1-2x(AgSb)xSe1-2xTe2x (x=0.15),Sn0.7(AgSb)0.15Se0.7Te0.3,0,No,,,,,,ZT,0.2,dimensionless,300,K,figure,Fig. 6a,Visually estimated from Fig. 6a
1-s2.0-S254252932030122X-main.pdf,10.1016/j.mtphys.2020.100298,Sn1-2x(AgSb)xSe1-2xTe2x,Sn1-2x(AgSb)xSe1-2xTe2x (x=0.15),Sn0.7(AgSb)0.15Se0.7Te0.3,0,No,,,,,,ZT,0.6,dimensionless,600,K,figure,Fig. 6a,Visually estimated from Fig. 6a
1-s2.0-S254252932030122X-main.pdf,10.1016/j.mtphys.2020.100298,Sn1-2x(AgSb)xSe1-2xTe2x,Sn1-2x(AgSb)xSe1-2xTe2x (x=0.15),Sn0.7(AgSb)0.15Se0.7Te0.3,0,No,,,,,,ZT,0.8,dimensionless,800,K,figure,Fig. 6a,Visually estimated from Fig. 6a
1-s2.0-S254252932030122X-main.pdf,10.1016/j.mtphys.2020.100298,Sn1-2x(AgSb)xSe1-2xTe2x,Sn1-2x(AgSb)xSe1-2xTe2x (x=0.2),Sn0.6(AgSb)0.2Se0.6Te0.4,0,No,,,,,,ZT,0.3,dimensionless,300,K,figure,Fig. 6a,Visually estimated from Fig. 6a
1-s2.0-S254252932030122X-main.pdf,10.1016/j.mtphys.2020.100298,Sn1-2x(AgSb)xSe1-2xTe2x,Sn1-2x(AgSb)xSe1-2xTe2x (x=0.2),Sn0.6(AgSb)0.2Se0.6Te0.4,0,No,,,,,,ZT,0.7,dimensionless,600,K,figure,Fig. 6a,Visually estimated from Fig. 6a
1-s2.0-S254252932030122X-main.pdf,10.1016/j.mtphys.2020.100298,Sn1-2x(AgSb)xSe1-2xTe2x,Sn1-2x(AgSb)xSe1-2xTe2x (x=0.2),Sn0.6(AgSb)0.2Se0.6Te0.4,0,No,,,,,,ZT,0.9,dimensionless,800,K,figure,Fig. 6a,Visually estimated from Fig. 6a
1-s2.0-S254252932030122X-main.pdf,10.1016/j.mtphys.2020.100298,Sn1-2x(AgSb)xSe1-2xTe2x,Sn1-2x(AgSb)xSe1-2xTe2x (x=0.25),Sn0.5(AgSb)0.25Se0.5Te0.5,0,No,,,,,,ZT,0.4,dimensionless,300,K,figure,Fig. 6a,Visually estimated from Fig. 6a
1-s2.0-S254252932030122X-main.pdf,10.1016/j.mtphys.2020.100298,Sn1-2x(AgSb)xSe1-2xTe2x,Sn1-2x(AgSb)xSe1-2xTe2x (x=0.25),Sn0.5(AgSb)0.25Se0.5Te0.5,0,No,,,,,,ZT,0.8,dimensionless,600,K,figure,Fig. 6a,Visually estimated from Fig. 6a
1-s2.0-S254252932030122X-main.pdf,10.1016/j.mtphys.2020.100298,Sn1-2x(AgSb)xSe1-2xTe2x,Sn1-2x(AgSb)xSe1-2xTe2x (x=0.25),Sn0.5(AgSb)0.25Se0.5Te0.5,0,No,,,,,,ZT,1.0,dimensionless,800,K,figure,Fig. 6a,Visually estimated from Fig. 6a
1-s2.0-S254252932030122X-main.pdf,10.1016/j.mtphys.2020.100298,Sn1-2x(AgSb)xSe1-2xTe2x,Sn1-2x(AgSb)xSe1-2xTe2x (x=0.3),Sn0.4(AgSb)0.3Se0.4Te0.6,0,No,,,,,,ZT,0.3,dimensionless,300,K,figure,Fig. 6a,Visually estimated from Fig. 6a
1-s2.0-S254252932030122X-main.pdf,10.1016/j.mtphys.2020.100298,Sn1-2x(AgSb)xSe1-2xTe2x,Sn1-2x(AgSb)xSe1-2xTe2x (x=0.3),Sn0.4(AgSb)0.3Se0.4Te0.6,0,No,,,,,,ZT,0.7,dimensionless,600,K,figure,Fig. 6a,Visually estimated from Fig. 6a
1-s2.0-S254252932030122X-main.pdf,10.1016/j.mtphys.2020.100298,Sn1-2x(AgSb)xSe1-2xTe2x,Sn1-2x(AgSb)xSe1-2xTe2x (x=0.3),Sn0.4(AgSb)0.3Se0.4Te0.6,0,No,,,,,,ZT,0.8,dimensionless,800,K,figure,Fig. 6a,Visually estimated from Fig. 6a
1-s2.0-S2542529325000483-main.pdf,10.1016/j.mtphys.2025.101692,AgSbTe2,(AgSb0.98Cd0.02Te2)0.9(Bi2Te3)0.1,(AgSb0.98Cd0.02Te2)0.9(Bi2Te3)0.1,1,No,Cd,0.02,Sb,,Cd (0.02) @ Sb site,ZT,0.93,dimensionless,450,K,body text,"Page 2, Section 1",
1-s2.0-S2542529325000483-main.pdf,10.1016/j.mtphys.2025.101692,AgSbTe2,"(AgSb1-yCdyTe2)0.9(Bi2Te3)0.1, y=0.00",(AgSbTe2)0.9(Bi2Te3)0.1,2,Yes,Bi,0.1,multiple sites,Cd (y=0.00) @ Sb,Bi (0.1) @ multiple sites site; Cd (y=0.00) @ Sb site,Seebeck coefficient,220,uV/K,300,K,figure,,Visually estimated from Fig. 3a
1-s2.0-S2542529325000483-main.pdf,10.1016/j.mtphys.2025.101692,AgSbTe2,"(AgSb1-yCdyTe2)0.9(Bi2Te3)0.1, y=0.00",(AgSbTe2)0.9(Bi2Te3)0.1,2,Yes,Bi,0.1,multiple sites,Cd (y=0.00) @ Sb,Bi (0.1) @ multiple sites site; Cd (y=0.00) @ Sb site,Seebeck coefficient,300,uV/K,450,K,figure,,Visually estimated from Fig. 3a
1-s2.0-S2542529325000483-main.pdf,10.1016/j.mtphys.2025.101692,AgSbTe2,"(AgSb1-yCdyTe2)0.9(Bi2Te3)0.1, y=0.00",(AgSbTe2)0.9(Bi2Te3)0.1,2,Yes,Bi,0.1,multiple sites,Cd (y=0.00) @ Sb,Bi (0.1) @ multiple sites site; Cd (y=0.00) @ Sb site,electrical conductivity,25,mOhm*cm,300,K,figure,,Visually estimated from Fig. 3b
1-s2.0-S2542529325000483-main.pdf,10.1016/j.mtphys.2025.101692,AgSbTe2,"(AgSb1-yCdyTe2)0.9(Bi2Te3)0.1, y=0.00",(AgSbTe2)0.9(Bi2Te3)0.1,2,Yes,Bi,0.1,multiple sites,Cd (y=0.00) @ Sb,Bi (0.1) @ multiple sites site; Cd (y=0.00) @ Sb site,electrical conductivity,26,mOhm*cm,450,K,figure,,Visually estimated from Fig. 3b
1-s2.0-S2542529325000483-main.pdf,10.1016/j.mtphys.2025.101692,AgSbTe2,"(AgSb1-yCdyTe2)0.9(Bi2Te3)0.1, y=0.00",(AgSbTe2)0.9(Bi2Te3)0.1,2,Yes,Bi,0.1,multiple sites,Cd (y=0.00) @ Sb,Bi (0.1) @ multiple sites site; Cd (y=0.00) @ Sb site,power factor,3.5,uW*cm^-1*K^-2,300,K,figure,,Visually estimated from Fig. 3c
1-s2.0-S2542529325000483-main.pdf,10.1016/j.mtphys.2025.101692,AgSbTe2,"(AgSb1-yCdyTe2)0.9(Bi2Te3)0.1, y=0.00",(AgSbTe2)0.9(Bi2Te3)0.1,2,Yes,Bi,0.1,multiple sites,Cd (y=0.00) @ Sb,Bi (0.1) @ multiple sites site; Cd (y=0.00) @ Sb site,power factor,6.5,uW*cm^-1*K^-2,450,K,figure,,Visually estimated from Fig. 3c
