Repository: Harpriyaminhas/AgSbTe2_data_extraction

# AgSbTe2 Thermoelectric Dataset Extraction + Viewer

Pipeline and dataset for doping/thermoelectric-property data extracted from
173 journal-article PDFs on AgSbTe2-family thermoelectrics (Seebeck
coefficient, electrical conductivity, thermal conductivity, lattice thermal
conductivity, power factor, ZT), with dopant/co-dopant/doping-site and DOI
provenance for every data point.

**What's in this repo, and what's deliberately NOT:**
- Included: the extraction pipeline code, the Streamlit viewer app, the
  extracted dataset (CSV/Excel), and per-paper raw extraction JSON.
- **Not included**: the 173 source PDFs, or rendered page images of them.

File: output/AgSbTe2_Thermoelectric_Refined_Data.csv (part 2 of 9)
doi,source_pdf,base_composition,sample_id,full_formula,num_dopants,is_codoped,primary_dopant_element,primary_dopant_ratio,primary_dopant_site,codopant_elements,all_dopants_detail,power_factor,seebeck_coefficient,electrical_conductivity,ZT,temperature
10.1016/j.tramat.2025.100125,1-s2.0-S305091492500127X-main.pdf,AgSbTe2,Ag0.9Sb1.1Te2.1,Ag0.9Sb1.1Te2.1,0,No,,,,,,,,,1.5 dimensionless,600 K
10.1063/1.3029774,202106_1_online.pdf,AgSbTe2,AST4456,Ag0.83Sb1.06Te2,0,No,,,,,,,,,0.95 dimensionless,423 K
10.1063/1.3029774,202106_1_online.pdf,AgSbTe2,AST4654,Ag0.88Sb1.04Te2,0,No,,,,,,,,,0.82 dimensionless,673 K
10.1063/1.3029774,202106_1_online.pdf,AgSbTe2,AST5050,AgSbTe2,0,No,,,,,,,264 micro-V/K,100 micro-ohm m,,300 K
10.1063/1.3029774,202106_1_online.pdf,AgSbTe2,AST5050,AgSbTe2,0,No,,,,,,,281 micro-V/K,,,423 K
10.1063/1.3029774,202106_1_online.pdf,AgSbTe2,AST5050,AgSbTe2,0,No,,,,,,,,79 micro-ohm m,,473 K
10.1063/1.3029774,202106_1_online.pdf,AgSbTe2,AST5050,AgSbTe2,0,No,,,,,,,260 micro-V/K,67 micro-ohm m,1.59 dimensionless,673 K
10.1063/1.3029774,202106_1_online.pdf,AgSbTe2,Ag0.83Sb1.06Te2,Ag0.83Sb1.06Te2,0,No,,,,,,,,,0.95 dimensionless,423 K
10.1063/1.3029774,202106_1_online.pdf,AgSbTe2,Ag0.83Sb1.06Te2,Ag0.83Sb1.06Te2,0,No,,,,,,,200-220 uV/K,,,not reported
10.1063/1.3029774,202106_1_online.pdf,AgSbTe2,Ag0.83Sb1.06Te2,Ag0.83Sb1.06Te2,0,No,,,,,,,140-180 uV/K,,,500-650 K
10.1063/1.3029774,202106_1_online.pdf,AgSbTe2,Ag0.88Sb1.04Te2,Ag0.88Sb1.04Te2,0,No,,,,,,,,,0.82 dimensionless,423 K
10.1063/1.3029774,202106_1_online.pdf,AgSbTe2,Ag0.88Sb1.04Te2,Ag0.88Sb1.04Te2,0,No,,,,,,,200-220 uV/K,,,not reported
10.1063/1.3029774,202106_1_online.pdf,AgSbTe2,Ag0.88Sb1.04Te2,Ag0.88Sb1.04Te2,0,No,,,,,,,140-180 uV/K,,,500-650 K
10.1063/1.3029774,202106_1_online.pdf,AgSbTe2,Ag0.94Sb1.02Te2,Ag0.94Sb1.02Te2,0,No,,,,,,,200-220 uV/K,,,not reported
10.1063/1.3029774,202106_1_online.pdf,AgSbTe2,Ag0.94Sb1.02Te2,Ag0.94Sb1.02Te2,0,No,,,,,,,140-180 uV/K,,,500-650 K
10.1063/1.3029774,202106_1_online.pdf,AgSbTe2,AgSbTe2,AgSbTe2,0,No,,,,,,,281 uV/K,,,423 K
10.1063/1.3029774,202106_1_online.pdf,AgSbTe2,AgSbTe2,AgSbTe2,0,No,,,,,,,260 uV/K,,1.59 dimensionless,673 K
10.1063/1.3029774,202106_1_online.pdf,AgSbTe2,AgSbTe2,AgSbTe2,0,No,,,,,,,260 uV/K,1.1*10^-4 ohm*m,,not reported
10.1063/1.3029774,202106_1_online.pdf,AgSbTe2,AgSbTe2,AgSbTe2,0,No,,,,,,,264 uV/K,,,room temperature
,2305.19217v1.pdf,Sb2Te3,AST1,Sb2Te3-Ag0.9,1,No,Ag,0.9 atomic %,Sb,,Ag (0.9 atomic %) @ Sb site,2.00 mW m^-1 K^-2,120.59 uV/K,1378.69 S/cm,,not reported
,2305.19217v1.pdf,Sb2Te3,AST2,Sb2Te3-Ag1.7,1,No,Ag,1.7 atomic %,Sb,,Ag (1.7 atomic %) @ Sb site,1.97 mW m^-1 K^-2,101.02 uV/K,1932.79 S/cm,,not reported
,2305.19217v1.pdf,Sb2Te3,AST3,Sb2Te3-AgSbTe2 (x=5.90),1,No,Ag,5.90 atomic percentage,multiple sites,,Ag (5.90 atomic percentage) @ multiple sites site,,,,2.26 dimensionless,375 K
,2305.19217v1.pdf,Sb2Te3,AST3,Sb2Te3-Ag5.9,1,No,Ag,5.9 atomic %,Sb,,Ag (5.9 atomic %) @ Sb site,2.06 mW m^-1 K^-2,291.65 uV/K,242.97 S/cm,,not reported
,2305.19217v1.pdf,Sb2Te3,AST4,Sb2Te3-AgSbTe2 (x=7.00),1,No,Ag,7.00 atomic percentage,multiple sites,,Ag (7.00 atomic percentage) @ multiple sites site,,,,1.85 dimensionless,375 K
,2305.19217v1.pdf,Sb2Te3,AST4,Sb2Te3-AgSbTe2 (x=7.00),1,No,Ag,7.00 atomic percentage,multiple sites,,Ag (7.00 atomic percentage) @ multiple sites site,7.17 mW m-1 K-2,,,,435 K
,2305.19217v1.pdf,Sb2Te3,AST4,Sb2Te3-Ag7.0,1,No,Ag,7.0 atomic %,Sb,,Ag (7.0 atomic %) @ Sb site,1.31 mW m^-1 K^-2,310.80 uV/K,135.77 S/cm,,not reported
,2305.19217v1.pdf,Sb2Te3,ST,Sb2Te3,0,No,,,,,,4.91 mW m-1 K-2,,,,385 K
,2305.19217v1.pdf,Sb2Te3,ST,Sb2Te3,0,No,,,,,,2.96 mW m^-1 K^-2,165.33 uV/K,1083.65 S/cm,,not reported
,28.pdf,AgSbTe2,Undoped AgSbTe2,AgSbTe2,0,No,,,,,,,68 µV·K-1,332 S·cm-1,,room temperature
,28.pdf,AgSbTe2,undoped AgSbTe2,AgSbTe2,0,No,,,,,,,68 uV/K,332 S/cm,,not reported
10.1002/adfm.202404886,Adv Funct Materials - 2024 - Kim - Enhancement of Phase Stability and Thermoelectric Performance of Meta‐Stable AgSbTe2 by.pdf,AgSbTe2,4) Thigh T.C. AgSbTe2,AgSbTe2,0,No,,,,,,,,,1.7 dimensionless,643 K
10.1002/adfm.202404886,Adv Funct Materials - 2024 - Kim - Enhancement of Phase Stability and Thermoelectric Performance of Meta‐Stable AgSbTe2 by.pdf,AgSbTe2,Thigh T. C. AgSbTe2,AgSbTe2,0,No,,,,,,,195 μV K-1,,,300 K
10.1002/adfm.202404886,Adv Funct Materials - 2024 - Kim - Enhancement of Phase Stability and Thermoelectric Performance of Meta‐Stable AgSbTe2 by.pdf,AgSbTe2,Thigh T. C. AgSbTe2,AgSbTe2,0,No,,,,,,,,,1.7 dimensionless,643 K
10.1002/adfm.202404886,Adv Funct Materials - 2024 - Kim - Enhancement of Phase Stability and Thermoelectric Performance of Meta‐Stable AgSbTe2 by.pdf,AgSbTe2,Thigh T.C. AgSbTe2,AgSbTe2,0,No,,,,,,,350 μV K-1,,,500 K
10.1002/adfm.202404886,Adv Funct Materials - 2024 - Kim - Enhancement of Phase Stability and Thermoelectric Performance of Meta‐Stable AgSbTe2 by.pdf,AgSbTe2,Thigh T.C. AgSbTe2,AgSbTe2,0,No,,,,,,1.5 mW/mK2,,,,550 K
10.1002/adfm.202404886,Adv Funct Materials - 2024 - Kim - Enhancement of Phase Stability and Thermoelectric Performance of Meta‐Stable AgSbTe2 by.pdf,AgSbTe2,Tmid T.C. AgSbTe2,AgSbTe2,0,No,,,,,,,300 μV K-1,,,450 K
10.1002/adfm.202404886,Adv Funct Materials - 2024 - Kim - Enhancement of Phase Stability and Thermoelectric Performance of Meta‐Stable AgSbTe2 by.pdf,AgSbTe2,Tmid T.C. AgSbTe2,AgSbTe2,0,No,,,,,,1.2 mW/mK2,,,,500 K
10.1002/adfm.202404886,Adv Funct Materials - 2024 - Kim - Enhancement of Phase Stability and Thermoelectric Performance of Meta‐Stable AgSbTe2 by.pdf,AgSbTe2,initial AgSbTe2,AgSbTe2,0,No,,,,,,,280 μV K-1,101.01 S cm-1,0.35 dimensionless,300 K
10.1002/adfm.202404886,Adv Funct Materials - 2024 - Kim - Enhancement of Phase Stability and Thermoelectric Performance of Meta‐Stable AgSbTe2 by.pdf,AgSbTe2,initial AgSbTe2,AgSbTe2,0,No,,,,,,,,,0.8 dimensionless,643 K
10.1002/adfm.202400679,Adv Funct Materials - 2024 - Zhang - Dual Alloying Enables High Thermoelectric Performance in AgSbTe2 by Manipulating.pdf,AgSbTe2,(AgSbTe2)0.98(AgAlSe2)0.02,(AgSbTe2)0.98(AgAlSe2)0.02,2,Yes,Al,0.02,multiple sites,Se (0.02) @ multiple sites,Al (0.02) @ multiple sites site; Se (0.02) @ multiple sites site,13.5 μW cm-1 K-2,,270 S cm-1,,300 K
10.1002/adfm.202400679,Adv Funct Materials - 2024 - Zhang - Dual Alloying Enables High Thermoelectric Performance in AgSbTe2 by Manipulating.pdf,AgSbTe2,(AgSbTe2)0.98(AgAlSe2)0.02,(AgSbTe2)0.98(AgAlSe2)0.02,2,Yes,Al,x=0.02,unclear,Se (x=0.02) @ unclear,Al (x=0.02) @ unclear site; Se (x=0.02) @ unclear site,,,270 S cm-1,,300 K
10.1002/adfm.202400679,Adv Funct Materials - 2024 - Zhang - Dual Alloying Enables High Thermoelectric Performance in AgSbTe2 by Manipulating.pdf,AgSbTe2,(AgSbTe2)0.98(AgAlSe2)0.02,(AgSbTe2)0.98(AgAlSe2)0.02,2,Yes,Al,0.02,multiple sites,Se (0.02) @ multiple sites,Al (0.02) @ multiple sites site; Se (0.02) @ multiple sites site,,,,0.77 dimensionless,323 K
10.1002/adfm.202400679,Adv Funct Materials - 2024 - Zhang - Dual Alloying Enables High Thermoelectric Performance in AgSbTe2 by Manipulating.pdf,AgSbTe2,(AgSbTe2)0.98(AgAlSe2)0.02,(AgSbTe2)0.98(AgAlSe2)0.02,2,Yes,Al,0.02,multiple sites,Se (0.02) @ multiple sites,Al (0.02) @ multiple sites site; Se (0.02) @ multiple sites site,16 μW cm-1 K-2,,,,523 K
10.1002/adfm.202400679,Adv Funct Materials - 2024 - Zhang - Dual Alloying Enables High Thermoelectric Performance in AgSbTe2 by Manipulating.pdf,AgSbTe2,(AgSbTe2)0.98(AgAlSe2)0.02,(AgSbTe2)0.98(AgAlSe2)0.02,2,Yes,Al,0.02,multiple sites,Se (0.02) @ multiple sites,Al (0.02) @ multiple sites site; Se (0.02) @ multiple sites site,,,,1.90 dimensionless,623 K
10.1002/adfm.202400679,Adv Funct Materials - 2024 - Zhang - Dual Alloying Enables High Thermoelectric Performance in AgSbTe2 by Manipulating.pdf,AgSbTe2,(AgSbTe2)0.98(AgAlSe2)0.02,(AgSbTe2)0.98(AgAlSe2)0.02,2,Yes,Al,x=0.02,unclear,Se (x=0.02) @ unclear,Al (x=0.02) @ unclear site; Se (x=0.02) @ unclear site,,,,1.90 dimensionless,623 K
10.1002/adfm.202400679,Adv Funct Materials - 2024 - Zhang - Dual Alloying Enables High Thermoelectric Performance in AgSbTe2 by Manipulating.pdf,AgSbTe2,AgSbTe2,AgSbTe2,0,No,,,,,,8.7 μW cm-1 K-2,230 μV K-1,158 S cm-1,0.46 dimensionless,300 K
10.1002/adfm.202400679,Adv Funct Materials - 2024 - Zhang - Dual Alloying Enables High Thermoelectric Performance in AgSbTe2 by Manipulating.pdf,AgSbTe2,AgSbTe2,AgSbTe2,0,No,,,,,,,,,0.46 dimensionless,323 K
10.1002/adfm.202400679,Adv Funct Materials - 2024 - Zhang - Dual Alloying Enables High Thermoelectric Performance in AgSbTe2 by Manipulating.pdf,AgSbTe2,x=0.02,(AgSbTe2)0.98(AgAlSe2)0.02,2,Yes,Al,0.02,unclear,Se (0.02) @ unclear,Al (0.02) @ unclear site; Se (0.02) @ unclear site,,,,0.77 dimensionless,300 K
10.1002/adfm.202400679,Adv Funct Materials - 2024 - Zhang - Dual Alloying Enables High Thermoelectric Performance in AgSbTe2 by Manipulating.pdf,AgSbTe2,x=0.02,(AgSbTe2)0.98(AgAlSe2)0.02,2,Yes,Al,0.02,unclear,Se (0.02) @ unclear,Al (0.02) @ unclear site; Se (0.02) @ unclear site,,,,1.9 dimensionless,623 K
10.1002/adfm.202502367,Adv Funct Materials - 2025 - Li - Supercompliant Lattice Boosts n‐type AgSbTe2 Thermoelectrics.pdf,AgSbTe2,Ag0.1Na0.9Sb0.6Bi0.4Te2,Ag0.1Na0.9Sb0.6Bi0.4Te2,2,Yes,Na,0.9,Ag,Bi (0.4) @ Sb,Na (0.9) @ Ag site; Bi (0.4) @ Sb site,,100 uV/K,20 S/cm,0.05 dimensionless,300 K
10.1002/adfm.202502367,Adv Funct Materials - 2025 - Li - Supercompliant Lattice Boosts n‐type AgSbTe2 Thermoelectrics.pdf,AgSbTe2,Ag0.7Na0.4Sb0.6Bi0.4Te2,Ag0.7Na0.4Sb0.6Bi0.4Te2,2,Yes,Na,0.4,Ag,Bi (0.4) @ Sb,Na (0.4) @ Ag site; Bi (0.4) @ Sb site,,-250 uV/K,10 S/cm,0.05 dimensionless,300 K
10.1002/adfm.202502367,Adv Funct Materials - 2025 - Li - Supercompliant Lattice Boosts n‐type AgSbTe2 Thermoelectrics.pdf,AgSbTe2,Ag0.8Na0.2Sb0.6Bi0.4Te2,Ag0.8Na0.2Sb0.6Bi0.4Te2,2,Yes,Na,0.2,Ag,Bi (0.4) @ Sb,Na (0.2) @ Ag site; Bi (0.4) @ Sb site,,50 uV/K,10 S/cm,0.05 dimensionless,300 K
10.1002/adfm.202502367,Adv Funct Materials - 2025 - Li - Supercompliant Lattice Boosts n‐type AgSbTe2 Thermoelectrics.pdf,AgSbTe2,Ag0.8Na0.3Sb0.6Bi0.4Te2,Ag0.8Na0.3Sb0.6Bi0.4Te2,2,Yes,Na,10 at.% (excessive),interstitial,Bi (40 at.%) @ Sb,Na (10 at.% (excessive)) @ interstitial site; Bi (40 at.%) @ Sb site,,,11 S·cm-1,,300 K
10.1002/adfm.202502367,Adv Funct Materials - 2025 - Li - Supercompliant Lattice Boosts n‐type AgSbTe2 Thermoelectrics.pdf,AgSbTe2,Ag0.8Na0.3Sb0.6Bi0.4Te2,Ag0.8Na0.3Sb0.6Bi0.4Te2,2,Yes,Na,0.3,Ag,Bi (0.4) @ Sb,Na (0.3) @ Ag site; Bi (0.4) @ Sb site,,-150 uV/K,10 S/cm,0.05 dimensionless,300 K
10.1002/adfm.202502367,Adv Funct Materials - 2025 - Li - Supercompliant Lattice Boosts n‐type AgSbTe2 Thermoelectrics.pdf,AgSbTe2,Ag0.8Na0.3Sb0.6Bi0.4Te2,Ag0.8Na0.3Sb0.6Bi0.4Te2,2,Yes,Na,10 at.% (excessive),interstitial,Bi (40 at.%) @ Sb,Na (10 at.% (excessive)) @ interstitial site; Bi (40 at.%) @ Sb site,,,76 S·cm-1,0.4 dimensionless,573 K
10.1002/adfm.202502367,Adv Funct Materials - 2025 - Li - Supercompliant Lattice Boosts n‐type AgSbTe2 Thermoelectrics.pdf,AgSbTe2,Ag0.8Na0.3Sb0.6Bi0.4Te2,Ag0.8Na0.3Sb0.6Bi0.4Te2,2,Yes,Na,0.3,interstitial,Bi (0.4) @ Sb,Na (0.3) @ interstitial site; Bi (0.4) @ Sb site,,,,0.4 dimensionless,573 K
10.1002/adfm.202502367,Adv Funct Materials - 2025 - Li - Supercompliant Lattice Boosts n‐type AgSbTe2 Thermoelectrics.pdf,AgSbTe2,Ag0.8Na0.3Sb0.6Bi0.4Te2,Ag0.8Na0.3Sb0.6Bi0.4Te2,2,Yes,Na,10 at.% (excessive),interstitial,Bi (40 at.%) @ Sb,Na (10 at.% (excessive)) @ interstitial site; Bi (40 at.%) @ Sb site,,,,0.45 dimensionless,near-room-temperature
10.1002/adfm.202502367,Adv Funct Materials - 2025 - Li - Supercompliant Lattice Boosts n‐type AgSbTe2 Thermoelectrics.pdf,AgSbTe2,Ag0.8Na0.3Sb0.6Bi0.4Te2,Ag0.8Na0.3Sb0.6Bi0.4Te2,2,Yes,Na,0.3,interstitial,Bi (0.4) @ Sb,Na (0.3) @ interstitial site; Bi (0.4) @ Sb site,,,,0.45 dimensionless,near-room-temperature
10.1002/adfm.202502367,Adv Funct Materials - 2025 - Li - Supercompliant Lattice Boosts n‐type AgSbTe2 Thermoelectrics.pdf,AgSbTe2,n-type Ag0.8Na0.3Sb0.6Bi0.4Te2,Ag0.8Na0.3Sb0.6Bi0.4Te2,2,Yes,Na,0.3,Ag,Bi (0.4) @ Sb,Na (0.3) @ Ag site; Bi (0.4) @ Sb site,,,,0.45 dimensionless,not reported
10.1002/adfm.77083,Adv Funct Materials - 2026 - Abdellaoui - Stacking Fault Complexions in AgSbTe2 Thermoelectrics With Enhanced Electrical.pdf,AgSbTe2,Ag16.7Sb30Te53.3,Ag16.7Sb30Te53.3,3,Yes,Ag,depleted,Ag,Sb (enriched) @ Sb; Te (enriched) @ Te,Ag (depleted) @ Ag site; Sb (enriched) @ Sb site; Te (enriched) @ Te site,,,105.1 S/cm | 87.2 S/cm | 88.4 S/cm,,not reported
10.1002/adfm.77083,Adv Funct Materials - 2026 - Abdellaoui - Stacking Fault Complexions in AgSbTe2 Thermoelectrics With Enhanced Electrical.pdf,AgSbTe2,Ag16.7Sb30Te53.3,Ag16.7Sb30Te53.3,0,No,,,,,,,,88.4 S/cm,,not reported
10.1002/adfm.75160,Adv Funct Materials - 2026 - Zhang - Improving Stability of High‐Performance AgSbTe2 Thermoelectrics by Lattice Regulation.pdf,AgSbTe2,AgSb0.97Pb0.03Te2,AgSb0.97Pb0.03Te2,1,No,Pb,0.03,Sb,,Pb (0.03) @ Sb site,,,,1.7 dimensionless,650 K
10.1002/adfm.75160,Adv Funct Materials - 2026 - Zhang - Improving Stability of High‐Performance AgSbTe2 Thermoelectrics by Lattice Regulation.pdf,AgSbTe2,AgSb1-xPbxTe2 (x=0),AgSbTe2,1,No,Pb,x=0,Sb,,Pb (x=0) @ Sb site,,250 uV/K,5 mOhm*cm,0.5 dimensionless,300 K
10.1002/adfm.75160,Adv Funct Materials - 2026 - Zhang - Improving Stability of High‐Performance AgSbTe2 Thermoelectrics by Lattice Regulation.pdf,AgSbTe2,AgSb1-xPbxTe2 (x=0.03),AgSb0.97Pb0.03Te2,1,No,Pb,x=0.03,Sb,,Pb (x=0.03) @ Sb site,,240 uV/K,6 mOhm*cm,0.6 dimensionless,300 K
10.1002/adfm.75160,Adv Funct Materials - 2026 - Zhang - Improving Stability of High‐Performance AgSbTe2 Thermoelectrics by Lattice Regulation.pdf,AgSbTe2,AgSb1-xPbxTe2 (x=0.03),AgSb0.97Pb0.03Te2,1,No,Pb,x=0.03,Sb,,Pb (x=0.03) @ Sb site,,,,1.7 dimensionless,650 K
10.1002/adfm.75160,Adv Funct Materials - 2026 - Zhang - Improving Stability of High‐Performance AgSbTe2 Thermoelectrics by Lattice Regulation.pdf,AgSbTe2,AgSbTe2,AgSbTe2,0,No,,,,,,,,,1.7 dimensionless,650 K
10.1002/aenm.201100460,Advanced Energy Materials - 2011 - Chen - SnTe AgSbTe2 Thermoelectric Alloys.pdf,Ag0.366Sb0.558Te,(Ag0.366Sb0.558Te)1-x(SnTe)x,(Ag0.366Sb0.558Te)1-x(SnTe)x,1,No,Sn,x,multiple sites,,Sn (x) @ multiple sites site,,,,0.8 dimensionless | 0.9 dimensionless,500 K
10.1002/aenm.201100460,Advanced Energy Materials - 2011 - Chen - SnTe AgSbTe2 Thermoelectric Alloys.pdf,Ag0.366Sb0.558Te,(Ag0.366Sb0.558Te)1-x(SnTe)x,(Ag0.366Sb0.558Te)1-x(SnTe)x,1,No,Sn,x,multiple sites,,Sn (x) @ multiple sites site,,,,0.8 dimensionless | 0.9 dimensionless,> 500 K
10.1002/aenm.201100613,Advanced Energy Materials - 2011 - Han - Lead‐Free Thermoelectrics  High Figure of Merit in p‐type AgSnmSbTem 2.pdf,AgSnmSbTem+2,AgSn4SbTe6,AgSn4SbTe6,2,Yes,Ag,m=4,unclear,Sb (m=4) @ unclear,Ag (m=4) @ unclear site; Sb (m=4) @ unclear site,,,,1.00 dimensionless,710 K
10.1002/aenm.201100613,Advanced Energy Materials - 2011 - Han - Lead‐Free Thermoelectrics  High Figure of Merit in p‐type AgSnmSbTem 2.pdf,AgSnmSbTem+2,AgSn5SbTe7,AgSn5SbTe7,2,Yes,Ag,m=5,unclear,Sb (m=5) @ unclear,Ag (m=5) @ unclear site; Sb (m=5) @ unclear site,23 μW cm-1 K-2,,,0.92 dimensionless,710 K
10.1002/aenm.201100613,Advanced Energy Materials - 2011 - Han - Lead‐Free Thermoelectrics  High Figure of Merit in p‐type AgSnmSbTem 2.pdf,AgSnmSbTem+2,m=10,AgSn10SbTe12,0,No,,,,,,,90 uV K-1,800 S cm-1,0.05 dimensionless,300 K
10.1002/aenm.201100613,Advanced Energy Materials - 2011 - Han - Lead‐Free Thermoelectrics  High Figure of Merit in p‐type AgSnmSbTem 2.pdf,AgSnmSbTem+2,m=2,AgSn2SbTe4,0,No,,,,,,,60 uV K-1,1500 S cm-1,0.15 dimensionless,300 K
10.1002/aenm.201100613,Advanced Energy Materials - 2011 - Han - Lead‐Free Thermoelectrics  High Figure of Merit in p‐type AgSnmSbTem 2.pdf,AgSnmSbTem+2,m=4,AgSn4SbTe6,0,No,,,,,,,70 uV K-1,1200 S cm-1,0.1 dimensionless,300 K
10.1002/aenm.201100613,Advanced Energy Materials - 2011 - Han - Lead‐Free Thermoelectrics  High Figure of Merit in p‐type AgSnmSbTem 2.pdf,AgSnmSbTem+2,m=5,AgSn5SbTe7,0,No,,,,,,,80 uV K-1,1000 S cm-1,0.08 dimensionless,300 K
10.1002/aenm.201702333,Advanced Energy Materials - 2017 - Hong - Achieving zT   2 in p‐Type AgSbTe2 xSex Alloys via Exploring the Extra Light.pdf,AgSbTe2,AgSbTe1.85Se0.15,AgSbTe1.85Se0.15,1,No,Se,x=0.15,Te,,Se (x=0.15) @ Te site,14.5 µW cm-1 K-2,,,,550 K
10.1002/aenm.201702333,Advanced Energy Materials - 2017 - Hong - Achieving zT   2 in p‐Type AgSbTe2 xSex Alloys via Exploring the Extra Light.pdf,AgSbTe2,AgSbTe1.85Se0.15 (x=0.15),AgSbTe1.85Se0.15,1,No,Se,x=0.15,Te,,Se (x=0.15) @ Te site,,,,0.55 dimensionless,300 K
10.1002/aenm.201702333,Advanced Energy Materials - 2017 - Hong - Achieving zT   2 in p‐Type AgSbTe2 xSex Alloys via Exploring the Extra Light.pdf,AgSbTe2,AgSbTe1.85Se0.15 (x=0.15),AgSbTe1.85Se0.15,1,No,Se,x=0.15,Te,,Se (x=0.15) @ Te site,,,,2.0 dimensionless,600 K
10.1002/aenm.201702333,Advanced Energy Materials - 2017 - Hong - Achieving zT   2 in p‐Type AgSbTe2 xSex Alloys via Exploring the Extra Light.pdf,AgSbTe2,AgSbTe1.8Se0.2,AgSbTe1.8Se0.2,1,No,Se,x=0.2,Te,,Se (x=0.2) @ Te site,,,140 S cm-1,,300-773 K
10.1002/aenm.201702333,Advanced Energy Materials - 2017 - Hong - Achieving zT   2 in p‐Type AgSbTe2 xSex Alloys via Exploring the Extra Light.pdf,AgSbTe2,AgSbTe1.8Se0.2 (x=0.2),AgSbTe1.8Se0.2,1,No,Se,x=0.2,Te,,Se (x=0.2) @ Te site,,,,0.6 dimensionless,300 K
10.1002/aenm.201702333,Advanced Energy Materials - 2017 - Hong - Achieving zT   2 in p‐Type AgSbTe2 xSex Alloys via Exploring the Extra Light.pdf,AgSbTe2,AgSbTe1.8Se0.2 (x=0.2),AgSbTe1.8Se0.2,1,No,Se,x=0.2,Te,,Se (x=0.2) @ Te site,,,,1.8 dimensionless,600 K
10.1002/aenm.201702333,Advanced Energy Materials - 2017 - Hong - Achieving zT   2 in p‐Type AgSbTe2 xSex Alloys via Exploring the Extra Light.pdf,AgSbTe2,AgSbTe1.95Se0.05 (x=0.05),AgSbTe1.95Se0.05,1,No,Se,x=0.05,Te,,Se (x=0.05) @ Te site,,,,0.45 dimensionless,300 K
10.1002/aenm.201702333,Advanced Energy Materials - 2017 - Hong - Achieving zT   2 in p‐Type AgSbTe2 xSex Alloys via Exploring the Extra Light.pdf,AgSbTe2,AgSbTe1.95Se0.05 (x=0.05),AgSbTe1.95Se0.05,1,No,Se,x=0.05,Te,,Se (x=0.05) @ Te site,,,,1.4 dimensionless,600 K
10.1002/aenm.201702333,Advanced Energy Materials - 2017 - Hong - Achieving zT   2 in p‐Type AgSbTe2 xSex Alloys via Exploring the Extra Light.pdf,AgSbTe2,AgSbTe1.9Se0.1,AgSbTe1.9Se0.1,1,No,Se,x=0.1,Te,,Se (x=0.1) @ Te site,,324 µV K-1,,,550 K
10.1002/aenm.201702333,Advanced Energy Materials - 2017 - Hong - Achieving zT   2 in p‐Type AgSbTe2 xSex Alloys via Exploring the Extra Light.pdf,AgSbTe2,AgSbTe1.9Se0.1 (x=0.1),AgSbTe1.9Se0.1,1,No,Se,x=0.1,Te,,Se (x=0.1) @ Te site,,,,0.5 dimensionless,300 K
10.1002/aenm.201702333,Advanced Energy Materials - 2017 - Hong - Achieving zT   2 in p‐Type AgSbTe2 xSex Alloys via Exploring the Extra Light.pdf,AgSbTe2,AgSbTe1.9Se0.1 (x=0.1),AgSbTe1.9Se0.1,1,No,Se,x=0.1,Te,,Se (x=0.1) @ Te site,,,,1.6 dimensionless,600 K
10.1002/aenm.201702333,Advanced Energy Materials - 2017 - Hong - Achieving zT   2 in p‐Type AgSbTe2 xSex Alloys via Exploring the Extra Light.pdf,AgSbTe2,AgSbTe2,AgSbTe2,0,No,,,,,,,305 µV K-1,,,450 K
10.1002/aenm.201702333,Advanced Energy Materials - 2017 - Hong - Achieving zT   2 in p‐Type AgSbTe2 xSex Alloys via Exploring the Extra Light.pdf,AgSbTe2,AgSbTe2,AgSbTe2,0,No,,,,,,8.3 µW cm-1 K-2,,,,550 K
10.1002/aenm.201702333,Advanced Energy Materials - 2017 - Hong - Achieving zT   2 in p‐Type AgSbTe2 xSex Alloys via Exploring the Extra Light.pdf,AgSbTe2,AgSbTe2 (x=0),AgSbTe2,1,No,Se,x=0,Te,,Se (x=0) @ Te site,,,,0.4 dimensionless,300 K
10.1002/aenm.201702333,Advanced Energy Materials - 2017 - Hong - Achieving zT   2 in p‐Type AgSbTe2 xSex Alloys via Exploring the Extra Light.pdf,AgSbTe2,AgSbTe2 (x=0),AgSbTe2,1,No,Se,x=0,Te,,Se (x=0) @ Te site,,,,1.2 dimensionless,600 K
10.1002/aenm.202505258,Advanced Energy Materials - 2026 - Li - Rare‐Earth Yttrium Doping Advances High‐Performance AgSbTe2 Thermoelectrics.pdf,AgSbTe2,AgSb0.97Y0.03Te2,AgSb0.97Y0.03Te2,1,No,Y,0.03,Sb,,Y (0.03) @ Sb site,12.5 uW cm-1 K-2,252 uV K-1,205 S cm-1,0.72 dimensionless,300 K
10.1002/aenm.202505258,Advanced Energy Materials - 2026 - Li - Rare‐Earth Yttrium Doping Advances High‐Performance AgSbTe2 Thermoelectrics.pdf,AgSbTe2,AgSb0.98Y0.02Te2,AgSb0.98Y0.02Te2,1,No,Y,0.02,Sb,,Y (0.02) @ Sb site,13 uW cm-1 K-2,255 uV K-1,210 S cm-1,0.75 dimensionless,300 K
10.1002/aenm.202505258,Advanced Energy Materials - 2026 - Li - Rare‐Earth Yttrium Doping Advances High‐Performance AgSbTe2 Thermoelectrics.pdf,AgSbTe2,AgSb0.98Y0.02Te2 (x=0.02),AgSb0.98Y0.02Te2,1,No,Y,2%,Sb,,Y (2%) @ Sb site,,266 µV K-1,,,373 K
10.1002/aenm.202505258,Advanced Energy Materials - 2026 - Li - Rare‐Earth Yttrium Doping Advances High‐Performance AgSbTe2 Thermoelectrics.pdf,AgSbTe2,AgSb0.98Y0.02Te2 (x=0.02),AgSb0.98Y0.02Te2,1,No,Y,2%,Sb,,Y (2%) @ Sb site,17.7 µW cm-1 K-2,,,,523 K
10.1002/aenm.202505258,Advanced Energy Materials - 2026 - Li - Rare‐Earth Yttrium Doping Advances High‐Performance AgSbTe2 Thermoelectrics.pdf,AgSbTe2,AgSb0.98Y0.02Te2 (x=0.02),AgSb0.98Y0.02Te2,1,No,Y,2%,Sb,,Y (2%) @ Sb site,,,292 S cm-1,,525 K
10.1002/aenm.202505258,Advanced Energy Materials - 2026 - Li - Rare‐Earth Yttrium Doping Advances High‐Performance AgSbTe2 Thermoelectrics.pdf,AgSbTe2,AgSb0.98Y0.02Te2 (x=0.02),AgSb0.98Y0.02Te2,1,No,Y,2%,Sb,,Y (2%) @ Sb site,,,,1.92 dimensionless,623 K
10.1002/aenm.202505258,Advanced Energy Materials - 2026 - Li - Rare‐Earth Yttrium Doping Advances High‐Performance AgSbTe2 Thermoelectrics.pdf,AgSbTe2,AgSb0.99Y0.01Te2,AgSb0.99Y0.01Te2,1,No,Y,0.01,Sb,,Y (0.01) @ Sb site,12 uW cm-1 K-2,250 uV K-1,200 S cm-1,0.7 dimensionless,300 K
10.1002/aenm.202505258,Advanced Energy Materials - 2026 - Li - Rare‐Earth Yttrium Doping Advances High‐Performance AgSbTe2 Thermoelectrics.pdf,AgSbTe2,AgSb0.99Y0.01Te2 (x=0.01),AgSb0.99Y0.01Te2,1,No,Y,1%,Sb,,Y (1%) @ Sb site,,,209 S cm-1,,298 K
10.1002/aenm.202505258,Advanced Energy Materials - 2026 - Li - Rare‐Earth Yttrium Doping Advances High‐Performance AgSbTe2 Thermoelectrics.pdf,AgSbTe2,AgSbTe2,AgSbTe2,0,No,,,,,,9 uW cm-1 K-2,240 uV K-1,160 S cm-1,0.6 dimensionless,300 K
10.1002/aenm.202505258,Advanced Energy Materials - 2026 - Li - Rare‐Earth Yttrium Doping Advances High‐Performance AgSbTe2 Thermoelectrics.pdf,AgSbTe2,AgSbTe2 (x=0.00),AgSbTe2,0,No,,,,,,,,160 S cm-1,,298 K
10.1002/aenm.202505258,Advanced Energy Materials - 2026 - Li - Rare‐Earth Yttrium Doping Advances High‐Performance AgSbTe2 Thermoelectrics.pdf,AgSbTe2,AgSbTe2 (x=0.00),AgSbTe2,0,No,,,,,,,280 µV K-1,,,423 K
10.1002/adma.200502770,Advanced Materials - 2006 - Androulakis - Nanostructuring and High Thermoelectric Efficiency in p‐Type Ag Pb1   ySny mSbTe2.pdf,Ag(Pb1-ySny)mSbTe2+m,Ag0.5Pb6Sn2Sb0.2Te10,Ag0.5Pb6Sn2Sb0.2Te10,3,Yes,Pb,6,unclear,Sn (2) @ unclear; Sb (0.2) @ unclear,Pb (6) @ unclear site; Sn (2) @ unclear site; Sb (0.2) @ unclear site,,50 uV/K,1000 S/cm,,300 K
10.1002/adma.200502770,Advanced Materials - 2006 - Androulakis - Nanostructuring and High Thermoelectric Efficiency in p‐Type Ag Pb1   ySny mSbTe2.pdf,Ag(Pb1-ySny)mSbTe2+m,Ag0.5Pb6Sn2Sb0.2Te10,Ag0.5Pb6Sn2Sb0.2Te10,3,Yes,Pb,1-y,Ag,Sn (y) @ Ag; Sb (0.2) @ Ag,Pb (1-y) @ Ag site; Sn (y) @ Ag site; Sb (0.2) @ Ag site,,,,1.45 dimensionless,627 K
10.1002/adma.200502770,Advanced Materials - 2006 - Androulakis - Nanostructuring and High Thermoelectric Efficiency in p‐Type Ag Pb1   ySny mSbTe2.pdf,Ag(Pb1-ySny)mSbTe2+m,Ag0.5Pb6Sn2Sb0.2Te10,Ag0.5Pb6Sn2Sb0.2Te10,3,Yes,Pb,6,unclear,Sn (2) @ unclear; Sb (0.2) @ unclear,Pb (6) @ unclear site; Sn (2) @ unclear site; Sb (0.2) @ unclear site,,,,1.45 dimensionless,627 K
10.1002/adma.200502770,Advanced Materials - 2006 - Androulakis - Nanostructuring and High Thermoelectric Efficiency in p‐Type Ag Pb1   ySny mSbTe2.pdf,Ag(Pb1-ySny)mSbTe2+m,Ag0.5Pb6Sn2Sb0.2Te10,Ag0.5Pb6Sn2Sb0.2Te10,3,Yes,Pb,1-y,Ag,Sn (y) @ Ag; Sb (0.2) @ Ag,Pb (1-y) @ Ag site; Sn (y) @ Ag site; Sb (0.2) @ Ag site,,,200 S cm-1,,700 K
10.1002/adma.200502770,Advanced Materials - 2006 - Androulakis - Nanostructuring and High Thermoelectric Efficiency in p‐Type Ag Pb1   ySny mSbTe2.pdf,Ag(Pb1-ySny)mSbTe2+m,Ag0.5Pb6Sn2Sb0.2Te10,Ag0.5Pb6Sn2Sb0.2Te10,3,Yes,Pb,1-y,Ag,Sn (y) @ Ag; Sb (0.2) @ Ag,Pb (1-y) @ Ag site; Sn (y) @ Ag site; Sb (0.2) @ Ag site,,,1000 S cm-1,,room temperature
10.1002/adma.202208994,Advanced Materials - 2022 - Zhang - Defect‐Engineering‐Stabilized AgSbTe2 with High Thermoelectric Performance.pdf,AgSbTe2,AgSbTe1.85Se0.1S0.05,AgSbTe1.85Se0.1S0.05,2,Yes,Se,0.1,Te,S (0.05) @ Te,Se (0.1) @ Te site; S (0.05) @ Te site,1.3 mWm^-1K^-2,230 uV/K,244 S cm-1,,300 K
10.1002/adma.202208994,Advanced Materials - 2022 - Zhang - Defect‐Engineering‐Stabilized AgSbTe2 with High Thermoelectric Performance.pdf,AgSbTe2,AgSbTe1.85Se0.1S0.05,AgSbTe1.85Se0.1S0.05,2,Yes,Se,0.1,Te,S (0.05) @ Te,Se (0.1) @ Te site; S (0.05) @ Te site,2.1 mW m-1 K-2,,,2.3 dimensionless,673 K
10.1002/adma.202208994,Advanced Materials - 2022 - Zhang - Defect‐Engineering‐Stabilized AgSbTe2 with High Thermoelectric Performance.pdf,AgSbTe2,AgSbTe1.8Se0.1S0.1,AgSbTe1.8Se0.1S0.1,2,Yes,Se,0.1,Te,S (0.1) @ Te,Se (0.1) @ Te site; S (0.1) @ Te site,1.1 mWm^-1K^-2,230 uV/K,1.9 x10^4 S/m,,300 K
10.1002/adma.202208994,Advanced Materials - 2022 - Zhang - Defect‐Engineering‐Stabilized AgSbTe2 with High Thermoelectric Performance.pdf,AgSbTe2,AgSbTe1.8Se0.1S0.1,AgSbTe1.8Se0.1S0.1,2,Yes,Se,0.1,Te,S (0.1) @ Te,Se (0.1) @ Te site; S (0.1) @ Te site,,,,2.1 dimensionless,673 K
10.1002/adma.202208994,Advanced Materials - 2022 - Zhang - Defect‐Engineering‐Stabilized AgSbTe2 with High Thermoelectric Performance.pdf,AgSbTe2,AgSbTe1.9Se0.05S0.05,AgSbTe1.9Se0.05S0.05,2,Yes,Se,0.05,Te,S (0.05) @ Te,Se (0.05) @ Te site; S (0.05) @ Te site,0.65 mWm^-1K^-2,230 uV/K,1.1 x10^4 S/m,,300 K
10.1002/adma.202208994,Advanced Materials - 2022 - Zhang - Defect‐Engineering‐Stabilized AgSbTe2 with High Thermoelectric Performance.pdf,AgSbTe2,AgSbTe1.9Se0.05S0.05,AgSbTe1.9Se0.05S0.05,2,Yes,Se,0.05,Te,S (0.05) @ Te,Se (0.05) @ Te site; S (0.05) @ Te site,,,,1.8 dimensionless,673 K
10.1002/adma.202208994,Advanced Materials - 2022 - Zhang - Defect‐Engineering‐Stabilized AgSbTe2 with High Thermoelectric Performance.pdf,AgSbTe2,AgSbTe2,AgSbTe2,0,No,,,,,,0.6 mWm^-1K^-2,240 uV/K,0.8 x10^4 S/m,,300 K
10.1002/adma.202208994,Advanced Materials - 2022 - Zhang - Defect‐Engineering‐Stabilized AgSbTe2 with High Thermoelectric Performance.pdf,AgSbTe2,AgSbTe2,AgSbTe2,0,No,,,,,,,,,0.6 dimensionless,673 K
10.1002/adma.202208994,Advanced Materials - 2022 - Zhang - Defect‐Engineering‐Stabilized AgSbTe2 with High Thermoelectric Performance.pdf,AgSbTe2,Pristine AgSbTe2,AgSbTe2,0,No,,,,,,,,89 S cm-1,,300 K
10.1002/adma.202208994,Advanced Materials - 2022 - Zhang - Defect‐Engineering‐Stabilized AgSbTe2 with High Thermoelectric Performance.pdf,AgSbTe2,Pristine AgSbTe2,AgSbTe2,0,No,,,,,,,,,0.6 dimensionless,673 K
10.1002/adma.202307058,Advanced Materials - 2023 - Taneja - High Thermoelectric Performance in Phonon‐Glass Electron‐Crystal Like AgSbTe2.pdf,AgSbTe2,AgSb0.96Yb0.04Te2,AgSb0.96Yb0.04Te2,1,No,Yb,4 mol%,Sb,,Yb (4 mol%) @ Sb site,,280 µV/K,278 Scm-1,,300 K
10.1002/adma.202307058,Advanced Materials - 2023 - Taneja - High Thermoelectric Performance in Phonon‐Glass Electron‐Crystal Like AgSbTe2.pdf,AgSbTe2,AgSb0.96Yb0.04Te2,AgSb0.96Yb0.04Te2,1,No,Yb,0.04,Sb,,Yb (0.04) @ Sb site,,,,0.8 dimensionless,300 K
10.1002/adma.202307058,Advanced Materials - 2023 - Taneja - High Thermoelectric Performance in Phonon‐Glass Electron‐Crystal Like AgSbTe2.pdf,AgSbTe2,AgSb0.96Yb0.04Te2,AgSb0.96Yb0.04Te2,1,No,Yb,4 mol%,Sb,,Yb (4 mol%) @ Sb site,,330 µV/K,250 S/cm,,400 K
10.1002/adma.202307058,Advanced Materials - 2023 - Taneja - High Thermoelectric Performance in Phonon‐Glass Electron‐Crystal Like AgSbTe2.pdf,AgSbTe2,AgSb0.96Yb0.04Te2,AgSb0.96Yb0.04Te2,1,No,Yb,4 mol%,Sb,,Yb (4 mol%) @ Sb site,,350 µV/K,260 S/cm,,500 K
10.1002/adma.202307058,Advanced Materials - 2023 - Taneja - High Thermoelectric Performance in Phonon‐Glass Electron‐Crystal Like AgSbTe2.pdf,AgSbTe2,AgSb0.96Yb0.04Te2,AgSb0.96Yb0.04Te2,1,No,Yb,4 mol%,Sb,,Yb (4 mol%) @ Sb site,18.93 μWcm-1 K-2,,,2.4 dimensionless,573 K
10.1002/adma.202307058,Advanced Materials - 2023 - Taneja - High Thermoelectric Performance in Phonon‐Glass Electron‐Crystal Like AgSbTe2.pdf,AgSbTe2,AgSb0.96Yb0.04Te2,AgSb0.96Yb0.04Te2,1,No,Yb,0.04,Sb,,Yb (0.04) @ Sb site,,,,2.4 dimensionless,573 K
10.1002/adma.202307058,Advanced Materials - 2023 - Taneja - High Thermoelectric Performance in Phonon‐Glass Electron‐Crystal Like AgSbTe2.pdf,AgSbTe2,AgSb0.98Yb0.02Te2,AgSb0.98Yb0.02Te2,1,No,Yb,0.02,Sb,,Yb (0.02) @ Sb site,,,,0.7 dimensionless,300 K
10.1002/adma.202307058,Advanced Materials - 2023 - Taneja - High Thermoelectric Performance in Phonon‐Glass Electron‐Crystal Like AgSbTe2.pdf,AgSbTe2,AgSb0.98Yb0.02Te2,AgSb0.98Yb0.02Te2,1,No,Yb,2 mol%,Sb,,Yb (2 mol%) @ Sb site,,280 µV/K,180 S/cm,,300 K
10.1002/adma.202307058,Advanced Materials - 2023 - Taneja - High Thermoelectric Performance in Phonon‐Glass Electron‐Crystal Like AgSbTe2.pdf,AgSbTe2,AgSb0.98Yb0.02Te2,AgSb0.98Yb0.02Te2,1,No,Yb,2 mol%,Sb,,Yb (2 mol%) @ Sb site,,320 µV/K,200 S/cm,,400 K
10.1002/adma.202307058,Advanced Materials - 2023 - Taneja - High Thermoelectric Performance in Phonon‐Glass Electron‐Crystal Like AgSbTe2.pdf,AgSbTe2,AgSb0.98Yb0.02Te2,AgSb0.98Yb0.02Te2,1,No,Yb,0.02,Sb,,Yb (0.02) @ Sb site,,,,1.8 dimensionless,500 K
10.1002/adma.202307058,Advanced Materials - 2023 - Taneja - High Thermoelectric Performance in Phonon‐Glass Electron‐Crystal Like AgSbTe2.pdf,AgSbTe2,AgSb0.98Yb0.02Te2,AgSb0.98Yb0.02Te2,1,No,Yb,2 mol%,Sb,,Yb (2 mol%) @ Sb site,,330 µV/K,210 S/cm,,500 K
10.1002/adma.202307058,Advanced Materials - 2023 - Taneja - High Thermoelectric Performance in Phonon‐Glass Electron‐Crystal Like AgSbTe2.pdf,AgSbTe2,AgSbTe2,AgSbTe2,0,No,,,,,,,250 µV/K,104 Scm-1,0.6 dimensionless,300 K
10.1002/adma.202307058,Advanced Materials - 2023 - Taneja - High Thermoelectric Performance in Phonon‐Glass Electron‐Crystal Like AgSbTe2.pdf,AgSbTe2,AgSbTe2,AgSbTe2,0,No,,,,,,,300 µV/K,200 S/cm,,400 K
10.1002/adma.202307058,Advanced Materials - 2023 - Taneja - High Thermoelectric Performance in Phonon‐Glass Electron‐Crystal Like AgSbTe2.pdf,AgSbTe2,AgSbTe2,AgSbTe2,0,No,,,,,,,320 µV/K,220 S/cm,1.2 dimensionless,500 K
10.1002/adma.202409275,Advanced Materials - 2024 - Li - High‐Performance AgSbTe2 Thermoelectrics  Advances  Challenges  and Perspectives.pdf,AgSbTe2,Ag0.98SbTe2,Ag0.98SbTe2,1,No,Ag vacancy,0.02,Ag,,Ag vacancy (0.02) @ Ag site,,,68 S cm-1,2.3 dimensionless,573 K
10.1002/adma.202409275,Advanced Materials - 2024 - Li - High‐Performance AgSbTe2 Thermoelectrics  Advances  Challenges  and Perspectives.pdf,AgSbTe2,AgSb0.94Cd0.06Te2,AgSb0.94Cd0.06Te2,1,No,Cd,0.06,Sb,,Cd (0.06) @ Sb site,17.83 μW cm-1 K-2,264 μV K-1,251 S cm-1,2.6 dimensionless,573 K
10.1002/adma.202409275,Advanced Materials - 2024 - Li - High‐Performance AgSbTe2 Thermoelectrics  Advances  Challenges  and Perspectives.pdf,AgSbTe2,AgSb0.96Hg0.04Te2,AgSb0.96Hg0.04Te2,1,No,Hg,0.04,Sb,,Hg (0.04) @ Sb site,,,,2.4 dimensionless,570 K
10.1002/adma.202409275,Advanced Materials - 2024 - Li - High‐Performance AgSbTe2 Thermoelectrics  Advances  Challenges  and Perspectives.pdf,AgSbTe2,AgSb1-xHgxTe2 (x=0.02),AgSb0.98Hg0.02Te2,1,No,Hg,x=0.02,Sb,,Hg (x=0.02) @ Sb site,,,,1.8 dimensionless,not reported
10.1002/adma.202409275,Advanced Materials - 2024 - Li - High‐Performance AgSbTe2 Thermoelectrics  Advances  Challenges  and Perspectives.pdf,AgSbTe2,AgSb1-xHgxTe2 (x=0.04),AgSb0.96Hg0.04Te2,1,No,Hg,x=0.04,Sb,,Hg (x=0.04) @ Sb site,,,,2.4 dimensionless,not reported
10.1002/adma.202409275,Advanced Materials - 2024 - Li - High‐Performance AgSbTe2 Thermoelectrics  Advances  Challenges  and Perspectives.pdf,AgSbTe2,AgSbTe1.85Se0.1S0.05,AgSbTe1.85Se0.1S0.05,2,Yes,Se,0.1,Te,S (0.05) @ Te,Se (0.1) @ Te site; S (0.05) @ Te site,,,,2.3 dimensionless,673 K
10.1002/advs.202204624,Advanced Science - 2022 - Tee - Thermoelectric Silver‐Based Chalcogenides.pdf,AgSbTe2,Ag0.025In0.025SnTe1.05,Ag0.025In0.025SnTe1.05,2,Yes,Ag,0.025,unclear,In (0.025) @ unclear,Ag (0.025) @ unclear site; In (0.025) @ unclear site,,,,1.8 dimensionless,856 K
10.1002/advs.202204624,Advanced Science - 2022 - Tee - Thermoelectric Silver‐Based Chalcogenides.pdf,AgSbTe2,Ag0.2Cu0.89In0.09Te1.05,Ag0.2Cu0.89In0.09Te1.05,2,Yes,Cu,0.89,Ag,In (0.09) @ unclear,Cu (0.89) @ Ag site; In (0.09) @ unclear site,,,,1.6 dimensionless,850 K
10.1002/advs.202204624,Advanced Science - 2022 - Tee - Thermoelectric Silver‐Based Chalcogenides.pdf,AgSbTe2,AgMnSbTe3,AgMnSbTe3,1,No,Mn,not specified,unclear,,Mn (not specified) @ unclear site,,,,1.46 dimensionless,823 K
10.1002/advs.202204624,Advanced Science - 2022 - Tee - Thermoelectric Silver‐Based Chalcogenides.pdf,AgSbTe2,AgSb0.94Cd0.06Te2,AgSb0.94Cd0.06Te2,1,No,Cd,0.06,Sb,,Cd (0.06) @ Sb site,,,,2.6 dimensionless,573 K
10.1002/advs.202204624,Advanced Science - 2022 - Tee - Thermoelectric Silver‐Based Chalcogenides.pdf,AgSbTe2,AgSb0.96Cd0.06Te2,AgSb0.96Cd0.06Te2,1,No,Cd,0.06,Sb,,Cd (0.06) @ Sb site,,,,2.6 dimensionless,573 K
10.1002/advs.202204624,Advanced Science - 2022 - Tee - Thermoelectric Silver‐Based Chalcogenides.pdf,AgSbTe2,AgSb0.96Zn0.04Te2,AgSb0.96Zn0.04Te2,1,No,Zn,0.04,Sb,,Zn (0.04) @ Sb site,,,,1.9 dimensionless,584 K
10.1002/advs.202204624,Advanced Science - 2022 - Tee - Thermoelectric Silver‐Based Chalcogenides.pdf,AgSbTe2,AgSnSbSe1.5Te1.5,AgSnSbSe1.5Te1.5,1,No,Sn,not specified,unclear,,Sn (not specified) @ unclear site,,,,1.14 dimensionless,723 K
10.1002/anie.2554196,Angew Chem Int Ed - 2026 - Han - Lead‐Doping Enabled Band Engineering and Phonon Transport Modulation  Key to.pdf,AgSbTe2,Ag0.96Pb0.04Te2,Ag0.96Pb0.04Te2,1,No,Pb,0.04,Sb,,Pb (0.04) @ Sb site,,,186 S cm-1,,300 K
10.1002/anie.2554196,Angew Chem Int Ed - 2026 - Han - Lead‐Doping Enabled Band Engineering and Phonon Transport Modulation  Key to.pdf,AgSbTe2,Ag0.96Pb0.04Te2,Ag0.96Pb0.04Te2,1,No,Pb,0.04,Sb,,Pb (0.04) @ Sb site,18.14 uW cm-1 K-2,260 uV K-1,276 S cm-1,,623 K
10.1002/anie.2554196,Angew Chem Int Ed - 2026 - Han - Lead‐Doping Enabled Band Engineering and Phonon Transport Modulation  Key to.pdf,AgSbTe2,AgSb0.94Pb0.06Te2,AgSb0.94Pb0.06Te2,1,No,Pb,0.06,Sb,,Pb (0.06) @ Sb site,,,,0.5 dimensionless,300 K
10.1002/anie.2554196,Angew Chem Int Ed - 2026 - Han - Lead‐Doping Enabled Band Engineering and Phonon Transport Modulation  Key to.pdf,AgSbTe2,AgSb0.94Pb0.06Te2,AgSb0.94Pb0.06Te2,1,No,Pb,0.06,Sb,,Pb (0.06) @ Sb site,,,,1.7 dimensionless,623 K
10.1002/anie.2554196,Angew Chem Int Ed - 2026 - Han - Lead‐Doping Enabled Band Engineering and Phonon Transport Modulation  Key to.pdf,AgSbTe2,AgSb0.96Pb0.04Te2,AgSb0.96Pb0.04Te2,1,No,Pb,0.04,Sb,,Pb (0.04) @ Sb site,12.9 µW cm-1 K-2,263 µV K-1,186 S cm-1,0.7 dimensionless,300 K
10.1002/anie.2554196,Angew Chem Int Ed - 2026 - Han - Lead‐Doping Enabled Band Engineering and Phonon Transport Modulation  Key to.pdf,AgSbTe2,AgSb0.96Pb0.04Te2,AgSb0.96Pb0.04Te2,1,No,Pb,0.04,Sb,,Pb (0.04) @ Sb site,18.14 µW cm-1 K-2,260 µV K-1,276 S cm-1,2.0 dimensionless,623 K
10.1002/anie.2554196,Angew Chem Int Ed - 2026 - Han - Lead‐Doping Enabled Band Engineering and Phonon Transport Modulation  Key to.pdf,AgSbTe2,AgSb0.98Pb0.02Te2,AgSb0.98Pb0.02Te2,1,No,Pb,0.02,Sb,,Pb (0.02) @ Sb site,,,,0.3 dimensionless,300 K
10.1002/anie.2554196,Angew Chem Int Ed - 2026 - Han - Lead‐Doping Enabled Band Engineering and Phonon Transport Modulation  Key to.pdf,AgSbTe2,AgSb0.98Pb0.02Te2,AgSb0.98Pb0.02Te2,1,No,Pb,0.02,Sb,,Pb (0.02) @ Sb site,,,,1.4 dimensionless,623 K
10.1002/anie.2554196,Angew Chem Int Ed - 2026 - Han - Lead‐Doping Enabled Band Engineering and Phonon Transport Modulation  Key to.pdf,AgSbTe2,AgSbTe2,AgSbTe2,0,No,,,,,,8.27 µW cm-1 K-2,237 µV K-1,146 S cm-1,0.4 dimensionless,300 K
10.1002/anie.2554196,Angew Chem Int Ed - 2026 - Han - Lead‐Doping Enabled Band Engineering and Phonon Transport Modulation  Key to.pdf,AgSbTe2,AgSbTe2,AgSbTe2,0,No,,,,,,,337 µV K-1,,,427 K
10.1002/anie.2554196,Angew Chem Int Ed - 2026 - Han - Lead‐Doping Enabled Band Engineering and Phonon Transport Modulation  Key to.pdf,AgSbTe2,AgSbTe2,AgSbTe2,0,No,,,,,,,,111 S cm-1,0.8 dimensionless,623 K
10.1002/anie.2554196,Angew Chem Int Ed - 2026 - Han - Lead‐Doping Enabled Band Engineering and Phonon Transport Modulation  Key to.pdf,AgSbTe2,AgSbTe2 (x=0),AgSbTe2,0,No,,,,,,,237 uV K-1,146 S cm-1,,300 K
10.1002/anie.2554196,Angew Chem Int Ed - 2026 - Han - Lead‐Doping Enabled Band Engineering and Phonon Transport Modulation  Key to.pdf,AgSbTe2,AgSbTe2 (x=0),AgSbTe2,0,No,,,,,,,337 uV K-1,,,427 K
10.1002/andp.201900561,Annalen der Physik - 2020 - Liu - Evaluation of Thermoelectric Properties of Ag0 366Sb0 558Te.pdf,Ag0.366SbTe2,Ag0.366(Sb1-xSnx)0.558Te,Ag0.366(Sb1-xSnx)0.558Te,1,No,Sn,x=0 to 0.16,Sb,,Sn (x=0 to 0.16) @ Sb site,,250 uV/K,10 mOhm*cm,,300 K
10.1002/andp.201900561,Annalen der Physik - 2020 - Liu - Evaluation of Thermoelectric Properties of Ag0 366Sb0 558Te.pdf,Ag0.366SbTe2,Ag0.366(Sb1-xSnx)0.558Te,Ag0.366(Sb1-xSnx)0.558Te,1,No,Sn,x=0 to 0.16,Sb,,Sn (x=0 to 0.16) @ Sb site,,,18 mOhm*cm,,500 K
10.1002/andp.201900561,Annalen der Physik - 2020 - Liu - Evaluation of Thermoelectric Properties of Ag0 366Sb0 558Te.pdf,Ag0.366SbTe2,Ag0.366(Sb1-xSnx)0.558Te,Ag0.366(Sb1-xSnx)0.558Te,1,No,Sn,x=0 to 0.16,Sb,,Sn (x=0 to 0.16) @ Sb site,,150 uV/K,,,700 K
10.1002/andp.201900561,Annalen der Physik - 2020 - Liu - Evaluation of Thermoelectric Properties of Ag0 366Sb0 558Te.pdf,Ag0.366SbTe2,Ag0.366(Sb1-xSnx)0.558Te (x=0),Ag0.366Sb0.558Te,1,No,none,0,unclear,,none (0) @ unclear site,,,,1.3 dimensionless,not reported
10.1002/andp.201900561,Annalen der Physik - 2020 - Liu - Evaluation of Thermoelectric Properties of Ag0 366Sb0 558Te.pdf,Ag0.366SbTe2,"Ag0.366(Sb1-xSnx)0.558Te, x=0",Ag0.366Sb0.558Te,1,No,Sn,x=0,Sb,,Sn (x=0) @ Sb site,,,,0.4 dimensionless,300 K
10.1002/andp.201900561,Annalen der Physik - 2020 - Liu - Evaluation of Thermoelectric Properties of Ag0 366Sb0 558Te.pdf,Ag0.366SbTe2,"Ag0.366(Sb1-xSnx)0.558Te, x=0",Ag0.366Sb0.558Te,1,No,Sn,x=0,Sb,,Sn (x=0) @ Sb site,,,,0.45 dimensionless,700 K
10.1002/andp.201900561,Annalen der Physik - 2020 - Liu - Evaluation of Thermoelectric Properties of Ag0 366Sb0 558Te.pdf,Ag0.366SbTe2,"Ag0.366(Sb1-xSnx)0.558Te, x=0.09",Ag0.366(Sb0.91Sn0.09)0.558Te,1,No,Sn,x=0.09,Sb,,Sn (x=0.09) @ Sb site,,,,0.25 dimensionless,300 K
10.1002/andp.201900561,Annalen der Physik - 2020 - Liu - Evaluation of Thermoelectric Properties of Ag0 366Sb0 558Te.pdf,Ag0.366SbTe2,"Ag0.366(Sb1-xSnx)0.558Te, x=0.09",Ag0.366(Sb0.91Sn0.09)0.558Te,1,No,Sn,x=0.09,Sb,,Sn (x=0.09) @ Sb site,,,,1.25 dimensionless,650 K
10.1016/j.mtphys.2021.100505,Band convergence and nanostructure modulations lead to high thermoelectric performance in SnPb0.04Te-y_ AgSbTe2.pdf,SnPb0.04Te-y%AgSbTe2,SnPb0.04Te-0%AgSbTe2,SnPb0.04Te,0,No,,,,,,,,,0.2 dimensionless | 0.4 dimensionless,not reported
10.1016/j.mtphys.2021.100505,Band convergence and nanostructure modulations lead to high thermoelectric performance in SnPb0.04Te-y_ AgSbTe2.pdf,SnPb0.04Te-y%AgSbTe2,SnPb0.04Te-12%AgSbTe2,SnPb0.04Te-12%AgSbTe2,2,Yes,Ag,12%,Sn,Sb (12%) @ Sn,Ag (12%) @ Sn site; Sb (12%) @ Sn site,25.5 mW cm-1 K-2,,,1.1 dimensionless,823 K
10.1016/j.mtphys.2021.100505,Band convergence and nanostructure modulations lead to high thermoelectric performance in SnPb0.04Te-y_ AgSbTe2.pdf,SnPb0.04Te-y%AgSbTe2,SnPb0.04Te-12%AgSbTe2,SnPb0.04Te-12%AgSbTe2,0,No,,,,,,,,,0.4 dimensionless | 1.1 dimensionless,not reported
10.1016/j.mtphys.2021.100505,Band convergence and nanostructure modulations lead to high thermoelectric performance in SnPb0.04Te-y_ AgSbTe2.pdf,SnPb0.04Te-y%AgSbTe2,SnPb0.04Te-15%AgSbTe2,SnPb0.04Te-15%AgSbTe2,0,No,,,,,,,,,0.35 dimensionless | 0.95 dimensionless,not reported
10.1016/j.mtphys.2021.100505,Band convergence and nanostructure modulations lead to high thermoelectric performance in SnPb0.04Te-y_ AgSbTe2.pdf,SnPb0.04Te-y%AgSbTe2,SnPb0.04Te-18%AgSbTe2,SnPb0.04Te-18%AgSbTe2,0,No,,,,,,,,,0.3 dimensionless | 0.85 dimensionless,not reported
