Repository: Harpriyaminhas/AgSbTe2_data_extraction

# AgSbTe2 Thermoelectric Dataset Extraction + Viewer

Pipeline and dataset for doping/thermoelectric-property data extracted from
173 journal-article PDFs on AgSbTe2-family thermoelectrics (Seebeck
coefficient, electrical conductivity, thermal conductivity, lattice thermal
conductivity, power factor, ZT), with dopant/co-dopant/doping-site and DOI
provenance for every data point.

**What's in this repo, and what's deliberately NOT:**
- Included: the extraction pipeline code, the Streamlit viewer app, the
  extracted dataset (CSV/Excel), and per-paper raw extraction JSON.
- **Not included**: the 173 source PDFs, or rendered page images of them.

File: output/AgSbTe2_Thermoelectric_Extracted_Data_long.csv (part 3 of 24)
source_pdf,doi,base_composition,sample_id,full_formula,num_dopants,is_codoped,primary_dopant_element,primary_dopant_pct,primary_dopant_site,codopant_elements,all_dopants_detail,property,value,unit,temperature_value,temperature_unit,source_type,source_detail,notes
1-s2.0-S2542529325000483-main.pdf,10.1016/j.mtphys.2025.101692,AgSbTe2,"(AgSb1-yCdyTe2)0.9(Bi2Te3)0.1, y=0.00",(AgSbTe2)0.9(Bi2Te3)0.1,2,Yes,Bi,0.1,multiple sites,Cd (y=0.00) @ Sb,Bi (0.1) @ multiple sites site; Cd (y=0.00) @ Sb site,thermal conductivity,0.7,W*m^-1*K^-1,300,K,figure,,Visually estimated from Fig. 3d
1-s2.0-S2542529325000483-main.pdf,10.1016/j.mtphys.2025.101692,AgSbTe2,"(AgSb1-yCdyTe2)0.9(Bi2Te3)0.1, y=0.00",(AgSbTe2)0.9(Bi2Te3)0.1,2,Yes,Bi,0.1,multiple sites,Cd (y=0.00) @ Sb,Bi (0.1) @ multiple sites site; Cd (y=0.00) @ Sb site,thermal conductivity,0.6,W*m^-1*K^-1,450,K,figure,,Visually estimated from Fig. 3d
1-s2.0-S2542529325000483-main.pdf,10.1016/j.mtphys.2025.101692,AgSbTe2,"(AgSb1-yCdyTe2)0.9(Bi2Te3)0.1, y=0.00",(AgSbTe2)0.9(Bi2Te3)0.1,2,Yes,Bi,0.1,multiple sites,Cd (y=0.00) @ Sb,Bi (0.1) @ multiple sites site; Cd (y=0.00) @ Sb site,lattice thermal conductivity,0.65,W*m^-1*K^-1,300,K,figure,,Visually estimated from Fig. 3e
1-s2.0-S2542529325000483-main.pdf,10.1016/j.mtphys.2025.101692,AgSbTe2,"(AgSb1-yCdyTe2)0.9(Bi2Te3)0.1, y=0.00",(AgSbTe2)0.9(Bi2Te3)0.1,2,Yes,Bi,0.1,multiple sites,Cd (y=0.00) @ Sb,Bi (0.1) @ multiple sites site; Cd (y=0.00) @ Sb site,lattice thermal conductivity,0.45,W*m^-1*K^-1,450,K,figure,,Visually estimated from Fig. 3e
1-s2.0-S2542529325000483-main.pdf,10.1016/j.mtphys.2025.101692,AgSbTe2,"(AgSb1-yCdyTe2)0.9(Bi2Te3)0.1, y=0.00",(AgSbTe2)0.9(Bi2Te3)0.1,2,Yes,Bi,0.1,multiple sites,Cd (y=0.00) @ Sb,Bi (0.1) @ multiple sites site; Cd (y=0.00) @ Sb site,ZT,0.3,dimensionless,300,K,figure,,Visually estimated from Fig. 3f
1-s2.0-S2542529325000483-main.pdf,10.1016/j.mtphys.2025.101692,AgSbTe2,"(AgSb1-yCdyTe2)0.9(Bi2Te3)0.1, y=0.00",(AgSbTe2)0.9(Bi2Te3)0.1,2,Yes,Bi,0.1,multiple sites,Cd (y=0.00) @ Sb,Bi (0.1) @ multiple sites site; Cd (y=0.00) @ Sb site,ZT,0.6,dimensionless,450,K,figure,,Visually estimated from Fig. 3f
1-s2.0-S2542529325000483-main.pdf,10.1016/j.mtphys.2025.101692,AgSbTe2,"(AgSb1-yCdyTe2)0.9(Bi2Te3)0.1, y=0.02",(AgSb0.98Cd0.02Te2)0.9(Bi2Te3)0.1,2,Yes,Bi,0.1,multiple sites,Cd (y=0.02) @ Sb,Bi (0.1) @ multiple sites site; Cd (y=0.02) @ Sb site,Seebeck coefficient,210,uV/K,300,K,figure,,Visually estimated from Fig. 3a
1-s2.0-S2542529325000483-main.pdf,10.1016/j.mtphys.2025.101692,AgSbTe2,"(AgSb1-yCdyTe2)0.9(Bi2Te3)0.1, y=0.02",(AgSb0.98Cd0.02Te2)0.9(Bi2Te3)0.1,2,Yes,Bi,0.1,multiple sites,Cd (y=0.02) @ Sb,Bi (0.1) @ multiple sites site; Cd (y=0.02) @ Sb site,Seebeck coefficient,270,uV/K,450,K,figure,,Visually estimated from Fig. 3a
1-s2.0-S2542529325000483-main.pdf,10.1016/j.mtphys.2025.101692,AgSbTe2,"(AgSb1-yCdyTe2)0.9(Bi2Te3)0.1, y=0.02",(AgSb0.98Cd0.02Te2)0.9(Bi2Te3)0.1,2,Yes,Bi,0.1,multiple sites,Cd (y=0.02) @ Sb,Bi (0.1) @ multiple sites site; Cd (y=0.02) @ Sb site,electrical conductivity,18,mOhm*cm,300,K,figure,,Visually estimated from Fig. 3b
1-s2.0-S2542529325000483-main.pdf,10.1016/j.mtphys.2025.101692,AgSbTe2,"(AgSb1-yCdyTe2)0.9(Bi2Te3)0.1, y=0.02",(AgSb0.98Cd0.02Te2)0.9(Bi2Te3)0.1,2,Yes,Bi,0.1,multiple sites,Cd (y=0.02) @ Sb,Bi (0.1) @ multiple sites site; Cd (y=0.02) @ Sb site,electrical conductivity,22,mOhm*cm,450,K,figure,,Visually estimated from Fig. 3b
1-s2.0-S2542529325000483-main.pdf,10.1016/j.mtphys.2025.101692,AgSbTe2,"(AgSb1-yCdyTe2)0.9(Bi2Te3)0.1, y=0.02",(AgSb0.98Cd0.02Te2)0.9(Bi2Te3)0.1,2,Yes,Bi,0.1,multiple sites,Cd (y=0.02) @ Sb,Bi (0.1) @ multiple sites site; Cd (y=0.02) @ Sb site,power factor,4.5,uW*cm^-1*K^-2,300,K,figure,,Visually estimated from Fig. 3c
1-s2.0-S2542529325000483-main.pdf,10.1016/j.mtphys.2025.101692,AgSbTe2,"(AgSb1-yCdyTe2)0.9(Bi2Te3)0.1, y=0.02",(AgSb0.98Cd0.02Te2)0.9(Bi2Te3)0.1,2,Yes,Bi,0.1,multiple sites,Cd (y=0.02) @ Sb,Bi (0.1) @ multiple sites site; Cd (y=0.02) @ Sb site,power factor,8.5,uW*cm^-1*K^-2,450,K,figure,,Visually estimated from Fig. 3c
1-s2.0-S2542529325000483-main.pdf,10.1016/j.mtphys.2025.101692,AgSbTe2,"(AgSb1-yCdyTe2)0.9(Bi2Te3)0.1, y=0.02",(AgSb0.98Cd0.02Te2)0.9(Bi2Te3)0.1,2,Yes,Bi,0.1,multiple sites,Cd (y=0.02) @ Sb,Bi (0.1) @ multiple sites site; Cd (y=0.02) @ Sb site,thermal conductivity,0.65,W*m^-1*K^-1,300,K,figure,,Visually estimated from Fig. 3d
1-s2.0-S2542529325000483-main.pdf,10.1016/j.mtphys.2025.101692,AgSbTe2,"(AgSb1-yCdyTe2)0.9(Bi2Te3)0.1, y=0.02",(AgSb0.98Cd0.02Te2)0.9(Bi2Te3)0.1,2,Yes,Bi,0.1,multiple sites,Cd (y=0.02) @ Sb,Bi (0.1) @ multiple sites site; Cd (y=0.02) @ Sb site,thermal conductivity,0.55,W*m^-1*K^-1,450,K,figure,,Visually estimated from Fig. 3d
1-s2.0-S2542529325000483-main.pdf,10.1016/j.mtphys.2025.101692,AgSbTe2,"(AgSb1-yCdyTe2)0.9(Bi2Te3)0.1, y=0.02",(AgSb0.98Cd0.02Te2)0.9(Bi2Te3)0.1,2,Yes,Bi,0.1,multiple sites,Cd (y=0.02) @ Sb,Bi (0.1) @ multiple sites site; Cd (y=0.02) @ Sb site,lattice thermal conductivity,0.6,W*m^-1*K^-1,300,K,figure,,Visually estimated from Fig. 3e
1-s2.0-S2542529325000483-main.pdf,10.1016/j.mtphys.2025.101692,AgSbTe2,"(AgSb1-yCdyTe2)0.9(Bi2Te3)0.1, y=0.02",(AgSb0.98Cd0.02Te2)0.9(Bi2Te3)0.1,2,Yes,Bi,0.1,multiple sites,Cd (y=0.02) @ Sb,Bi (0.1) @ multiple sites site; Cd (y=0.02) @ Sb site,lattice thermal conductivity,0.42,W*m^-1*K^-1,450,K,figure,,Visually estimated from Fig. 3e
1-s2.0-S2542529325000483-main.pdf,10.1016/j.mtphys.2025.101692,AgSbTe2,"(AgSb1-yCdyTe2)0.9(Bi2Te3)0.1, y=0.02",(AgSb0.98Cd0.02Te2)0.9(Bi2Te3)0.1,2,Yes,Bi,0.1,multiple sites,Cd (y=0.02) @ Sb,Bi (0.1) @ multiple sites site; Cd (y=0.02) @ Sb site,ZT,0.4,dimensionless,300,K,figure,,Visually estimated from Fig. 3f
1-s2.0-S2542529325000483-main.pdf,10.1016/j.mtphys.2025.101692,AgSbTe2,"(AgSb1-yCdyTe2)0.9(Bi2Te3)0.1, y=0.02",(AgSb0.98Cd0.02Te2)0.9(Bi2Te3)0.1,2,Yes,Bi,0.1,multiple sites,Cd (y=0.02) @ Sb,Bi (0.1) @ multiple sites site; Cd (y=0.02) @ Sb site,ZT,0.9,dimensionless,450,K,figure,,Visually estimated from Fig. 3f
1-s2.0-S305091492500127X-main.pdf,10.1016/j.tramat.2025.100125,AgSbTe2,Ag0.9Sb1.1Te2.1,Ag0.9Sb1.1Te2.1,0,No,,,,,,ZT,1.5,dimensionless,600,K,body text,,"Value reported for (Ag0.9Sb1.1)0.9Pb0.2Te2.0Se0.1, but text notes that all four samples possess similar properties."
1-s2.0-S305091492500127X-main.pdf,10.1016/j.tramat.2025.100125,AgSbTe2,(Ag0.9Sb1.1)0.95Pb0.1Te2.1,(Ag0.9Sb1.1)0.95Pb0.1Te2.1,1,No,Pb,0.1,Ag,,Pb (0.1) @ Ag site,,,,,,,,
1-s2.0-S305091492500127X-main.pdf,10.1016/j.tramat.2025.100125,AgSbTe2,(Ag0.9Sb1.1)0.9Pb0.2Te2.1,(Ag0.9Sb1.1)0.9Pb0.2Te2.1,1,No,Pb,0.2,Ag,,Pb (0.2) @ Ag site,,,,,,,,
1-s2.0-S305091492500127X-main.pdf,10.1016/j.tramat.2025.100125,AgSbTe2,(Ag0.9Sb1.1)0.9Pb0.2Te2.0Se0.1,(Ag0.9Sb1.1)0.9Pb0.2Te2.0Se0.1,2,Yes,Pb,0.2,Ag,Se (0.1) @ Te,Pb (0.2) @ Ag site; Se (0.1) @ Te site,ZT,1.5,dimensionless,600,K,body text,,Maximum zT reported.
1-s2.0-S305091492500127X-main.pdf,10.1016/j.tramat.2025.100125,AgSbTe2,Ag0.9Sb1.1Te2.1,Ag0.9Sb1.1Te2.1,0,No,,,,,,ZT,0.1,dimensionless,300,K,figure,Fig. 1c,Visually estimated from Fig. 1c
1-s2.0-S305091492500127X-main.pdf,10.1016/j.tramat.2025.100125,AgSbTe2,Ag0.9Sb1.1Te2.1,Ag0.9Sb1.1Te2.1,0,No,,,,,,ZT,0.4,dimensionless,400,K,figure,Fig. 1c,Visually estimated from Fig. 1c
1-s2.0-S305091492500127X-main.pdf,10.1016/j.tramat.2025.100125,AgSbTe2,Ag0.9Sb1.1Te2.1,Ag0.9Sb1.1Te2.1,0,No,,,,,,ZT,0.7,dimensionless,500,K,figure,Fig. 1c,Visually estimated from Fig. 1c
1-s2.0-S305091492500127X-main.pdf,10.1016/j.tramat.2025.100125,AgSbTe2,Ag0.9Sb1.1Te2.1,Ag0.9Sb1.1Te2.1,0,No,,,,,,ZT,1.0,dimensionless,600,K,figure,Fig. 1c,Visually estimated from Fig. 1c
1-s2.0-S305091492500127X-main.pdf,10.1016/j.tramat.2025.100125,AgSbTe2,Ag0.9Sb1.1Pb0.2Te2.0Se0.1,Ag0.9Sb1.1Pb0.2Te2.0Se0.1,2,Yes,Pb,0.2,Ag,Se (0.1) @ Te,Pb (0.2) @ Ag site; Se (0.1) @ Te site,ZT,0.2,dimensionless,300,K,figure,Fig. 1c,Visually estimated from Fig. 1c
1-s2.0-S305091492500127X-main.pdf,10.1016/j.tramat.2025.100125,AgSbTe2,Ag0.9Sb1.1Pb0.2Te2.0Se0.1,Ag0.9Sb1.1Pb0.2Te2.0Se0.1,2,Yes,Pb,0.2,Ag,Se (0.1) @ Te,Pb (0.2) @ Ag site; Se (0.1) @ Te site,ZT,0.6,dimensionless,400,K,figure,Fig. 1c,Visually estimated from Fig. 1c
1-s2.0-S305091492500127X-main.pdf,10.1016/j.tramat.2025.100125,AgSbTe2,Ag0.9Sb1.1Pb0.2Te2.0Se0.1,Ag0.9Sb1.1Pb0.2Te2.0Se0.1,2,Yes,Pb,0.2,Ag,Se (0.1) @ Te,Pb (0.2) @ Ag site; Se (0.1) @ Te site,ZT,1.1,dimensionless,500,K,figure,Fig. 1c,Visually estimated from Fig. 1c
1-s2.0-S305091492500127X-main.pdf,10.1016/j.tramat.2025.100125,AgSbTe2,Ag0.9Sb1.1Pb0.2Te2.0Se0.1,Ag0.9Sb1.1Pb0.2Te2.0Se0.1,2,Yes,Pb,0.2,Ag,Se (0.1) @ Te,Pb (0.2) @ Ag site; Se (0.1) @ Te site,ZT,1.5,dimensionless,600,K,figure,Fig. 1c,Visually estimated from Fig. 1c
1-s2.0-S305091492500127X-main.pdf,10.1016/j.tramat.2025.100125,AgSbTe2,Ag0.9Sb1.1Te2.1,Ag0.9Sb1.1Te2.1,0,No,,,,,,ZT,0.4,dimensionless,300,K,figure,,Visually estimated from Fig. 5a
1-s2.0-S305091492500127X-main.pdf,10.1016/j.tramat.2025.100125,AgSbTe2,Ag0.9Sb1.1Te2.1,Ag0.9Sb1.1Te2.1,0,No,,,,,,ZT,0.7,dimensionless,400,K,figure,,Visually estimated from Fig. 5a
1-s2.0-S305091492500127X-main.pdf,10.1016/j.tramat.2025.100125,AgSbTe2,Ag0.9Sb1.1Te2.1,Ag0.9Sb1.1Te2.1,0,No,,,,,,ZT,1.0,dimensionless,500,K,figure,,Visually estimated from Fig. 5a
1-s2.0-S305091492500127X-main.pdf,10.1016/j.tramat.2025.100125,AgSbTe2,Ag0.9Sb1.1Te2.1,Ag0.9Sb1.1Te2.1,0,No,,,,,,ZT,1.2,dimensionless,600,K,figure,,Visually estimated from Fig. 5a
1-s2.0-S305091492500127X-main.pdf,10.1016/j.tramat.2025.100125,AgSbTe2,Ag0.9Sb1.1-0.9Pb0.1Te2.1,Ag0.9Sb1.1-0.9Pb0.1Te2.1,1,No,Pb,0.1,Sb,,Pb (0.1) @ Sb site,ZT,0.4,dimensionless,300,K,figure,,Visually estimated from Fig. 5a
1-s2.0-S305091492500127X-main.pdf,10.1016/j.tramat.2025.100125,AgSbTe2,Ag0.9Sb1.1-0.9Pb0.1Te2.1,Ag0.9Sb1.1-0.9Pb0.1Te2.1,1,No,Pb,0.1,Sb,,Pb (0.1) @ Sb site,ZT,0.8,dimensionless,400,K,figure,,Visually estimated from Fig. 5a
1-s2.0-S305091492500127X-main.pdf,10.1016/j.tramat.2025.100125,AgSbTe2,Ag0.9Sb1.1-0.9Pb0.1Te2.1,Ag0.9Sb1.1-0.9Pb0.1Te2.1,1,No,Pb,0.1,Sb,,Pb (0.1) @ Sb site,ZT,1.2,dimensionless,500,K,figure,,Visually estimated from Fig. 5a
1-s2.0-S305091492500127X-main.pdf,10.1016/j.tramat.2025.100125,AgSbTe2,Ag0.9Sb1.1-0.9Pb0.1Te2.1,Ag0.9Sb1.1-0.9Pb0.1Te2.1,1,No,Pb,0.1,Sb,,Pb (0.1) @ Sb site,ZT,1.5,dimensionless,600,K,figure,,Visually estimated from Fig. 5a
1-s2.0-S305091492500127X-main.pdf,10.1016/j.tramat.2025.100125,AgSbTe2,Ag0.9Sb1.1-0.9Pb0.2Te2.1,Ag0.9Sb1.1-0.9Pb0.2Te2.1,1,No,Pb,0.2,Sb,,Pb (0.2) @ Sb site,ZT,0.4,dimensionless,300,K,figure,,Visually estimated from Fig. 5a
1-s2.0-S305091492500127X-main.pdf,10.1016/j.tramat.2025.100125,AgSbTe2,Ag0.9Sb1.1-0.9Pb0.2Te2.1,Ag0.9Sb1.1-0.9Pb0.2Te2.1,1,No,Pb,0.2,Sb,,Pb (0.2) @ Sb site,ZT,0.8,dimensionless,400,K,figure,,Visually estimated from Fig. 5a
1-s2.0-S305091492500127X-main.pdf,10.1016/j.tramat.2025.100125,AgSbTe2,Ag0.9Sb1.1-0.9Pb0.2Te2.1,Ag0.9Sb1.1-0.9Pb0.2Te2.1,1,No,Pb,0.2,Sb,,Pb (0.2) @ Sb site,ZT,1.1,dimensionless,500,K,figure,,Visually estimated from Fig. 5a
1-s2.0-S305091492500127X-main.pdf,10.1016/j.tramat.2025.100125,AgSbTe2,Ag0.9Sb1.1-0.9Pb0.2Te2.1,Ag0.9Sb1.1-0.9Pb0.2Te2.1,1,No,Pb,0.2,Sb,,Pb (0.2) @ Sb site,ZT,1.4,dimensionless,600,K,figure,,Visually estimated from Fig. 5a
1-s2.0-S305091492500127X-main.pdf,10.1016/j.tramat.2025.100125,AgSbTe2,Ag0.9Sb1.1-0.9Pb0.2Te2.0Se0.1,Ag0.9Sb1.1-0.9Pb0.2Te2.0Se0.1,2,Yes,Pb,0.2,Sb,Se (0.1) @ Te,Pb (0.2) @ Sb site; Se (0.1) @ Te site,ZT,0.5,dimensionless,300,K,figure,,Visually estimated from Fig. 5a
1-s2.0-S305091492500127X-main.pdf,10.1016/j.tramat.2025.100125,AgSbTe2,Ag0.9Sb1.1-0.9Pb0.2Te2.0Se0.1,Ag0.9Sb1.1-0.9Pb0.2Te2.0Se0.1,2,Yes,Pb,0.2,Sb,Se (0.1) @ Te,Pb (0.2) @ Sb site; Se (0.1) @ Te site,ZT,0.9,dimensionless,400,K,figure,,Visually estimated from Fig. 5a
1-s2.0-S305091492500127X-main.pdf,10.1016/j.tramat.2025.100125,AgSbTe2,Ag0.9Sb1.1-0.9Pb0.2Te2.0Se0.1,Ag0.9Sb1.1-0.9Pb0.2Te2.0Se0.1,2,Yes,Pb,0.2,Sb,Se (0.1) @ Te,Pb (0.2) @ Sb site; Se (0.1) @ Te site,ZT,1.2,dimensionless,500,K,figure,,Visually estimated from Fig. 5a
1-s2.0-S305091492500127X-main.pdf,10.1016/j.tramat.2025.100125,AgSbTe2,Ag0.9Sb1.1-0.9Pb0.2Te2.0Se0.1,Ag0.9Sb1.1-0.9Pb0.2Te2.0Se0.1,2,Yes,Pb,0.2,Sb,Se (0.1) @ Te,Pb (0.2) @ Sb site; Se (0.1) @ Te site,ZT,1.5,dimensionless,600,K,figure,,Visually estimated from Fig. 5a
202106_1_online.pdf,10.1063/1.3029774,AgSbTe2,AgSbTe2,AgSbTe2,0,No,,,,,,ZT,1.59,dimensionless,673,K,body text,,
202106_1_online.pdf,10.1063/1.3029774,AgSbTe2,AgSbTe2,AgSbTe2,0,No,,,,,,thermal conductivity,0.30,W/mK,room temperature,,body text,,
202106_1_online.pdf,10.1063/1.3029774,AgSbTe2,AgSbTe2,AgSbTe2,0,No,,,,,,electrical conductivity,1.1*10^-4,ohm*m,,,body text,,Reported as electrical resistivity
202106_1_online.pdf,10.1063/1.3029774,AgSbTe2,AgSbTe2,AgSbTe2,0,No,,,,,,Seebeck coefficient,260,uV/K,,,body text,,
202106_1_online.pdf,10.1063/1.3029774,AgSbTe2,AgSbTe2,AgSbTe2,0,No,,,,,,Seebeck coefficient,264,uV/K,room temperature,,body text,,
202106_1_online.pdf,10.1063/1.3029774,AgSbTe2,AgSbTe2,AgSbTe2,0,No,,,,,,Seebeck coefficient,281,uV/K,423,K,body text,,
202106_1_online.pdf,10.1063/1.3029774,AgSbTe2,AgSbTe2,AgSbTe2,0,No,,,,,,Seebeck coefficient,260,uV/K,673,K,body text,,
202106_1_online.pdf,10.1063/1.3029774,AgSbTe2,AgSbTe2,AgSbTe2,0,No,,,,,,thermal conductivity,0.39,W/mK,620,K,body text,,
202106_1_online.pdf,10.1063/1.3029774,AgSbTe2,Ag0.94Sb1.02Te2,Ag0.94Sb1.02Te2,0,No,,,,,,Seebeck coefficient,200-220,uV/K,,,body text,,
202106_1_online.pdf,10.1063/1.3029774,AgSbTe2,Ag0.94Sb1.02Te2,Ag0.94Sb1.02Te2,0,No,,,,,,Seebeck coefficient,140-180,uV/K,500-650,K,body text,,
202106_1_online.pdf,10.1063/1.3029774,AgSbTe2,Ag0.88Sb1.04Te2,Ag0.88Sb1.04Te2,0,No,,,,,,ZT,0.82,dimensionless,423,K,body text,,
202106_1_online.pdf,10.1063/1.3029774,AgSbTe2,Ag0.88Sb1.04Te2,Ag0.88Sb1.04Te2,0,No,,,,,,thermal conductivity,0.45,W/mK,<423,K,body text,,
202106_1_online.pdf,10.1063/1.3029774,AgSbTe2,Ag0.88Sb1.04Te2,Ag0.88Sb1.04Te2,0,No,,,,,,Seebeck coefficient,200-220,uV/K,,,body text,,
202106_1_online.pdf,10.1063/1.3029774,AgSbTe2,Ag0.88Sb1.04Te2,Ag0.88Sb1.04Te2,0,No,,,,,,Seebeck coefficient,140-180,uV/K,500-650,K,body text,,
202106_1_online.pdf,10.1063/1.3029774,AgSbTe2,Ag0.83Sb1.06Te2,Ag0.83Sb1.06Te2,0,No,,,,,,ZT,0.95,dimensionless,423,K,body text,,
202106_1_online.pdf,10.1063/1.3029774,AgSbTe2,Ag0.83Sb1.06Te2,Ag0.83Sb1.06Te2,0,No,,,,,,thermal conductivity,0.45,W/mK,<423,K,body text,,
202106_1_online.pdf,10.1063/1.3029774,AgSbTe2,Ag0.83Sb1.06Te2,Ag0.83Sb1.06Te2,0,No,,,,,,Seebeck coefficient,200-220,uV/K,,,body text,,
202106_1_online.pdf,10.1063/1.3029774,AgSbTe2,Ag0.83Sb1.06Te2,Ag0.83Sb1.06Te2,0,No,,,,,,Seebeck coefficient,140-180,uV/K,500-650,K,body text,,
202106_1_online.pdf,10.1063/1.3029774,AgSbTe2,AST5050,AgSbTe2,0,No,,,,,,electrical conductivity,100,micro-ohm m,300,K,body text,,Reported as resistivity
202106_1_online.pdf,10.1063/1.3029774,AgSbTe2,AST5050,AgSbTe2,0,No,,,,,,electrical conductivity,79,micro-ohm m,473,K,body text,,Reported as resistivity
202106_1_online.pdf,10.1063/1.3029774,AgSbTe2,AST5050,AgSbTe2,0,No,,,,,,electrical conductivity,67,micro-ohm m,673,K,body text,,Reported as resistivity
202106_1_online.pdf,10.1063/1.3029774,AgSbTe2,AST5050,AgSbTe2,0,No,,,,,,Seebeck coefficient,264,micro-V/K,300,K,body text,,
202106_1_online.pdf,10.1063/1.3029774,AgSbTe2,AST5050,AgSbTe2,0,No,,,,,,Seebeck coefficient,281,micro-V/K,423,K,body text,,
202106_1_online.pdf,10.1063/1.3029774,AgSbTe2,AST5050,AgSbTe2,0,No,,,,,,Seebeck coefficient,260,micro-V/K,673,K,body text,,
202106_1_online.pdf,10.1063/1.3029774,AgSbTe2,AST5050,AgSbTe2,0,No,,,,,,ZT,1.59,dimensionless,673,K,body text,,
202106_1_online.pdf,10.1063/1.3029774,AgSbTe2,AST4654,Ag0.88Sb1.04Te2,0,No,,,,,,ZT,0.82,dimensionless,673,K,body text,,
202106_1_online.pdf,10.1063/1.3029774,AgSbTe2,AST4456,Ag0.83Sb1.06Te2,0,No,,,,,,ZT,0.95,dimensionless,423,K,body text,,
2305.19217v1.pdf,,Sb2Te3,ST,Sb2Te3,0,No,,,,,,power factor,4.91,mW m-1 K-2,385,K,text,body text,
2305.19217v1.pdf,,Sb2Te3,AST1,Sb2Te3-AgSbTe2 (x=0.9),1,No,Ag,0.9 atomic percentage,multiple sites,,Ag (0.9 atomic percentage) @ multiple sites site,,,,,,,,
2305.19217v1.pdf,,Sb2Te3,AST2,Sb2Te3-AgSbTe2 (x=1.70),1,No,Ag,1.70 atomic percentage,multiple sites,,Ag (1.70 atomic percentage) @ multiple sites site,,,,,,,,
2305.19217v1.pdf,,Sb2Te3,AST3,Sb2Te3-AgSbTe2 (x=5.90),1,No,Ag,5.90 atomic percentage,multiple sites,,Ag (5.90 atomic percentage) @ multiple sites site,ZT,2.26,dimensionless,375,K,text,body text,
2305.19217v1.pdf,,Sb2Te3,AST4,Sb2Te3-AgSbTe2 (x=7.00),1,No,Ag,7.00 atomic percentage,multiple sites,,Ag (7.00 atomic percentage) @ multiple sites site,power factor,7.17,mW m-1 K-2,435,K,text,body text,
2305.19217v1.pdf,,Sb2Te3,AST4,Sb2Te3-AgSbTe2 (x=7.00),1,No,Ag,7.00 atomic percentage,multiple sites,,Ag (7.00 atomic percentage) @ multiple sites site,ZT,1.85,dimensionless,375,K,text,body text,
2305.19217v1.pdf,,Sb2Te3,ST,Sb2Te3,0,No,,,,,,,,,,,,,
2305.19217v1.pdf,,Sb2Te3,AST1,Sb2Te3-AgSbTe2 (x=0.9),1,No,Ag,0.9 atomic percentage,unclear,,Ag (0.9 atomic percentage) @ unclear site,,,,,,,,
2305.19217v1.pdf,,Sb2Te3,AST2,Sb2Te3-AgSbTe2 (x=1.70),1,No,Ag,1.70 atomic percentage,unclear,,Ag (1.70 atomic percentage) @ unclear site,,,,,,,,
2305.19217v1.pdf,,Sb2Te3,AST3,Sb2Te3-AgSbTe2 (x=5.90),1,No,Ag,5.90 atomic percentage,unclear,,Ag (5.90 atomic percentage) @ unclear site,,,,,,,,
2305.19217v1.pdf,,Sb2Te3,AST4,Sb2Te3-AgSbTe2 (x=7.00),1,No,Ag,7.00 atomic percentage,unclear,,Ag (7.00 atomic percentage) @ unclear site,,,,,,,,
2305.19217v1.pdf,,Sb2Te3,ST,Sb2Te3,0,No,,,,,,Seebeck coefficient,165.33,uV/K,,,table,Table 1,Room temperature value
2305.19217v1.pdf,,Sb2Te3,ST,Sb2Te3,0,No,,,,,,electrical conductivity,1083.65,S/cm,,,table,Table 1,Room temperature value
2305.19217v1.pdf,,Sb2Te3,ST,Sb2Te3,0,No,,,,,,power factor,2.96,mW m^-1 K^-2,,,table,Table 1,Room temperature value
2305.19217v1.pdf,,Sb2Te3,AST1,Sb2Te3-Ag0.9,1,No,Ag,0.9 atomic %,Sb,,Ag (0.9 atomic %) @ Sb site,Seebeck coefficient,120.59,uV/K,,,table,Table 1,Room temperature value
2305.19217v1.pdf,,Sb2Te3,AST1,Sb2Te3-Ag0.9,1,No,Ag,0.9 atomic %,Sb,,Ag (0.9 atomic %) @ Sb site,electrical conductivity,1378.69,S/cm,,,table,Table 1,Room temperature value
2305.19217v1.pdf,,Sb2Te3,AST1,Sb2Te3-Ag0.9,1,No,Ag,0.9 atomic %,Sb,,Ag (0.9 atomic %) @ Sb site,power factor,2.00,mW m^-1 K^-2,,,table,Table 1,Room temperature value
2305.19217v1.pdf,,Sb2Te3,AST2,Sb2Te3-Ag1.7,1,No,Ag,1.7 atomic %,Sb,,Ag (1.7 atomic %) @ Sb site,Seebeck coefficient,101.02,uV/K,,,table,Table 1,Room temperature value
2305.19217v1.pdf,,Sb2Te3,AST2,Sb2Te3-Ag1.7,1,No,Ag,1.7 atomic %,Sb,,Ag (1.7 atomic %) @ Sb site,electrical conductivity,1932.79,S/cm,,,table,Table 1,Room temperature value
2305.19217v1.pdf,,Sb2Te3,AST2,Sb2Te3-Ag1.7,1,No,Ag,1.7 atomic %,Sb,,Ag (1.7 atomic %) @ Sb site,power factor,1.97,mW m^-1 K^-2,,,table,Table 1,Room temperature value
2305.19217v1.pdf,,Sb2Te3,AST3,Sb2Te3-Ag5.9,1,No,Ag,5.9 atomic %,Sb,,Ag (5.9 atomic %) @ Sb site,Seebeck coefficient,291.65,uV/K,,,table,Table 1,Room temperature value
2305.19217v1.pdf,,Sb2Te3,AST3,Sb2Te3-Ag5.9,1,No,Ag,5.9 atomic %,Sb,,Ag (5.9 atomic %) @ Sb site,electrical conductivity,242.97,S/cm,,,table,Table 1,Room temperature value
2305.19217v1.pdf,,Sb2Te3,AST3,Sb2Te3-Ag5.9,1,No,Ag,5.9 atomic %,Sb,,Ag (5.9 atomic %) @ Sb site,power factor,2.06,mW m^-1 K^-2,,,table,Table 1,Room temperature value
2305.19217v1.pdf,,Sb2Te3,AST4,Sb2Te3-Ag7.0,1,No,Ag,7.0 atomic %,Sb,,Ag (7.0 atomic %) @ Sb site,Seebeck coefficient,310.80,uV/K,,,table,Table 1,Room temperature value
2305.19217v1.pdf,,Sb2Te3,AST4,Sb2Te3-Ag7.0,1,No,Ag,7.0 atomic %,Sb,,Ag (7.0 atomic %) @ Sb site,electrical conductivity,135.77,S/cm,,,table,Table 1,Room temperature value
2305.19217v1.pdf,,Sb2Te3,AST4,Sb2Te3-Ag7.0,1,No,Ag,7.0 atomic %,Sb,,Ag (7.0 atomic %) @ Sb site,power factor,1.31,mW m^-1 K^-2,,,table,Table 1,Room temperature value
2603.17846v1.pdf,,AgSbTe2,Ag0.9Sb1.1Te2.1,Ag0.9Sb1.1Te2.1,3,Yes,Ag,0.9,unclear,Sb (1.1) @ unclear; Te (2.1) @ unclear,Ag (0.9) @ unclear site; Sb (1.1) @ unclear site; Te (2.1) @ unclear site,,,,,,,,
28.pdf,,AgSbTe2,Undoped AgSbTe2,AgSbTe2,0,No,,,,,,Electrical conductivity,332,S·cm-1,room temperature,,table,Table 2,
28.pdf,,AgSbTe2,Undoped AgSbTe2,AgSbTe2,0,No,,,,,,Seebeck coefficient,68,µV·K-1,room temperature,,table,Table 2,
28.pdf,,AgSbTe2,Undoped AgSbTe2,AgSbTe2,0,No,,,,,,Thermal conductivity,1.15,W·m-1·K-1,room temperature,,table,Table 2,
28.pdf,,AgSbTe2,undoped AgSbTe2,AgSbTe2,0,No,,,,,,Seebeck coefficient,68,uV/K,,,table,Table 2,
28.pdf,,AgSbTe2,undoped AgSbTe2,AgSbTe2,0,No,,,,,,electrical conductivity,332,S/cm,,,table,Table 2,
28.pdf,,AgSbTe2,undoped AgSbTe2,AgSbTe2,0,No,,,,,,thermal conductivity,1.15,W/mK,,,table,Table 2,
Adv Funct Materials - 2024 - Kim - Enhancement of Phase Stability and Thermoelectric Performance of Meta‐Stable AgSbTe2 by.pdf,10.1002/adfm.202404886,AgSbTe2,initial AgSbTe2,AgSbTe2,0,No,,,,,,Seebeck coefficient,280,μV K-1,300,K,body text,Page 5,
Adv Funct Materials - 2024 - Kim - Enhancement of Phase Stability and Thermoelectric Performance of Meta‐Stable AgSbTe2 by.pdf,10.1002/adfm.202404886,AgSbTe2,initial AgSbTe2,AgSbTe2,0,No,,,,,,electrical conductivity,101.01,S cm-1,300,K,body text,"Page 4, calculated from resistivity 9.9 mΩ cm",
Adv Funct Materials - 2024 - Kim - Enhancement of Phase Stability and Thermoelectric Performance of Meta‐Stable AgSbTe2 by.pdf,10.1002/adfm.202404886,AgSbTe2,initial AgSbTe2,AgSbTe2,0,No,,,,,,thermal conductivity,0.63,Wm-1 K-1,300,K,body text,Page 6,
Adv Funct Materials - 2024 - Kim - Enhancement of Phase Stability and Thermoelectric Performance of Meta‐Stable AgSbTe2 by.pdf,10.1002/adfm.202404886,AgSbTe2,initial AgSbTe2,AgSbTe2,0,No,,,,,,ZT,0.35,dimensionless,300,K,body text,Page 7,
Adv Funct Materials - 2024 - Kim - Enhancement of Phase Stability and Thermoelectric Performance of Meta‐Stable AgSbTe2 by.pdf,10.1002/adfm.202404886,AgSbTe2,Thigh T. C. AgSbTe2,AgSbTe2,0,No,,,,,,ZT,1.7,dimensionless,643,K,body text,"Page 1, Page 7",
Adv Funct Materials - 2024 - Kim - Enhancement of Phase Stability and Thermoelectric Performance of Meta‐Stable AgSbTe2 by.pdf,10.1002/adfm.202404886,AgSbTe2,Thigh T. C. AgSbTe2,AgSbTe2,0,No,,,,,,Seebeck coefficient,195,μV K-1,300,K,body text,Page 5,
Adv Funct Materials - 2024 - Kim - Enhancement of Phase Stability and Thermoelectric Performance of Meta‐Stable AgSbTe2 by.pdf,10.1002/adfm.202404886,AgSbTe2,initial AgSbTe2,AgSbTe2,0,No,,,,,,electrical conductivity,10,mΩ cm,300,K,figure,Figure 4a,"Visually estimated from Figure 4a, resistivity value at 300 K"
Adv Funct Materials - 2024 - Kim - Enhancement of Phase Stability and Thermoelectric Performance of Meta‐Stable AgSbTe2 by.pdf,10.1002/adfm.202404886,AgSbTe2,initial AgSbTe2,AgSbTe2,0,No,,,,,,Seebeck coefficient,280,μV K-1,300,K,figure,Figure 4c,"Visually estimated from Figure 4c, value at 300 K"
Adv Funct Materials - 2024 - Kim - Enhancement of Phase Stability and Thermoelectric Performance of Meta‐Stable AgSbTe2 by.pdf,10.1002/adfm.202404886,AgSbTe2,Tmid T.C. AgSbTe2,AgSbTe2,0,No,,,,,,Seebeck coefficient,300,μV K-1,450,K,figure,Figure 4c,Visually estimated from Figure 4c
Adv Funct Materials - 2024 - Kim - Enhancement of Phase Stability and Thermoelectric Performance of Meta‐Stable AgSbTe2 by.pdf,10.1002/adfm.202404886,AgSbTe2,Tmid T.C. AgSbTe2,AgSbTe2,0,No,,,,,,power factor,1.2,mW/mK2,500,K,figure,Figure 4e,Visually estimated from Figure 4e
Adv Funct Materials - 2024 - Kim - Enhancement of Phase Stability and Thermoelectric Performance of Meta‐Stable AgSbTe2 by.pdf,10.1002/adfm.202404886,AgSbTe2,Thigh T.C. AgSbTe2,AgSbTe2,0,No,,,,,,Seebeck coefficient,350,μV K-1,500,K,figure,Figure 4c,Visually estimated from Figure 4c
Adv Funct Materials - 2024 - Kim - Enhancement of Phase Stability and Thermoelectric Performance of Meta‐Stable AgSbTe2 by.pdf,10.1002/adfm.202404886,AgSbTe2,Thigh T.C. AgSbTe2,AgSbTe2,0,No,,,,,,power factor,1.5,mW/mK2,550,K,figure,Figure 4e,Visually estimated from Figure 4e
Adv Funct Materials - 2024 - Kim - Enhancement of Phase Stability and Thermoelectric Performance of Meta‐Stable AgSbTe2 by.pdf,10.1002/adfm.202404886,AgSbTe2,initial AgSbTe2,AgSbTe2,0,No,,,,,,ZT,0.8,dimensionless,643,K,figure,Fig. 5c,Visually estimated from Fig. 5c
Adv Funct Materials - 2024 - Kim - Enhancement of Phase Stability and Thermoelectric Performance of Meta‐Stable AgSbTe2 by.pdf,10.1002/adfm.202404886,AgSbTe2,4) Thigh T.C. AgSbTe2,AgSbTe2,0,No,,,,,,ZT,1.7,dimensionless,643,K,figure,Fig. 5c,Visually estimated from Fig. 5c
Adv Funct Materials - 2024 - Zhang - Dual Alloying Enables High Thermoelectric Performance in AgSbTe2 by Manipulating.pdf,10.1002/adfm.202400679,AgSbTe2,AgSbTe2,AgSbTe2,0,No,,,,,,electrical conductivity,158,S cm-1,300,K,body text,,
Adv Funct Materials - 2024 - Zhang - Dual Alloying Enables High Thermoelectric Performance in AgSbTe2 by Manipulating.pdf,10.1002/adfm.202400679,AgSbTe2,AgSbTe2,AgSbTe2,0,No,,,,,,Seebeck coefficient,230,μV K-1,300,K,body text,,
Adv Funct Materials - 2024 - Zhang - Dual Alloying Enables High Thermoelectric Performance in AgSbTe2 by Manipulating.pdf,10.1002/adfm.202400679,AgSbTe2,AgSbTe2,AgSbTe2,0,No,,,,,,power factor,8.7,μW cm-1 K-2,300,K,body text,,
Adv Funct Materials - 2024 - Zhang - Dual Alloying Enables High Thermoelectric Performance in AgSbTe2 by Manipulating.pdf,10.1002/adfm.202400679,AgSbTe2,AgSbTe2,AgSbTe2,0,No,,,,,,lattice thermal conductivity,0.51,W m-1 K-1,323,K,body text,,
Adv Funct Materials - 2024 - Zhang - Dual Alloying Enables High Thermoelectric Performance in AgSbTe2 by Manipulating.pdf,10.1002/adfm.202400679,AgSbTe2,AgSbTe2,AgSbTe2,0,No,,,,,,ZT,0.46,dimensionless,323,K,body text,,
Adv Funct Materials - 2024 - Zhang - Dual Alloying Enables High Thermoelectric Performance in AgSbTe2 by Manipulating.pdf,10.1002/adfm.202400679,AgSbTe2,(AgSbTe2)0.98(AgAlSe2)0.02,(AgSbTe2)0.98(AgAlSe2)0.02,2,Yes,Al,0.02,multiple sites,Se (0.02) @ multiple sites,Al (0.02) @ multiple sites site; Se (0.02) @ multiple sites site,electrical conductivity,270,S cm-1,300,K,body text,,
Adv Funct Materials - 2024 - Zhang - Dual Alloying Enables High Thermoelectric Performance in AgSbTe2 by Manipulating.pdf,10.1002/adfm.202400679,AgSbTe2,(AgSbTe2)0.98(AgAlSe2)0.02,(AgSbTe2)0.98(AgAlSe2)0.02,2,Yes,Al,0.02,multiple sites,Se (0.02) @ multiple sites,Al (0.02) @ multiple sites site; Se (0.02) @ multiple sites site,power factor,13.5,μW cm-1 K-2,300,K,body text,,
Adv Funct Materials - 2024 - Zhang - Dual Alloying Enables High Thermoelectric Performance in AgSbTe2 by Manipulating.pdf,10.1002/adfm.202400679,AgSbTe2,(AgSbTe2)0.98(AgAlSe2)0.02,(AgSbTe2)0.98(AgAlSe2)0.02,2,Yes,Al,0.02,multiple sites,Se (0.02) @ multiple sites,Al (0.02) @ multiple sites site; Se (0.02) @ multiple sites site,power factor,16,μW cm-1 K-2,523,K,body text,,
Adv Funct Materials - 2024 - Zhang - Dual Alloying Enables High Thermoelectric Performance in AgSbTe2 by Manipulating.pdf,10.1002/adfm.202400679,AgSbTe2,(AgSbTe2)0.98(AgAlSe2)0.02,(AgSbTe2)0.98(AgAlSe2)0.02,2,Yes,Al,0.02,multiple sites,Se (0.02) @ multiple sites,Al (0.02) @ multiple sites site; Se (0.02) @ multiple sites site,lattice thermal conductivity,0.42,W m-1 K-1,323,K,body text,,
Adv Funct Materials - 2024 - Zhang - Dual Alloying Enables High Thermoelectric Performance in AgSbTe2 by Manipulating.pdf,10.1002/adfm.202400679,AgSbTe2,(AgSbTe2)0.98(AgAlSe2)0.02,(AgSbTe2)0.98(AgAlSe2)0.02,2,Yes,Al,0.02,multiple sites,Se (0.02) @ multiple sites,Al (0.02) @ multiple sites site; Se (0.02) @ multiple sites site,lattice thermal conductivity,0.29,W m-1 K-1,523,K,body text,,
Adv Funct Materials - 2024 - Zhang - Dual Alloying Enables High Thermoelectric Performance in AgSbTe2 by Manipulating.pdf,10.1002/adfm.202400679,AgSbTe2,(AgSbTe2)0.98(AgAlSe2)0.02,(AgSbTe2)0.98(AgAlSe2)0.02,2,Yes,Al,0.02,multiple sites,Se (0.02) @ multiple sites,Al (0.02) @ multiple sites site; Se (0.02) @ multiple sites site,ZT,0.77,dimensionless,323,K,body text,,
Adv Funct Materials - 2024 - Zhang - Dual Alloying Enables High Thermoelectric Performance in AgSbTe2 by Manipulating.pdf,10.1002/adfm.202400679,AgSbTe2,(AgSbTe2)0.98(AgAlSe2)0.02,(AgSbTe2)0.98(AgAlSe2)0.02,2,Yes,Al,0.02,multiple sites,Se (0.02) @ multiple sites,Al (0.02) @ multiple sites site; Se (0.02) @ multiple sites site,ZT,1.90,dimensionless,623,K,body text,,
Adv Funct Materials - 2024 - Zhang - Dual Alloying Enables High Thermoelectric Performance in AgSbTe2 by Manipulating.pdf,10.1002/adfm.202400679,AgSbTe2,AgSbTe2,AgSbTe2,0,No,,,,,,Seebeck coefficient,230,uV K-1,300,K,body text,,
Adv Funct Materials - 2024 - Zhang - Dual Alloying Enables High Thermoelectric Performance in AgSbTe2 by Manipulating.pdf,10.1002/adfm.202400679,AgSbTe2,(AgSbTe2)0.98(AgAlSe2)0.02,(AgSbTe2)0.98(AgAlSe2)0.02,2,Yes,Al,x=0.02,unclear,Se (x=0.02) @ unclear,Al (x=0.02) @ unclear site; Se (x=0.02) @ unclear site,electrical conductivity,270,S cm-1,300,K,body text,,
Adv Funct Materials - 2024 - Zhang - Dual Alloying Enables High Thermoelectric Performance in AgSbTe2 by Manipulating.pdf,10.1002/adfm.202400679,AgSbTe2,(AgSbTe2)0.98(AgAlSe2)0.02,(AgSbTe2)0.98(AgAlSe2)0.02,2,Yes,Al,x=0.02,unclear,Se (x=0.02) @ unclear,Al (x=0.02) @ unclear site; Se (x=0.02) @ unclear site,ZT,1.90,dimensionless,623,K,body text,,
Adv Funct Materials - 2024 - Zhang - Dual Alloying Enables High Thermoelectric Performance in AgSbTe2 by Manipulating.pdf,10.1002/adfm.202400679,AgSbTe2,AgSbTe2,AgSbTe2,0,No,,,,,,lattice thermal conductivity,0.42,W m-1 K-1,323,K,body text,,Value for unalloyed sample at near room temperature
Adv Funct Materials - 2024 - Zhang - Dual Alloying Enables High Thermoelectric Performance in AgSbTe2 by Manipulating.pdf,10.1002/adfm.202400679,AgSbTe2,AgSbTe2,AgSbTe2,0,No,,,,,,ZT,0.46,dimensionless,300,K,body text,,Value for unalloyed sample near room temperature
Adv Funct Materials - 2024 - Zhang - Dual Alloying Enables High Thermoelectric Performance in AgSbTe2 by Manipulating.pdf,10.1002/adfm.202400679,AgSbTe2,x=0.02,(AgSbTe2)0.98(AgAlSe2)0.02,2,Yes,Al,0.02,unclear,Se (0.02) @ unclear,Al (0.02) @ unclear site; Se (0.02) @ unclear site,lattice thermal conductivity,0.51,W m-1 K-1,323,K,body text,,Value for x=0.02 sample at near room temperature
Adv Funct Materials - 2024 - Zhang - Dual Alloying Enables High Thermoelectric Performance in AgSbTe2 by Manipulating.pdf,10.1002/adfm.202400679,AgSbTe2,x=0.02,(AgSbTe2)0.98(AgAlSe2)0.02,2,Yes,Al,0.02,unclear,Se (0.02) @ unclear,Al (0.02) @ unclear site; Se (0.02) @ unclear site,lattice thermal conductivity,0.29,W m-1 K-1,523,K,body text,,Minimum value for x=0.02 sample
Adv Funct Materials - 2024 - Zhang - Dual Alloying Enables High Thermoelectric Performance in AgSbTe2 by Manipulating.pdf,10.1002/adfm.202400679,AgSbTe2,x=0.02,(AgSbTe2)0.98(AgAlSe2)0.02,2,Yes,Al,0.02,unclear,Se (0.02) @ unclear,Al (0.02) @ unclear site; Se (0.02) @ unclear site,ZT,0.77,dimensionless,300,K,body text,,Value for x=0.02 sample near room temperature
Adv Funct Materials - 2024 - Zhang - Dual Alloying Enables High Thermoelectric Performance in AgSbTe2 by Manipulating.pdf,10.1002/adfm.202400679,AgSbTe2,x=0.02,(AgSbTe2)0.98(AgAlSe2)0.02,2,Yes,Al,0.02,unclear,Se (0.02) @ unclear,Al (0.02) @ unclear site; Se (0.02) @ unclear site,ZT,1.9,dimensionless,623,K,body text,,Maximum value for x=0.02 sample
Adv Funct Materials - 2025 - Li - Supercompliant Lattice Boosts n‐type AgSbTe2 Thermoelectrics.pdf,10.1002/adfm.202502367,AgSbTe2,Ag0.8Na0.3Sb0.6Bi0.4Te2,Ag0.8Na0.3Sb0.6Bi0.4Te2,2,Yes,Na,10 at.% (excessive),interstitial,Bi (40 at.%) @ Sb,Na (10 at.% (excessive)) @ interstitial site; Bi (40 at.%) @ Sb site,ZT,0.45,dimensionless,near-room-temperature,,body text,,
Adv Funct Materials - 2025 - Li - Supercompliant Lattice Boosts n‐type AgSbTe2 Thermoelectrics.pdf,10.1002/adfm.202502367,AgSbTe2,Ag0.8Na0.3Sb0.6Bi0.4Te2,Ag0.8Na0.3Sb0.6Bi0.4Te2,2,Yes,Na,10 at.% (excessive),interstitial,Bi (40 at.%) @ Sb,Na (10 at.% (excessive)) @ interstitial site; Bi (40 at.%) @ Sb site,lattice thermal conductivity,0.27,W·m-1·K-1,,,body text,,
Adv Funct Materials - 2025 - Li - Supercompliant Lattice Boosts n‐type AgSbTe2 Thermoelectrics.pdf,10.1002/adfm.202502367,AgSbTe2,Ag0.8Na0.3Sb0.6Bi0.4Te2,Ag0.8Na0.3Sb0.6Bi0.4Te2,2,Yes,Na,10 at.% (excessive),interstitial,Bi (40 at.%) @ Sb,Na (10 at.% (excessive)) @ interstitial site; Bi (40 at.%) @ Sb site,ZT,0.4,dimensionless,573,K,body text,,
Adv Funct Materials - 2025 - Li - Supercompliant Lattice Boosts n‐type AgSbTe2 Thermoelectrics.pdf,10.1002/adfm.202502367,AgSbTe2,Ag0.8Na0.3Sb0.6Bi0.4Te2,Ag0.8Na0.3Sb0.6Bi0.4Te2,2,Yes,Na,10 at.% (excessive),interstitial,Bi (40 at.%) @ Sb,Na (10 at.% (excessive)) @ interstitial site; Bi (40 at.%) @ Sb site,electrical conductivity,11,S·cm-1,300,K,body text,,
Adv Funct Materials - 2025 - Li - Supercompliant Lattice Boosts n‐type AgSbTe2 Thermoelectrics.pdf,10.1002/adfm.202502367,AgSbTe2,Ag0.8Na0.3Sb0.6Bi0.4Te2,Ag0.8Na0.3Sb0.6Bi0.4Te2,2,Yes,Na,10 at.% (excessive),interstitial,Bi (40 at.%) @ Sb,Na (10 at.% (excessive)) @ interstitial site; Bi (40 at.%) @ Sb site,electrical conductivity,76,S·cm-1,573,K,body text,,
Adv Funct Materials - 2025 - Li - Supercompliant Lattice Boosts n‐type AgSbTe2 Thermoelectrics.pdf,10.1002/adfm.202502367,AgSbTe2,Ag0.8Na0.3Sb0.6Bi0.4Te2,Ag0.8Na0.3Sb0.6Bi0.4Te2,2,Yes,Na,10 at.% (excessive),interstitial,Bi (40 at.%) @ Sb,Na (10 at.% (excessive)) @ interstitial site; Bi (40 at.%) @ Sb site,total thermal conductivity,0.42,W·m-1·K-1,300,K,body text,,
Adv Funct Materials - 2025 - Li - Supercompliant Lattice Boosts n‐type AgSbTe2 Thermoelectrics.pdf,10.1002/adfm.202502367,AgSbTe2,Ag0.8Na0.3Sb0.6Bi0.4Te2,Ag0.8Na0.3Sb0.6Bi0.4Te2,2,Yes,Na,10 at.% (excessive),interstitial,Bi (40 at.%) @ Sb,Na (10 at.% (excessive)) @ interstitial site; Bi (40 at.%) @ Sb site,total thermal conductivity,0.27,W·m-1·K-1,523,K,body text,,
Adv Funct Materials - 2025 - Li - Supercompliant Lattice Boosts n‐type AgSbTe2 Thermoelectrics.pdf,10.1002/adfm.202502367,AgSbTe2,Ag0.8Na0.3Sb0.6Bi0.4Te2,Ag0.8Na0.3Sb0.6Bi0.4Te2,2,Yes,Na,0.3,interstitial,Bi (0.4) @ Sb,Na (0.3) @ interstitial site; Bi (0.4) @ Sb site,ZT,0.45,dimensionless,near-room-temperature,,body text,,Value stated in the abstract.
Adv Funct Materials - 2025 - Li - Supercompliant Lattice Boosts n‐type AgSbTe2 Thermoelectrics.pdf,10.1002/adfm.202502367,AgSbTe2,Ag0.8Na0.3Sb0.6Bi0.4Te2,Ag0.8Na0.3Sb0.6Bi0.4Te2,2,Yes,Na,0.3,interstitial,Bi (0.4) @ Sb,Na (0.3) @ interstitial site; Bi (0.4) @ Sb site,ZT,0.4,dimensionless,573,K,body text,,Value stated in the results section.
Adv Funct Materials - 2025 - Li - Supercompliant Lattice Boosts n‐type AgSbTe2 Thermoelectrics.pdf,10.1002/adfm.202502367,AgSbTe2,Ag0.1Na0.9Sb0.6Bi0.4Te2,Ag0.1Na0.9Sb0.6Bi0.4Te2,2,Yes,Na,0.9,Ag,Bi (0.4) @ Sb,Na (0.9) @ Ag site; Bi (0.4) @ Sb site,Seebeck coefficient,100,uV/K,300,K,figure,,Visually estimated from Fig. 4a
Adv Funct Materials - 2025 - Li - Supercompliant Lattice Boosts n‐type AgSbTe2 Thermoelectrics.pdf,10.1002/adfm.202502367,AgSbTe2,Ag0.1Na0.9Sb0.6Bi0.4Te2,Ag0.1Na0.9Sb0.6Bi0.4Te2,2,Yes,Na,0.9,Ag,Bi (0.4) @ Sb,Na (0.9) @ Ag site; Bi (0.4) @ Sb site,electrical conductivity,20,S/cm,300,K,figure,,Visually estimated from Fig. 4b
Adv Funct Materials - 2025 - Li - Supercompliant Lattice Boosts n‐type AgSbTe2 Thermoelectrics.pdf,10.1002/adfm.202502367,AgSbTe2,Ag0.1Na0.9Sb0.6Bi0.4Te2,Ag0.1Na0.9Sb0.6Bi0.4Te2,2,Yes,Na,0.9,Ag,Bi (0.4) @ Sb,Na (0.9) @ Ag site; Bi (0.4) @ Sb site,thermal conductivity,0.55,W/mK,300,K,figure,,Visually estimated from Fig. 6a
Adv Funct Materials - 2025 - Li - Supercompliant Lattice Boosts n‐type AgSbTe2 Thermoelectrics.pdf,10.1002/adfm.202502367,AgSbTe2,Ag0.1Na0.9Sb0.6Bi0.4Te2,Ag0.1Na0.9Sb0.6Bi0.4Te2,2,Yes,Na,0.9,Ag,Bi (0.4) @ Sb,Na (0.9) @ Ag site; Bi (0.4) @ Sb site,ZT,0.05,dimensionless,300,K,figure,,Visually estimated from Fig. 6c
Adv Funct Materials - 2025 - Li - Supercompliant Lattice Boosts n‐type AgSbTe2 Thermoelectrics.pdf,10.1002/adfm.202502367,AgSbTe2,Ag0.8Na0.2Sb0.6Bi0.4Te2,Ag0.8Na0.2Sb0.6Bi0.4Te2,2,Yes,Na,0.2,Ag,Bi (0.4) @ Sb,Na (0.2) @ Ag site; Bi (0.4) @ Sb site,Seebeck coefficient,50,uV/K,300,K,figure,,Visually estimated from Fig. 4a
Adv Funct Materials - 2025 - Li - Supercompliant Lattice Boosts n‐type AgSbTe2 Thermoelectrics.pdf,10.1002/adfm.202502367,AgSbTe2,Ag0.8Na0.2Sb0.6Bi0.4Te2,Ag0.8Na0.2Sb0.6Bi0.4Te2,2,Yes,Na,0.2,Ag,Bi (0.4) @ Sb,Na (0.2) @ Ag site; Bi (0.4) @ Sb site,electrical conductivity,10,S/cm,300,K,figure,,Visually estimated from Fig. 4b
Adv Funct Materials - 2025 - Li - Supercompliant Lattice Boosts n‐type AgSbTe2 Thermoelectrics.pdf,10.1002/adfm.202502367,AgSbTe2,Ag0.8Na0.2Sb0.6Bi0.4Te2,Ag0.8Na0.2Sb0.6Bi0.4Te2,2,Yes,Na,0.2,Ag,Bi (0.4) @ Sb,Na (0.2) @ Ag site; Bi (0.4) @ Sb site,thermal conductivity,0.45,W/mK,300,K,figure,,Visually estimated from Fig. 6a
Adv Funct Materials - 2025 - Li - Supercompliant Lattice Boosts n‐type AgSbTe2 Thermoelectrics.pdf,10.1002/adfm.202502367,AgSbTe2,Ag0.8Na0.2Sb0.6Bi0.4Te2,Ag0.8Na0.2Sb0.6Bi0.4Te2,2,Yes,Na,0.2,Ag,Bi (0.4) @ Sb,Na (0.2) @ Ag site; Bi (0.4) @ Sb site,ZT,0.05,dimensionless,300,K,figure,,Visually estimated from Fig. 6c
Adv Funct Materials - 2025 - Li - Supercompliant Lattice Boosts n‐type AgSbTe2 Thermoelectrics.pdf,10.1002/adfm.202502367,AgSbTe2,Ag0.8Na0.3Sb0.6Bi0.4Te2,Ag0.8Na0.3Sb0.6Bi0.4Te2,2,Yes,Na,0.3,Ag,Bi (0.4) @ Sb,Na (0.3) @ Ag site; Bi (0.4) @ Sb site,Seebeck coefficient,-150,uV/K,300,K,figure,,Visually estimated from Fig. 4a
Adv Funct Materials - 2025 - Li - Supercompliant Lattice Boosts n‐type AgSbTe2 Thermoelectrics.pdf,10.1002/adfm.202502367,AgSbTe2,Ag0.8Na0.3Sb0.6Bi0.4Te2,Ag0.8Na0.3Sb0.6Bi0.4Te2,2,Yes,Na,0.3,Ag,Bi (0.4) @ Sb,Na (0.3) @ Ag site; Bi (0.4) @ Sb site,electrical conductivity,10,S/cm,300,K,figure,,Visually estimated from Fig. 4b
Adv Funct Materials - 2025 - Li - Supercompliant Lattice Boosts n‐type AgSbTe2 Thermoelectrics.pdf,10.1002/adfm.202502367,AgSbTe2,Ag0.8Na0.3Sb0.6Bi0.4Te2,Ag0.8Na0.3Sb0.6Bi0.4Te2,2,Yes,Na,0.3,Ag,Bi (0.4) @ Sb,Na (0.3) @ Ag site; Bi (0.4) @ Sb site,thermal conductivity,0.4,W/mK,300,K,figure,,Visually estimated from Fig. 6a
Adv Funct Materials - 2025 - Li - Supercompliant Lattice Boosts n‐type AgSbTe2 Thermoelectrics.pdf,10.1002/adfm.202502367,AgSbTe2,Ag0.8Na0.3Sb0.6Bi0.4Te2,Ag0.8Na0.3Sb0.6Bi0.4Te2,2,Yes,Na,0.3,Ag,Bi (0.4) @ Sb,Na (0.3) @ Ag site; Bi (0.4) @ Sb site,ZT,0.05,dimensionless,300,K,figure,,Visually estimated from Fig. 6c
Adv Funct Materials - 2025 - Li - Supercompliant Lattice Boosts n‐type AgSbTe2 Thermoelectrics.pdf,10.1002/adfm.202502367,AgSbTe2,Ag0.7Na0.4Sb0.6Bi0.4Te2,Ag0.7Na0.4Sb0.6Bi0.4Te2,2,Yes,Na,0.4,Ag,Bi (0.4) @ Sb,Na (0.4) @ Ag site; Bi (0.4) @ Sb site,Seebeck coefficient,-250,uV/K,300,K,figure,,Visually estimated from Fig. 4a
Adv Funct Materials - 2025 - Li - Supercompliant Lattice Boosts n‐type AgSbTe2 Thermoelectrics.pdf,10.1002/adfm.202502367,AgSbTe2,Ag0.7Na0.4Sb0.6Bi0.4Te2,Ag0.7Na0.4Sb0.6Bi0.4Te2,2,Yes,Na,0.4,Ag,Bi (0.4) @ Sb,Na (0.4) @ Ag site; Bi (0.4) @ Sb site,electrical conductivity,10,S/cm,300,K,figure,,Visually estimated from Fig. 4b
Adv Funct Materials - 2025 - Li - Supercompliant Lattice Boosts n‐type AgSbTe2 Thermoelectrics.pdf,10.1002/adfm.202502367,AgSbTe2,Ag0.7Na0.4Sb0.6Bi0.4Te2,Ag0.7Na0.4Sb0.6Bi0.4Te2,2,Yes,Na,0.4,Ag,Bi (0.4) @ Sb,Na (0.4) @ Ag site; Bi (0.4) @ Sb site,thermal conductivity,0.38,W/mK,300,K,figure,,Visually estimated from Fig. 6a
Adv Funct Materials - 2025 - Li - Supercompliant Lattice Boosts n‐type AgSbTe2 Thermoelectrics.pdf,10.1002/adfm.202502367,AgSbTe2,Ag0.7Na0.4Sb0.6Bi0.4Te2,Ag0.7Na0.4Sb0.6Bi0.4Te2,2,Yes,Na,0.4,Ag,Bi (0.4) @ Sb,Na (0.4) @ Ag site; Bi (0.4) @ Sb site,ZT,0.05,dimensionless,300,K,figure,,Visually estimated from Fig. 6c
Adv Funct Materials - 2025 - Li - Supercompliant Lattice Boosts n‐type AgSbTe2 Thermoelectrics.pdf,10.1002/adfm.202502367,AgSbTe2,n-type Ag0.8Na0.3Sb0.6Bi0.4Te2,Ag0.8Na0.3Sb0.6Bi0.4Te2,2,Yes,Na,0.3,Ag,Bi (0.4) @ Sb,Na (0.3) @ Ag site; Bi (0.4) @ Sb site,ZT,0.45,dimensionless,,,body text,,Maximum ZT value reported in the low-temperature regime.
