Repository: Harpriyaminhas/AgSbTe2_data_extraction

# AgSbTe2 Thermoelectric Dataset Extraction + Viewer

Pipeline and dataset for doping/thermoelectric-property data extracted from
173 journal-article PDFs on AgSbTe2-family thermoelectrics (Seebeck
coefficient, electrical conductivity, thermal conductivity, lattice thermal
conductivity, power factor, ZT), with dopant/co-dopant/doping-site and DOI
provenance for every data point.

**What's in this repo, and what's deliberately NOT:**
- Included: the extraction pipeline code, the Streamlit viewer app, the
  extracted dataset (CSV/Excel), and per-paper raw extraction JSON.
- **Not included**: the 173 source PDFs, or rendered page images of them.

File: output/AgSbTe2_Thermoelectric_Refined_Data.csv (part 3 of 9)
doi,source_pdf,base_composition,sample_id,full_formula,num_dopants,is_codoped,primary_dopant_element,primary_dopant_ratio,primary_dopant_site,codopant_elements,all_dopants_detail,power_factor,seebeck_coefficient,electrical_conductivity,ZT,temperature
10.1016/j.mtphys.2021.100505,Band convergence and nanostructure modulations lead to high thermoelectric performance in SnPb0.04Te-y_ AgSbTe2.pdf,SnPb0.04Te-y%AgSbTe2,SnPb0.04Te-21%AgSbTe2,SnPb0.04Te-21%AgSbTe2,0,No,,,,,,,,,0.25 dimensionless | 0.8 dimensionless,not reported
10.1016/j.mtphys.2021.100505,Band convergence and nanostructure modulations lead to high thermoelectric performance in SnPb0.04Te-y_ AgSbTe2.pdf,SnPb0.04Te-y%AgSbTe2,SnPb0.04Te-25%AgSbTe2,SnPb0.04Te-25%AgSbTe2,2,Yes,Ag,25%,Sn,Sb (25%) @ Sn,Ag (25%) @ Sn site; Sb (25%) @ Sn site,,70.9 mV K-1,1736 S cm-1,,300 K
10.1016/j.mtphys.2021.100505,Band convergence and nanostructure modulations lead to high thermoelectric performance in SnPb0.04Te-y_ AgSbTe2.pdf,SnPb0.04Te-y%AgSbTe2,SnPb0.04Te-25%AgSbTe2,SnPb0.04Te-25%AgSbTe2,0,No,,,,,,,,,0.2 dimensionless | 0.7 dimensionless,not reported
10.1016/j.mtphys.2021.100505,Band convergence and nanostructure modulations lead to high thermoelectric performance in SnPb0.04Te-y_ AgSbTe2.pdf,SnPb0.04Te-y%AgSbTe2,SnPb0.04Te-3%AgSbTe2,SnPb0.04Te-3%AgSbTe2,0,No,,,,,,,,,0.25 dimensionless | 0.6 dimensionless,not reported
10.1016/j.mtphys.2021.100505,Band convergence and nanostructure modulations lead to high thermoelectric performance in SnPb0.04Te-y_ AgSbTe2.pdf,SnPb0.04Te-y%AgSbTe2,SnPb0.04Te-6%AgSbTe2,SnPb0.04Te-6%AgSbTe2,0,No,,,,,,,,,0.3 dimensionless | 0.75 dimensionless,not reported
10.1016/j.mtphys.2021.100505,Band convergence and nanostructure modulations lead to high thermoelectric performance in SnPb0.04Te-y_ AgSbTe2.pdf,SnPb0.04Te-y%AgSbTe2,SnPb0.04Te-9%AgSbTe2,SnPb0.04Te-9%AgSbTe2,0,No,,,,,,,,,0.35 dimensionless | 0.9 dimensionless,not reported
10.1016/j.mtphys.2021.100505,Band convergence and nanostructure modulations lead to high thermoelectric performance in SnPb0.04Te-y_ AgSbTe2.pdf,SnPb0.04Te-y%AgSbTe2,SnPb0.04Te-y%AgSbTe2 (y=0 to 25),SnPb0.04Te-y%AgSbTe2,2,Yes,Ag,y%,unclear,Sb (y%) @ unclear,Ag (y%) @ unclear site; Sb (y%) @ unclear site,10.5 uW cm-1 K-2,-24.4 uV K-1 | -70.9 uV K-1,1736 S cm-1 | 7180 S cm-1,,300 K
10.1016/j.mtphys.2021.100505,Band convergence and nanostructure modulations lead to high thermoelectric performance in SnPb0.04Te-y_ AgSbTe2.pdf,SnPb0.04Te-y%AgSbTe2,SnPb0.04Te-y%AgSbTe2 (y=0 to 25),SnPb0.04Te-y%AgSbTe2,2,Yes,Ag,y%,unclear,Sb (y%) @ unclear,Ag (y%) @ unclear site; Sb (y%) @ unclear site,25.5 uW cm-1 K-2,,,,823 K
10.1088/1402-4896/ad3c74,Band convergence strategy to improve thermoelectric performance in Ti-Doped AgSbTe2.pdf,AgSbTe2,Ag1.05Sb0.98Ti0.02Te2,Ag1.05Sb0.98Ti0.02Te2,1,No,Ti,0.02,Sb,,Ti (0.02) @ Sb site,,270 μV/K,,,473 K
10.1088/1402-4896/ad3c74,Band convergence strategy to improve thermoelectric performance in Ti-Doped AgSbTe2.pdf,AgSbTe2,Ag1.05Sb0.99Ti0.01Te2,Ag1.05Sb0.99Ti0.01Te2,1,No,Ti,0.01,Sb,,Ti (0.01) @ Sb site,,,,1.28 dimensionless,523 K
10.1088/1402-4896/ad3c74,Band convergence strategy to improve thermoelectric performance in Ti-Doped AgSbTe2.pdf,AgSbTe2,Ag1.05Sb0.99Ti0.01Te2,Ag1.05Sb0.99Ti0.01Te2,1,No,Ti,x=0.01,Sb,,Ti (x=0.01) @ Sb site,,,,1.28 dimensionless,523 K
10.1088/1402-4896/ad3c74,Band convergence strategy to improve thermoelectric performance in Ti-Doped AgSbTe2.pdf,AgSbTe2,Ag1.05Sb0.99Ti0.01Te2,Ag1.05Sb0.99Ti0.01Te2,1,No,Ti,0.01,Sb,,Ti (0.01) @ Sb site,,,,0.97 dimensionless,323-548 K
10.1088/1402-4896/ad3c74,Band convergence strategy to improve thermoelectric performance in Ti-Doped AgSbTe2.pdf,AgSbTe2,Ag1.05SbTe2,Ag1.05SbTe2,0,No,,,,,,,245 μV/K | 246 μV/K,,,473 K
10.1088/1402-4896/ad3c74,Band convergence strategy to improve thermoelectric performance in Ti-Doped AgSbTe2.pdf,AgSbTe2,Ag1.05SbTe2,Ag1.05SbTe2,0,No,,,,,,,,,1.05 dimensionless,523 K
10.1016/j.mtphys.2024.101358,"Carrier optimization and reduced thermal conductivity leading to enhanced thermoelectric performance in (Mg, S) co-doped AgSbTe2.pdf",AgSbTe2,AgSb0.97Mg0.03Te1.90S0.10,AgSb0.97Mg0.03Te1.90S0.10,2,Yes,Mg,3 atomic %,Sb,S (y = 0.10) @ Te,Mg (3 atomic %) @ Sb site; S (y = 0.10) @ Te site,14.24 μW cm-1 K-2,207.60 μV/K,,,300 K
10.1016/j.mtphys.2024.101358,"Carrier optimization and reduced thermal conductivity leading to enhanced thermoelectric performance in (Mg, S) co-doped AgSbTe2.pdf",AgSbTe2,AgSb0.97Mg0.03Te1.90S0.10,AgSb0.97Mg0.03Te1.90S0.10,2,Yes,Mg,3 atomic %,Sb,S (y = 0.10) @ Te,Mg (3 atomic %) @ Sb site; S (y = 0.10) @ Te site,17.21 μW cm-1 K-2,,,1.96 dimensionless,600 K
10.1016/j.mtphys.2024.101358,"Carrier optimization and reduced thermal conductivity leading to enhanced thermoelectric performance in (Mg, S) co-doped AgSbTe2.pdf",AgSbTe2,AgSb0.97Mg0.03Te1.9S0.10,AgSb0.97Mg0.03Te1.9S0.10,2,Yes,Mg,3 at.%,Sb,S (0.10) @ Te,Mg (3 at.%) @ Sb site; S (0.10) @ Te site,17.21 µW cm^-1 K^-2,,,,600 K
10.1016/j.mtphys.2024.101358,"Carrier optimization and reduced thermal conductivity leading to enhanced thermoelectric performance in (Mg, S) co-doped AgSbTe2.pdf",AgSbTe2,AgSb0.97Mg0.03Te1.9S0.10,AgSb0.97Mg0.03Te1.9S0.10,2,Yes,Mg,3 at.%,Sb,S (0.10) @ Te,Mg (3 at.%) @ Sb site; S (0.10) @ Te site,,207.60 µV K^-1,,,not reported
10.1016/j.mtphys.2024.101358,"Carrier optimization and reduced thermal conductivity leading to enhanced thermoelectric performance in (Mg, S) co-doped AgSbTe2.pdf",AgSbTe2,AgSb0.97Mg0.03Te2,AgSb0.97Mg0.03Te2,1,No,Mg,3 atomic %,Sb,,Mg (3 atomic %) @ Sb site,,212.02 μV/K,335.7 S cm-1,,300 K
10.1016/j.mtphys.2024.101358,"Carrier optimization and reduced thermal conductivity leading to enhanced thermoelectric performance in (Mg, S) co-doped AgSbTe2.pdf",AgSbTe2,AgSb0.97Mg0.03Te2,AgSb0.97Mg0.03Te2,1,No,Mg,3 at.%,Sb,,Mg (3 at.%) @ Sb site,,212.02 µV K^-1,,,not reported
10.1016/j.mtphys.2024.101358,"Carrier optimization and reduced thermal conductivity leading to enhanced thermoelectric performance in (Mg, S) co-doped AgSbTe2.pdf",AgSbTe2,"AgSb1-xMgxTe2-ySy (x=0, y=0)",AgSbTe2,0,No,,,,,,,,,0.6 dimensionless,300 K
10.1016/j.mtphys.2024.101358,"Carrier optimization and reduced thermal conductivity leading to enhanced thermoelectric performance in (Mg, S) co-doped AgSbTe2.pdf",AgSbTe2,"AgSb1-xMgxTe2-ySy (x=0, y=0)",AgSbTe2,0,No,,,,,,,,,1.0 dimensionless,600 K
10.1016/j.mtphys.2024.101358,"Carrier optimization and reduced thermal conductivity leading to enhanced thermoelectric performance in (Mg, S) co-doped AgSbTe2.pdf",AgSbTe2,"AgSb1-xMgxTe2-ySy (x=0.03, y=0.05)",AgSb0.97Mg0.03Te1.95S0.05,2,Yes,Mg,0.03,Sb,S (0.05) @ Te,Mg (0.03) @ Sb site; S (0.05) @ Te site,,,,0.8 dimensionless,300 K
10.1016/j.mtphys.2024.101358,"Carrier optimization and reduced thermal conductivity leading to enhanced thermoelectric performance in (Mg, S) co-doped AgSbTe2.pdf",AgSbTe2,"AgSb1-xMgxTe2-ySy (x=0.03, y=0.05)",AgSb0.97Mg0.03Te1.95S0.05,2,Yes,Mg,0.03,Sb,S (0.05) @ Te,Mg (0.03) @ Sb site; S (0.05) @ Te site,,,,1.8 dimensionless,600 K
10.1016/j.mtphys.2024.101358,"Carrier optimization and reduced thermal conductivity leading to enhanced thermoelectric performance in (Mg, S) co-doped AgSbTe2.pdf",AgSbTe2,AgSbTe2 (Disordered),AgSbTe2,0,No,,,,,,,239 µV K^-1,,,not reported
10.1007/s43207-026-00585-7,Carrier scattering mechanism change in Se and S co-doped AgSbTe2 thermoelectric materials.pdf,AgSbTe2,AgSbTe1.85Se0.1S0.05,AgSbTe1.85Se0.1S0.05,2,Yes,Se,0.1,Te,S (0.05) @ Te,Se (0.1) @ Te site; S (0.05) @ Te site,2.0 mW/mK^2,,,1.8 dimensionless,570 K
10.1007/s43207-026-00585-7,Carrier scattering mechanism change in Se and S co-doped AgSbTe2 thermoelectric materials.pdf,AgSbTe2,AgSbTe1.85Se0.1S0.05,AgSbTe1.85Se0.1S0.05,2,Yes,Se,0.1,unclear,S (0.05) @ unclear,Se (0.1) @ unclear site; S (0.05) @ unclear site,,,,2.3 dimensionless,673 K
10.1007/s43207-026-00585-7,Carrier scattering mechanism change in Se and S co-doped AgSbTe2 thermoelectric materials.pdf,AgSbTe2,AgSbTe1.8Se0.1S0.1,AgSbTe1.8Se0.1S0.1,2,Yes,Se,0.1,Te,S (0.1) @ Te,Se (0.1) @ Te site; S (0.1) @ Te site,2.2 mW/mK^2,,,2.0 dimensionless,570 K
10.1007/s43207-026-00585-7,Carrier scattering mechanism change in Se and S co-doped AgSbTe2 thermoelectric materials.pdf,AgSbTe2,AgSbTe1.9Se0.05S0.05,AgSbTe1.9Se0.05S0.05,2,Yes,Se,0.05,Te,S (0.05) @ Te,Se (0.05) @ Te site; S (0.05) @ Te site,1.6 mW/mK^2,,,1.5 dimensionless,570 K
10.1007/s43207-026-00585-7,Carrier scattering mechanism change in Se and S co-doped AgSbTe2 thermoelectric materials.pdf,AgSbTe2,AgSbTe2,AgSbTe2,0,No,,,,,,1.2 mW/mK^2,,,0.8 dimensionless,570 K
10.1021/acs.inorgchem.9b00852,Charge Compensation Modulation of the Thermoelectric Properties in AgSbTe2 via Mn Amphoteric Doping.pdf,AgSbTe2,5 mol % MnAg-MnSb amphoteric doping,Ag1-ySb1-xMnx+yTe2,2,Yes,Mn,5 mol %,Ag,Mn (5 mol %) @ Sb,Mn (5 mol %) @ Ag site; Mn (5 mol %) @ Sb site,1400 μW m-1 K-2,,,0.74 dimensionless,550 K
10.1021/acs.inorgchem.9b00852,Charge Compensation Modulation of the Thermoelectric Properties in AgSbTe2 via Mn Amphoteric Doping.pdf,AgSbTe2,MnSb monodoped (x=0.07),AgSb1-xMnxTe2 (x=0.07),1,No,Mn,7 mol %,Sb,,Mn (7 mol %) @ Sb site,,58 μV K-1,12.17 10^4 S m-1,,300 K
10.1021/acs.inorgchem.9b00852,Charge Compensation Modulation of the Thermoelectric Properties in AgSbTe2 via Mn Amphoteric Doping.pdf,AgSbTe2,MnSb monodoped (x=0.07),AgSb1-xMnxTe2 (x=0.07),1,No,Mn,7 mol %,Sb,,Mn (7 mol %) @ Sb site,,133 μV K-1,,0.62 dimensionless,550 K
10.1021/acs.inorgchem.9b00852,Charge Compensation Modulation of the Thermoelectric Properties in AgSbTe2 via Mn Amphoteric Doping.pdf,AgSbTe2,Mn_ag y=0.05,Ag0.95Mn0.05SbTe2,1,No,Mn,0.05,Ag,,Mn (0.05) @ Ag site,,,,0.58 dimensionless,550 K
10.1021/acs.inorgchem.9b00852,Charge Compensation Modulation of the Thermoelectric Properties in AgSbTe2 via Mn Amphoteric Doping.pdf,AgSbTe2,"Mn_ag-Mn_sb x=0.05, y=0.05",Ag0.95Mn0.05Sb0.95Mn0.05Te2,2,Yes,Mn,0.05,Ag,Mn (0.05) @ Sb,Mn (0.05) @ Ag site; Mn (0.05) @ Sb site,,,,0.74 dimensionless,550 K
10.1021/acs.inorgchem.9b00852,Charge Compensation Modulation of the Thermoelectric Properties in AgSbTe2 via Mn Amphoteric Doping.pdf,AgSbTe2,Mn_sb x=0.01,AgSb0.99Mn0.01Te2,1,No,Mn,0.01,Sb,,Mn (0.01) @ Sb site,,,,0.55 dimensionless,550 K
10.1021/acs.inorgchem.9b00852,Charge Compensation Modulation of the Thermoelectric Properties in AgSbTe2 via Mn Amphoteric Doping.pdf,AgSbTe2,Mn_sb x=0.05,AgSb0.95Mn0.05Te2,1,No,Mn,0.05,Sb,,Mn (0.05) @ Sb site,,,,0.65 dimensionless,550 K
10.1021/acs.inorgchem.9b00852,Charge Compensation Modulation of the Thermoelectric Properties in AgSbTe2 via Mn Amphoteric Doping.pdf,AgSbTe2,Mn_sb x=0.07,AgSb0.93Mn0.07Te2,1,No,Mn,0.07,Sb,,Mn (0.07) @ Sb site,,,,0.68 dimensionless,550 K
10.1021/acs.inorgchem.9b00852,Charge Compensation Modulation of the Thermoelectric Properties in AgSbTe2 via Mn Amphoteric Doping.pdf,AgSbTe2,Pristine,AgSbTe2,0,No,,,,,,,,,0.5 dimensionless,550 K
10.1021/acs.inorgchem.9b00852,Charge Compensation Modulation of the Thermoelectric Properties in AgSbTe2 via Mn Amphoteric Doping.pdf,AgSbTe2,Pristine AgSbTe2,AgSbTe2,0,No,,,,,,,82 μV K-1,3.84 10^4 S m-1,,300 K
10.1021/acs.inorgchem.9b00852,Charge Compensation Modulation of the Thermoelectric Properties in AgSbTe2 via Mn Amphoteric Doping.pdf,AgSbTe2,Pristine AgSbTe2,AgSbTe2,0,No,,,,,,,165 μV K-1,,0.48 dimensionless,550 K
10.1088/0022-3727/45/11/115302,Chen_2012_J._Phys._D__Appl._Phys._45_115302.pdf,Ag0.366Sb0.558Te,"(Ag0.366Sb0.558Te)1-x(GeTe)x, x=0",Ag0.366Sb0.558Te,0,No,,,,,,plotted W/mK^2,plotted uV/K,plotted S/m,plotted dimensionless,not reported
10.1088/0022-3727/45/11/115302,Chen_2012_J._Phys._D__Appl._Phys._45_115302.pdf,Ag0.366Sb0.558Te,"(Ag0.366Sb0.558Te)1-x(GeTe)x, x=0.02",(Ag0.366Sb0.558Te)0.98(GeTe)0.02,1,No,GeTe,x=0.02,unclear,,GeTe (x=0.02) @ unclear site,plotted W/mK^2,plotted uV/K,plotted S/m,plotted dimensionless,not reported
10.1088/0022-3727/45/11/115302,Chen_2012_J._Phys._D__Appl._Phys._45_115302.pdf,Ag0.366Sb0.558Te,"(Ag0.366Sb0.558Te)1-x(GeTe)x, x=0.04",(Ag0.366Sb0.558Te)0.96(GeTe)0.04,1,No,GeTe,x=0.04,unclear,,GeTe (x=0.04) @ unclear site,plotted W/mK^2,plotted uV/K,plotted S/m,plotted dimensionless,not reported
10.1088/0022-3727/45/11/115302,Chen_2012_J._Phys._D__Appl._Phys._45_115302.pdf,Ag0.366Sb0.558Te,"(Ag0.366Sb0.558Te)1-x(GeTe)x, x=0.06",(Ag0.366Sb0.558Te)0.94(GeTe)0.06,1,No,GeTe,x=0.06,unclear,,GeTe (x=0.06) @ unclear site,plotted W/mK^2,plotted uV/K,plotted S/m,plotted dimensionless,not reported
10.1088/0022-3727/45/11/115302,Chen_2012_J._Phys._D__Appl._Phys._45_115302.pdf,Ag0.366Sb0.558Te,"(Ag0.366Sb0.558Te)1-x(GeTe)x, x=0.08",(Ag0.366Sb0.558Te)0.92(GeTe)0.08,1,No,GeTe,x=0.08,unclear,,GeTe (x=0.08) @ unclear site,plotted W/mK^2,plotted uV/K,plotted S/m,plotted dimensionless,not reported
10.1088/0022-3727/45/11/115302,Chen_2012_J._Phys._D__Appl._Phys._45_115302.pdf,Ag0.366Sb0.558Te,0% GeTe,"(Ag0.366Sb0.558Te)1-x(GeTe)x, x=0",1,No,Ge,0%,unclear,,Ge (0%) @ unclear site,,400 uV/K,4000 Sm^-1,0.15 dimensionless,300 K
10.1088/0022-3727/45/11/115302,Chen_2012_J._Phys._D__Appl._Phys._45_115302.pdf,Ag0.366Sb0.558Te,0% GeTe,"(Ag0.366Sb0.558Te)1-x(GeTe)x, x=0",1,No,Ge,0%,unclear,,Ge (0%) @ unclear site,5.5 uW/cmK^2,450 uV/K,,0.55 dimensionless,500 K
10.1088/0022-3727/45/11/115302,Chen_2012_J._Phys._D__Appl._Phys._45_115302.pdf,Ag0.366Sb0.558Te,0% GeTe,"(Ag0.366Sb0.558Te)1-x(GeTe)x, x=0",1,No,Ge,0%,unclear,,Ge (0%) @ unclear site,,,4000 Sm^-1,,600 K
10.1088/0022-3727/45/11/115302,Chen_2012_J._Phys._D__Appl._Phys._45_115302.pdf,Ag0.366Sb0.558Te,1% GeTe,"(Ag0.366Sb0.558Te)1-x(GeTe)x, x=1%",1,No,Ge,1%,unclear,,Ge (1%) @ unclear site,,200 uV/K,12000 Sm^-1,0.15 dimensionless,300 K
10.1088/0022-3727/45/11/115302,Chen_2012_J._Phys._D__Appl._Phys._45_115302.pdf,Ag0.366Sb0.558Te,1% GeTe,"(Ag0.366Sb0.558Te)1-x(GeTe)x, x=1%",1,No,Ge,1%,unclear,,Ge (1%) @ unclear site,4.5 uW/cmK^2,250 uV/K,,0.4 dimensionless,500 K
10.1088/0022-3727/45/11/115302,Chen_2012_J._Phys._D__Appl._Phys._45_115302.pdf,Ag0.366Sb0.558Te,1% GeTe,"(Ag0.366Sb0.558Te)1-x(GeTe)x, x=1%",1,No,Ge,1%,unclear,,Ge (1%) @ unclear site,,,10000 Sm^-1,,600 K
10.1088/0022-3727/45/11/115302,Chen_2012_J._Phys._D__Appl._Phys._45_115302.pdf,Ag0.366Sb0.558Te,8% GeTe,"(Ag0.366Sb0.558Te)1-x(GeTe)x, x=8%",1,No,Ge,8%,unclear,,Ge (8%) @ unclear site,,100 uV/K,13000 Sm^-1,0.1 dimensionless,300 K
10.1088/0022-3727/45/11/115302,Chen_2012_J._Phys._D__Appl._Phys._45_115302.pdf,Ag0.366Sb0.558Te,8% GeTe,"(Ag0.366Sb0.558Te)1-x(GeTe)x, x=8%",1,No,Ge,8%,unclear,,Ge (8%) @ unclear site,3.5 uW/cmK^2,150 uV/K,,0.2 dimensionless,500 K
10.1088/0022-3727/45/11/115302,Chen_2012_J._Phys._D__Appl._Phys._45_115302.pdf,Ag0.366Sb0.558Te,8% GeTe,"(Ag0.366Sb0.558Te)1-x(GeTe)x, x=8%",1,No,Ge,8%,unclear,,Ge (8%) @ unclear site,,,12000 Sm^-1,,600 K
10.1016/j.jallcom.2026.189224,"Contrasting roles of small-radius metals (Cu, Zn, Ni) in enhancing the thermoelectric properties of AgSbTe2.pdf",AgSbTe2,AgSb0.97Cu0.03Te2,AgSb0.97Cu0.03Te2,1,No,Cu,0.03,Sb,,Cu (0.03) @ Sb site,16.19 μW cm-1 K-2,254 μV K-1,268 S cm-1,,300 K
10.1016/j.jallcom.2026.189224,"Contrasting roles of small-radius metals (Cu, Zn, Ni) in enhancing the thermoelectric properties of AgSbTe2.pdf",AgSbTe2,AgSb0.97Cu0.03Te2,AgSb0.97Cu0.03Te2,1,No,Cu,0.03,Sb,,Cu (0.03) @ Sb site,,,,1.67 dimensionless,623 K
10.1016/j.jallcom.2026.189224,"Contrasting roles of small-radius metals (Cu, Zn, Ni) in enhancing the thermoelectric properties of AgSbTe2.pdf",AgSbTe2,AgSb0.97Cu0.03Te2,AgSb0.97Cu0.03Te2,1,No,Cu,0.03,Sb,,Cu (0.03) @ Sb site,14.75 μW cm-1 K-2,,,,300-623 K
10.1016/j.jallcom.2026.189224,"Contrasting roles of small-radius metals (Cu, Zn, Ni) in enhancing the thermoelectric properties of AgSbTe2.pdf",AgSbTe2,AgSb0.985Ni0.015Te2,AgSb0.985Ni0.015Te2,1,No,Ni,0.015,Sb,,Ni (0.015) @ Sb site,13.14 μW cm-1 K-2,228 μV K-1,165 S cm-1,,300 K
10.1016/j.jallcom.2026.189224,"Contrasting roles of small-radius metals (Cu, Zn, Ni) in enhancing the thermoelectric properties of AgSbTe2.pdf",AgSbTe2,AgSb0.985Ni0.015Te2,AgSb0.985Ni0.015Te2,1,No,Ni,0.015,Sb,,Ni (0.015) @ Sb site,13.1 μW cm-1 K-2,,,,623 K
10.1016/j.jallcom.2026.189224,"Contrasting roles of small-radius metals (Cu, Zn, Ni) in enhancing the thermoelectric properties of AgSbTe2.pdf",AgSbTe2,AgSb0.985Ni0.015Te2,AgSb0.985Ni0.015Te2,1,No,Ni,0.015,Sb,,Ni (0.015) @ Sb site,11.38 μW cm-1 K-2,,,,300-623 K
10.1016/j.jallcom.2026.189224,"Contrasting roles of small-radius metals (Cu, Zn, Ni) in enhancing the thermoelectric properties of AgSbTe2.pdf",AgSbTe2,AgSb0.98Zn0.02Te2,AgSb0.98Zn0.02Te2,1,No,Zn,0.02,Sb,,Zn (0.02) @ Sb site,15.67 μW cm-1 K-2,250 μV K-1,130 S cm-1,,300 K
10.1016/j.jallcom.2026.189224,"Contrasting roles of small-radius metals (Cu, Zn, Ni) in enhancing the thermoelectric properties of AgSbTe2.pdf",AgSbTe2,AgSb0.98Zn0.02Te2,AgSb0.98Zn0.02Te2,1,No,Zn,0.02,Sb,,Zn (0.02) @ Sb site,13.25 μW cm-1 K-2,,,,300-623 K
10.1016/j.jallcom.2026.189224,"Contrasting roles of small-radius metals (Cu, Zn, Ni) in enhancing the thermoelectric properties of AgSbTe2.pdf",AgSbTe2,AgSbTe2,AgSbTe2,0,No,,,,,,9.21 μW cm-1 K-2,242 μV K-1,138 S cm-1,,300 K
10.1016/j.jallcom.2026.189224,"Contrasting roles of small-radius metals (Cu, Zn, Ni) in enhancing the thermoelectric properties of AgSbTe2.pdf",AgSbTe2,AgSbTe2,AgSbTe2,0,No,,,,,,8.86 μW cm-1 K-2,,,,300-623 K
10.1088/0953-8984/23/13/135305,Drymiotis_2011_J._Phys.__Condens._Matter_23_135305.pdf,Cu0.2Ag2.8SbSeTe2,Cu0.2Ag2.8SbSeTe2,Cu0.2Ag2.8SbSeTe2,1,No,Cu,0.2,unclear,,Cu (0.2) @ unclear site,,,,1.5 dimensionless | 1.75 dimensionless,680 K
10.1088/0953-8984/23/13/135305,Drymiotis_2011_J._Phys.__Condens._Matter_23_135305.pdf,Cu0.2Ag2.8SbSeTe2,quenched Cu0.2Ag2.8SbSeTe2,Cu0.2Ag2.8SbSeTe2,0,No,,,,,,,,3.8 mΩ cm,1.5 dimensionless,680 K
10.1088/0953-8984/23/13/135305,Drymiotis_2011_J._Phys.__Condens._Matter_23_135305.pdf,Cu0.2Ag2.8SbSeTe2,slow-cooled Cu0.2Ag2.8SbSeTe2,Cu0.2Ag2.8SbSeTe2,0,No,,,,,,,,3.3 mΩ cm,1.75 dimensionless,680 K
10.1088/0953-8984/23/13/135305,Drymiotis_2011_J._Phys.__Condens._Matter_23_135305.pdf,Cu0.2Ag2.8SbSeTe2,slow-cooled Cu0.2Ag2.8SbSeTe2,Cu0.2Ag2.8SbSeTe2,0,No,,,,,,,230 μV K-1,,,700 K
10.1088/1674-1056/27/4/048102,Du_2018_Chinese_Phys._B_27_048102.pdf,AgSbTe2-family,(GeTe)80(AgSbSe2)20,(GeTe)80(AgSbSe2)20,1,No,AgSbSe2,20%,multiple sites,,AgSbSe2 (20%) @ multiple sites site,,,,1.9 dimensionless,660 K
10.1088/1674-1056/27/4/048102,Du_2018_Chinese_Phys._B_27_048102.pdf,AgSbTe2-family,(GeTe)80(AgSbSe2)20,(GeTe)80(AgSbSe2)20,1,No,AgSbSe2,20 mol%,unclear,,AgSbSe2 (20 mol%) @ unclear site,,150 μV/K,1000 S/cm,1.2 dimensionless,700 K
10.1088/1674-1056/27/4/048102,Du_2018_Chinese_Phys._B_27_048102.pdf,AgSbTe2-family,(GeTe)80(AgSbSe2)20,(GeTe)80(AgSbSe2)20,1,No,AgSbSe2,20%,multiple sites,,AgSbSe2 (20%) @ multiple sites site,,,,1.4 dimensionless,300-700 K
10.1007/s11664-014-3076-7,Effect of Ce Substitution for Sb on the Thermoelectric Properties of AgSbTe2 Compound.pdf,AgSbTe2,AgCe0.005Sb0.995Te2.01,AgCe0.005Sb0.995Te2.01,1,No,Ce,x = 0.005,Sb,,Ce (x = 0.005) @ Sb site,,230 uV K^-1,1.7 10^4 S m^-1,0.45 dimensionless,300 K
10.1007/s11664-014-3076-7,Effect of Ce Substitution for Sb on the Thermoelectric Properties of AgSbTe2 Compound.pdf,AgSbTe2,AgCe0.005Sb0.995Te2.01,AgCe0.005Sb0.995Te2.01,1,No,Ce,x = 0.005,Sb,,Ce (x = 0.005) @ Sb site,,250 uV K^-1,1.8 10^4 S m^-1,1.05 dimensionless,500 K
10.1007/s11664-014-3076-7,Effect of Ce Substitution for Sb on the Thermoelectric Properties of AgSbTe2 Compound.pdf,AgSbTe2,AgCe0.01Sb0.98Te2.01,Ag0.92Ce0.007Sb1.06Te2.01,1,No,Ce,0.01,Sb,,Ce (0.01) @ Sb site,,,,1.20 dimensionless,615 K
10.1007/s11664-014-3076-7,Effect of Ce Substitution for Sb on the Thermoelectric Properties of AgSbTe2 Compound.pdf,AgSbTe2,AgCe0.01Sb0.99Te2.01,AgCe0.01Sb0.99Te2.01,1,No,Ce,x = 0.01,Sb,,Ce (x = 0.01) @ Sb site,,235 uV K^-1,1.6 10^4 S m^-1,0.48 dimensionless,300 K
10.1007/s11664-014-3076-7,Effect of Ce Substitution for Sb on the Thermoelectric Properties of AgSbTe2 Compound.pdf,AgSbTe2,AgCe0.01Sb0.99Te2.01,AgCe0.01Sb0.99Te2.01,1,No,Ce,x = 0.01,Sb,,Ce (x = 0.01) @ Sb site,,,,1.0 dimensionless,475 K
10.1007/s11664-014-3076-7,Effect of Ce Substitution for Sb on the Thermoelectric Properties of AgSbTe2 Compound.pdf,AgSbTe2,AgCe0.01Sb0.99Te2.01,AgCe0.01Sb0.99Te2.01,1,No,Ce,x = 0.01,Sb,,Ce (x = 0.01) @ Sb site,,255 uV K^-1,1.7 10^4 S m^-1,1.0 dimensionless,500 K
10.1007/s11664-014-3076-7,Effect of Ce Substitution for Sb on the Thermoelectric Properties of AgSbTe2 Compound.pdf,AgSbTe2,AgCe0.03Sb0.97Te2.01,AgCe0.03Sb0.97Te2.01,1,No,Ce,x = 0.03,Sb,,Ce (x = 0.03) @ Sb site,,225 uV K^-1,1.5 10^4 S m^-1,0.42 dimensionless,300 K
10.1007/s11664-014-3076-7,Effect of Ce Substitution for Sb on the Thermoelectric Properties of AgSbTe2 Compound.pdf,AgSbTe2,AgCe0.03Sb0.97Te2.01,AgCe0.03Sb0.97Te2.01,1,No,Ce,x = 0.03,Sb,,Ce (x = 0.03) @ Sb site,,245 uV K^-1,1.6 10^4 S m^-1,0.95 dimensionless,500 K
10.1007/s11664-014-3076-7,Effect of Ce Substitution for Sb on the Thermoelectric Properties of AgSbTe2 Compound.pdf,AgSbTe2,AgSbTe2,AgSbTe2,0,No,,,,,,,260 uV K^-1,1.0 10^4 S m^-1,0.55 dimensionless,300 K
10.1007/s11664-014-3076-7,Effect of Ce Substitution for Sb on the Thermoelectric Properties of AgSbTe2 Compound.pdf,AgSbTe2,AgSbTe2,AgSbTe2,0,No,,,,,,,300 uV K^-1,1.4 10^4 S m^-1,1.25 dimensionless,500 K
10.1007/s11664-014-3076-7,Effect of Ce Substitution for Sb on the Thermoelectric Properties of AgSbTe2 Compound.pdf,AgSbTe2,AgSbTe2.01,Ag0.98Sb1.02Te2.01,0,No,,,,,,,,,1.40 dimensionless,560 K
10.1007/s11664-014-3076-7,Effect of Ce Substitution for Sb on the Thermoelectric Properties of AgSbTe2 Compound.pdf,AgSbTe2,AgSbTe2.01,AgSbTe2.01,0,No,,,,,,,,,1.40 dimensionless,560 K
10.3938/jkps.68.164,Effect of La-doping on AgSbTe2 thermoelectric compounds.pdf,AgSbTe2,Ag(Sb0.99La0.01)Te2,Ag(Sb0.99La0.01)Te2,1,No,La,0.01,Sb,,La (0.01) @ Sb site,,,,1.50 dimensionless,573 K
10.3938/jkps.68.164,Effect of La-doping on AgSbTe2 thermoelectric compounds.pdf,AgSbTe2,AgSbTe2,AgSbTe2,0,No,,,,,,,,,1.39 dimensionless,673 K
10.3938/jkps.68.164,Effect of La-doping on AgSbTe2 thermoelectric compounds.pdf,AgSbTe2,x=0,AgSbTe2,0,No,,,,,,,,,1.39 dimensionless,673 K
10.3938/jkps.68.164,Effect of La-doping on AgSbTe2 thermoelectric compounds.pdf,AgSbTe2,x=0,AgSbTe2,0,No,,,,,,,85.72 μV/K,44.25 10^3 S/m,,room temperature
10.3938/jkps.68.164,Effect of La-doping on AgSbTe2 thermoelectric compounds.pdf,AgSbTe2,x=0.01,Ag(Sb0.99La0.01)Te2,1,No,La,0.01,Sb,,La (0.01) @ Sb site,,,,1.50 dimensionless,573 K
10.3938/jkps.68.164,Effect of La-doping on AgSbTe2 thermoelectric compounds.pdf,AgSbTe2,x=0.01,Ag(Sb0.99La0.01)Te2,1,No,La,0.01,Sb,,La (0.01) @ Sb site,,227.57 μV/K,19.37 10^3 S/m,,room temperature
10.3938/jkps.68.164,Effect of La-doping on AgSbTe2 thermoelectric compounds.pdf,AgSbTe2,x=0.02,Ag(Sb0.98La0.02)Te2,1,No,La,0.02,Sb,,La (0.02) @ Sb site,,278.77 μV/K,3.83 10^3 S/m,,room temperature
10.3938/jkps.68.164,Effect of La-doping on AgSbTe2 thermoelectric compounds.pdf,AgSbTe2,x=0.02,Ag(Sb0.98La0.02)Te2,1,No,La,0.02,Sb,,La (0.02) @ Sb site,,358 μV/K,,,not reported
10.3938/jkps.68.164,Effect of La-doping on AgSbTe2 thermoelectric compounds.pdf,AgSbTe2,x=0.03,Ag(Sb0.97La0.03)Te2,1,No,La,0.03,Sb,,La (0.03) @ Sb site,,214.90 μV/K,6.06 10^3 S/m,,room temperature
10.3938/jkps.68.164,Effect of La-doping on AgSbTe2 thermoelectric compounds.pdf,AgSbTe2,x=0.05,Ag(Sb0.95La0.05)Te2,1,No,La,0.05,Sb,,La (0.05) @ Sb site,,240.91 μV/K,6.14 10^3 S/m,,room temperature
10.1109/NMDC.2011.6155313,Effects_of_nano-domains_on_thermoelectric_properties_in_telluride_system.pdf,AgSbTe2,AgSbTe2,AgSbTe2,0,No,,,,,,1.23 mW/m K^2 | 1.23 mW/m·K^2,253 uV/K,19.23 S/cm | 19230.77 S/m,1.47 dimensionless,623 K
10.1007/s13391-011-0914-0,Electron transport properties of La-doped AgSbTe2 thermoelectric compounds.pdf,AgSbTe2,x=0,AgSbTe2,0,No,,,,,,,85.72 µV/K,22.6 µΩm,,room temperature
10.1007/s13391-011-0914-0,Electron transport properties of La-doped AgSbTe2 thermoelectric compounds.pdf,AgSbTe2,x=0,AgSbTe2,0,No,,,,,,,85.72 uV/K,44.25 S/cm,,not reported
10.1007/s13391-011-0914-0,Electron transport properties of La-doped AgSbTe2 thermoelectric compounds.pdf,AgSbTe2,x=0.01,Ag(Sb0.99La0.01)Te2,1,No,La,0.01,Sb,,La (0.01) @ Sb site,,227.57 µV/K,51.64 µΩm,,room temperature
10.1007/s13391-011-0914-0,Electron transport properties of La-doped AgSbTe2 thermoelectric compounds.pdf,AgSbTe2,x=0.01,Ag(Sb0.99La0.01)Te2,1,No,La,0.01,Sb,,La (0.01) @ Sb site,,227.57 uV/K,,,not reported
10.1007/s13391-011-0914-0,Electron transport properties of La-doped AgSbTe2 thermoelectric compounds.pdf,AgSbTe2,x=0.02,Ag(Sb0.98La0.02)Te2,1,No,La,0.02,Sb,,La (0.02) @ Sb site,,358 µV/K,,,150 °C
10.1007/s13391-011-0914-0,Electron transport properties of La-doped AgSbTe2 thermoelectric compounds.pdf,AgSbTe2,x=0.02,Ag(Sb0.98La0.02)Te2,1,No,La,0.02,Sb,,La (0.02) @ Sb site,,358 uV/K,,,150 C
10.1007/s13391-011-0914-0,Electron transport properties of La-doped AgSbTe2 thermoelectric compounds.pdf,AgSbTe2,x=0.02,Ag(Sb0.98La0.02)Te2,1,No,La,0.02,Sb,,La (0.02) @ Sb site,,278.77 µV/K,261.05 µΩm,,room temperature
10.1007/s13391-011-0914-0,Electron transport properties of La-doped AgSbTe2 thermoelectric compounds.pdf,AgSbTe2,x=0.02,Ag(Sb0.98La0.02)Te2,1,No,La,0.02,Sb,,La (0.02) @ Sb site,,278.77 uV/K,,,not reported
10.1007/s13391-011-0914-0,Electron transport properties of La-doped AgSbTe2 thermoelectric compounds.pdf,AgSbTe2,x=0.03,Ag(Sb0.97La0.03)Te2,1,No,La,0.03,Sb,,La (0.03) @ Sb site,,214.9 µV/K,164.95 µΩm,,room temperature
10.1007/s13391-011-0914-0,Electron transport properties of La-doped AgSbTe2 thermoelectric compounds.pdf,AgSbTe2,x=0.03,Ag(Sb0.97La0.03)Te2,1,No,La,0.03,Sb,,La (0.03) @ Sb site,,214.9 uV/K,,,not reported
10.1007/s13391-011-0914-0,Electron transport properties of La-doped AgSbTe2 thermoelectric compounds.pdf,AgSbTe2,x=0.05,Ag(Sb0.95La0.05)Te2,1,No,La,0.05,Sb,,La (0.05) @ Sb site,,240.91 µV/K,162.87 µΩm,,room temperature
10.1007/s13391-011-0914-0,Electron transport properties of La-doped AgSbTe2 thermoelectric compounds.pdf,AgSbTe2,x=0.05,Ag(Sb0.95La0.05)Te2,1,No,La,0.05,Sb,,La (0.05) @ Sb site,,240.91 uV/K,,,not reported
10.1021/acsami.4c20502,Enhanced Thermoelectric Properties of AgSb1–xPbxBiySe2 Achieved via Microwave Smelting Combined with Spark Plasma Sintering.pdf,AgSbSe2,AgSb0.955Pb0.045Bi0.025Se2,AgSb0.955Pb0.045Bi0.025Se2,2,Yes,Pb,0.045,Sb,Bi (0.025) @ Sb,Pb (0.045) @ Sb site; Bi (0.025) @ Sb site,420 uW m^-1 K^-2,165 uV/K,150 S/cm,0.25 dimensionless,300 K
10.1021/acsami.4c20502,Enhanced Thermoelectric Properties of AgSb1–xPbxBiySe2 Achieved via Microwave Smelting Combined with Spark Plasma Sintering.pdf,AgSbSe2,AgSb0.955Pb0.045Bi0.025Se2,AgSb0.955Pb0.045Bi0.025Se2,2,Yes,Pb,0.045,Sb,Bi (0.025) @ unclear,Pb (0.045) @ Sb site; Bi (0.025) @ unclear site,720 μWK-2 m-1 | 731 μWK-2 m-1,,,1.23 dimensionless,723 K
10.1021/acsami.4c20502,Enhanced Thermoelectric Properties of AgSb1–xPbxBiySe2 Achieved via Microwave Smelting Combined with Spark Plasma Sintering.pdf,AgSbSe2,"AgSb1-xPbxBiSe2 (x=0, y=0)",AgSbTe2,0,No,,,,,,280 uW m^-1 K^-2,225 uV/K,55 S/cm,0.2 dimensionless,300 K
10.1021/acsami.4c20502,Enhanced Thermoelectric Properties of AgSb1–xPbxBiySe2 Achieved via Microwave Smelting Combined with Spark Plasma Sintering.pdf,AgSbSe2,AgSb1-xPbxSe2 (x=0),AgSbSe2,0,No,,,,,,280 uW m-1 K-2,200 uV K-1,50 S cm-1,0.15 dimensionless,300 K
10.1021/acsami.4c20502,Enhanced Thermoelectric Properties of AgSb1–xPbxBiySe2 Achieved via Microwave Smelting Combined with Spark Plasma Sintering.pdf,AgSbSe2,AgSb1-xPbxSe2 (x=0.00),AgSbSe2,0,No,,,,,,,224.598 μV K-1,,,300 K
10.1021/acsami.4c20502,Enhanced Thermoelectric Properties of AgSb1–xPbxBiySe2 Achieved via Microwave Smelting Combined with Spark Plasma Sintering.pdf,AgSbSe2,AgSb1-xPbxSe2 (x=0.00),AgSbSe2,0,No,,,,,,,284.391 μV K-1,,,673 K
10.1021/acsami.4c20502,Enhanced Thermoelectric Properties of AgSb1–xPbxBiySe2 Achieved via Microwave Smelting Combined with Spark Plasma Sintering.pdf,AgSbSe2,AgSb1-xPbxSe2 (x=0.05),AgSb0.95Pb0.05Se2,1,No,Pb,0.05,Sb,,Pb (0.05) @ Sb site,,167.111 μV K-1,,,300 K
10.1021/acsami.4c20502,Enhanced Thermoelectric Properties of AgSb1–xPbxBiySe2 Achieved via Microwave Smelting Combined with Spark Plasma Sintering.pdf,AgSbSe2,AgSb1-xPbxSe2 (x=0.05),AgSb0.95Pb0.05Se2,1,No,Pb,x=0.05,Sb,,Pb (x=0.05) @ Sb site,350 uW m-1 K-2,180 uV K-1,105 S cm-1,0.20 dimensionless,300 K
10.1021/acsami.4c20502,Enhanced Thermoelectric Properties of AgSb1–xPbxBiySe2 Achieved via Microwave Smelting Combined with Spark Plasma Sintering.pdf,AgSbSe2,AgSb1-xPbxSe2 (x=0.05),AgSb0.95Pb0.05Se2,1,No,Pb,0.05,Sb,,Pb (0.05) @ Sb site,,252.554 μV K-1,,,673 K
10.1016/j.ceramint.2022.06.092,Enhanced thermoelectric composite performance from graphene nanosheets additives in AgSbTe2 matrix.pdf,AgSbTe2,0 vol% graphene,AgSbTe2,0,No,,,,,,6 uWcm^-1K^-2,210 uV/K,1.5 10^4 S/m,,300 K
10.1016/j.ceramint.2022.06.092,Enhanced thermoelectric composite performance from graphene nanosheets additives in AgSbTe2 matrix.pdf,AgSbTe2,0 vol% graphene/AgSbTe2,AgSbTe2,0,No,,,,,,,,1.6 10^4 S/m,,room temperature
10.1016/j.ceramint.2022.06.092,Enhanced thermoelectric composite performance from graphene nanosheets additives in AgSbTe2 matrix.pdf,AgSbTe2,0 vol% graphene/AgSbTe2,AgSbTe2,0,No,,,,,,,,,0.74 dimensionless,500K
10.1016/j.ceramint.2022.06.092,Enhanced thermoelectric composite performance from graphene nanosheets additives in AgSbTe2 matrix.pdf,AgSbTe2,0.6 vol% graphene,AgSbTe2 + 0.6 vol% graphene,1,No,graphene,0.6 vol%,interstitial,,graphene (0.6 vol%) @ interstitial site,7 uWcm^-1K^-2,185 uV/K,1.8 10^4 S/m,,300 K
10.1016/j.ceramint.2022.06.092,Enhanced thermoelectric composite performance from graphene nanosheets additives in AgSbTe2 matrix.pdf,AgSbTe2,0.6 vol% graphene/AgSbTe2,AgSbTe2 + 0.6 vol% graphene,1,No,graphene,0.6 vol%,interstitial,,graphene (0.6 vol%) @ interstitial site,,,,0.40 dimensionless,300 K
10.1016/j.ceramint.2022.06.092,Enhanced thermoelectric composite performance from graphene nanosheets additives in AgSbTe2 matrix.pdf,AgSbTe2,0.6 vol% graphene/AgSbTe2,AgSbTe2 + 0.6 vol% graphene,1,No,graphene,0.6 vol%,interstitial,,graphene (0.6 vol%) @ interstitial site,,,,1.05 dimensionless,500 K
10.1016/j.ceramint.2022.06.092,Enhanced thermoelectric composite performance from graphene nanosheets additives in AgSbTe2 matrix.pdf,AgSbTe2,0.9 vol% graphene,AgSbTe2 + 0.9 vol% graphene,1,No,graphene,0.9 vol%,interstitial,,graphene (0.9 vol%) @ interstitial site,8 uWcm^-1K^-2,205 uV/K,2.4 10^4 S/m,,300 K
10.1016/j.ceramint.2022.06.092,Enhanced thermoelectric composite performance from graphene nanosheets additives in AgSbTe2 matrix.pdf,AgSbTe2,0.9 vol% graphene/AgSbTe2,AgSbTe2 + 0.9 vol% graphene,1,No,graphene,0.9 vol%,interstitial,,graphene (0.9 vol%) @ interstitial site,,,,0.45 dimensionless,300 K
10.1016/j.ceramint.2022.06.092,Enhanced thermoelectric composite performance from graphene nanosheets additives in AgSbTe2 matrix.pdf,AgSbTe2,0.9 vol% graphene/AgSbTe2,AgSbTe2 + 0.9 vol% graphene,1,No,graphene,0.9 vol%,interstitial,,graphene (0.9 vol%) @ interstitial site,,,,1.25 dimensionless,500 K
10.1016/j.ceramint.2022.06.092,Enhanced thermoelectric composite performance from graphene nanosheets additives in AgSbTe2 matrix.pdf,AgSbTe2,0.9 vol% graphene/AgSbTe2,0.9 vol% graphene/AgSbTe2,1,No,graphene,0.9 vol%,interstitial,,graphene (0.9 vol%) @ interstitial site,,,2.5 10^4 S/m,,room temperature
10.1016/j.ceramint.2022.06.092,Enhanced thermoelectric composite performance from graphene nanosheets additives in AgSbTe2 matrix.pdf,AgSbTe2,0.9 vol% graphene/AgSbTe2,0.9 vol% graphene/AgSbTe2,1,No,graphene,0.9 vol%,interstitial,,graphene (0.9 vol%) @ interstitial site,13 μW cm^-1 K^-2,,,1.25 dimensionless,500K
10.1016/j.ceramint.2022.06.092,Enhanced thermoelectric composite performance from graphene nanosheets additives in AgSbTe2 matrix.pdf,AgSbTe2,1.2 vol% graphene,AgSbTe2 + 1.2 vol% graphene,1,No,graphene,1.2 vol%,interstitial,,graphene (1.2 vol%) @ interstitial site,7.5 uWcm^-1K^-2,200 uV/K,1.9 10^4 S/m,,300 K
10.1016/j.ceramint.2022.06.092,Enhanced thermoelectric composite performance from graphene nanosheets additives in AgSbTe2 matrix.pdf,AgSbTe2,1.2 vol% graphene/AgSbTe2,AgSbTe2 + 1.2 vol% graphene,1,No,graphene,1.2 vol%,interstitial,,graphene (1.2 vol%) @ interstitial site,,,,0.42 dimensionless,300 K
10.1016/j.ceramint.2022.06.092,Enhanced thermoelectric composite performance from graphene nanosheets additives in AgSbTe2 matrix.pdf,AgSbTe2,1.2 vol% graphene/AgSbTe2,AgSbTe2 + 1.2 vol% graphene,1,No,graphene,1.2 vol%,interstitial,,graphene (1.2 vol%) @ interstitial site,,,,1.15 dimensionless,500 K
10.1016/j.ceramint.2022.06.092,Enhanced thermoelectric composite performance from graphene nanosheets additives in AgSbTe2 matrix.pdf,AgSbTe2,AgSbTe2,AgSbTe2,0,No,,,,,,,,,0.35 dimensionless,300 K
10.1016/j.ceramint.2022.06.092,Enhanced thermoelectric composite performance from graphene nanosheets additives in AgSbTe2 matrix.pdf,AgSbTe2,AgSbTe2,AgSbTe2,0,No,,,,,,,,,0.85 dimensionless,500 K
10.1016/j.jssc.2010.10.036,Enhanced thermoelectric performance and novel nanopores in AgSbTe2 prepared by melt spinning.pdf,AgSbTe2,MS-SPS,AgSbTe2,0,No,,,,,,,285 mV K^-1,,,390 K
10.1016/j.jssc.2010.10.036,Enhanced thermoelectric performance and novel nanopores in AgSbTe2 prepared by melt spinning.pdf,AgSbTe2,MS-SPS,AgSbTe2,0,No,,,,,,,,,1.65 dimensionless,570 K
10.1016/j.jssc.2010.10.036,Enhanced thermoelectric performance and novel nanopores in AgSbTe2 prepared by melt spinning.pdf,AgSbTe2,MS-SPS,AgSbTe2,0,No,,,,,,1.3 mW K^-2 m^-1,,2.0 * 10^4 S m^-1,,665 K
10.1063/5.0255308,Enhanced thermoelectric performance in AgSbTe2 with extremely low thermal conductivity via grain boundary defects.pdf,AgSbTe2,AgSb0.97Fe0.03Te2.01,AgSb0.97Fe0.03Te2.01,1,No,Fe,0.03,Sb,,Fe (0.03) @ Sb site,,,,1.8 dimensionless,623 K
10.1063/5.0255308,Enhanced thermoelectric performance in AgSbTe2 with extremely low thermal conductivity via grain boundary defects.pdf,AgSbTe2,AgSb1-xFe_xTe2.01 (x=0),AgSbTe2.01,1,No,Fe,0,unclear,,Fe (0) @ unclear site,8 uW cm^-1 K^-2,280 uV/K,100 S/cm,,323 K
10.1063/5.0255308,Enhanced thermoelectric performance in AgSbTe2 with extremely low thermal conductivity via grain boundary defects.pdf,AgSbTe2,AgSb1-xFe_xTe2.01 (x=0),AgSbTe2.01,1,No,Fe,0,unclear,,Fe (0) @ unclear site,10 uW cm^-1 K^-2,240 uV/K,150 S/cm,,623 K
10.1063/5.0255308,Enhanced thermoelectric performance in AgSbTe2 with extremely low thermal conductivity via grain boundary defects.pdf,AgSbTe2,AgSb1-xFe_xTe2.01 (x=0.01),AgSb0.99Fe0.01Te2.01,1,No,Fe,0.01,Sb,,Fe (0.01) @ Sb site,10 uW cm^-1 K^-2,290 uV/K,120 S/cm,,323 K
10.1063/5.0255308,Enhanced thermoelectric performance in AgSbTe2 with extremely low thermal conductivity via grain boundary defects.pdf,AgSbTe2,AgSb1-xFe_xTe2.01 (x=0.01),AgSb0.99Fe0.01Te2.01,1,No,Fe,0.01,Sb,,Fe (0.01) @ Sb site,14 uW cm^-1 K^-2,260 uV/K,200 S/cm,,623 K
10.1063/5.0255308,Enhanced thermoelectric performance in AgSbTe2 with extremely low thermal conductivity via grain boundary defects.pdf,AgSbTe2,AgSb1-xFe_xTe2.01 (x=0.03),AgSb0.97Fe0.03Te2.01,1,No,Fe,0.03,Sb,,Fe (0.03) @ Sb site,12 uW cm^-1 K^-2,280 uV/K,150 S/cm,,323 K
10.1063/5.0255308,Enhanced thermoelectric performance in AgSbTe2 with extremely low thermal conductivity via grain boundary defects.pdf,AgSbTe2,AgSb1-xFe_xTe2.01 (x=0.03),AgSb0.97Fe0.03Te2.01,1,No,Fe,0.03,Sb,,Fe (0.03) @ Sb site,16 uW cm^-1 K^-2,270 uV/K,250 S/cm,1.8 dimensionless,623 K
10.1063/5.0255308,Enhanced thermoelectric performance in AgSbTe2 with extremely low thermal conductivity via grain boundary defects.pdf,AgSbTe2,AgSb1-xFexTe2.01 (x=0),AgSbTe2.01,0,No,,,,,,8.5 uW cm-1 K-2,,,,323 K
10.1063/5.0255308,Enhanced thermoelectric performance in AgSbTe2 with extremely low thermal conductivity via grain boundary defects.pdf,AgSbTe2,AgSb1-xFexTe2.01 (x=0),AgSbTe2.01,0,No,,,,,,,,91 S/cm,,523 K
10.1063/5.0255308,Enhanced thermoelectric performance in AgSbTe2 with extremely low thermal conductivity via grain boundary defects.pdf,AgSbTe2,AgSb1-xFexTe2.01 (x=0.01),AgSb0.99Fe0.01Te2.01,1,No,Fe,x=0.01,Sb,,Fe (x=0.01) @ Sb site,,285 uV/K,,,300 K
10.1063/5.0255308,Enhanced thermoelectric performance in AgSbTe2 with extremely low thermal conductivity via grain boundary defects.pdf,AgSbTe2,AgSb1-xFexTe2.01 (x=0.03),AgSb0.97Fe0.03Te2.01,1,No,Fe,x=0.03,Sb,,Fe (x=0.03) @ Sb site,12.0 uW cm-1 K-2,,,,323 K
10.1063/5.0255308,Enhanced thermoelectric performance in AgSbTe2 with extremely low thermal conductivity via grain boundary defects.pdf,AgSbTe2,AgSb1-xFexTe2.01 (x=0.03),AgSb0.97Fe0.03Te2.01,1,No,Fe,x=0.03,Sb,,Fe (x=0.03) @ Sb site,16.5 uW cm-1 K-2,,264 S/cm,,523 K
10.1063/5.0255308,Enhanced thermoelectric performance in AgSbTe2 with extremely low thermal conductivity via grain boundary defects.pdf,AgSbTe2,AgSb1-xFexTe2.01 (x=0.03),AgSb0.97Fe0.03Te2.01,1,No,Fe,x=0.03,Sb,,Fe (x=0.03) @ Sb site,,,,1.8 dimensionless,623 K
10.1063/1.4828478,Enhanced thermoelectric performance in Bi-doped p-type AgSbTe2 compounds.pdf,AgSbTe2,"Ag(Sb1-xBix)Te2, x=0",AgSbTe2,1,No,Bi,0,Sb,,Bi (0) @ Sb site,,164 uVK^-1,3.6 10^4 Sm^-1,,300 K
10.1063/1.4828478,Enhanced thermoelectric performance in Bi-doped p-type AgSbTe2 compounds.pdf,AgSbTe2,"Ag(Sb1-xBix)Te2, x=0",AgSbTe2,1,No,Bi,0,Sb,,Bi (0) @ Sb site,,,,0.9 dimensionless,570 K
10.1063/1.4828478,Enhanced thermoelectric performance in Bi-doped p-type AgSbTe2 compounds.pdf,AgSbTe2,"Ag(Sb1-xBix)Te2, x=0.03",AgBi0.03Sb0.97Te2,1,No,Bi,0.03,Sb,,Bi (0.03) @ Sb site,,244 uVK^-1,1.10 10^4 Sm^-1,,300 K
10.1063/1.4828478,Enhanced thermoelectric performance in Bi-doped p-type AgSbTe2 compounds.pdf,AgSbTe2,"Ag(Sb1-xBix)Te2, x=0.03",AgBi0.03Sb0.97Te2,1,No,Bi,0.03,Sb,,Bi (0.03) @ Sb site,,,,0.6 dimensionless,570 K
10.1063/1.4828478,Enhanced thermoelectric performance in Bi-doped p-type AgSbTe2 compounds.pdf,AgSbTe2,"Ag(Sb1-xBix)Te2, x=0.05",AgBi0.05Sb0.95Te2,1,No,Bi,0.05,Sb,,Bi (0.05) @ Sb site,,201 uVK^-1,2.02 10^4 Sm^-1,,300 K
10.1063/1.4828478,Enhanced thermoelectric performance in Bi-doped p-type AgSbTe2 compounds.pdf,AgSbTe2,"Ag(Sb1-xBix)Te2, x=0.05",AgBi0.05Sb0.95Te2,1,No,Bi,0.05,Sb,,Bi (0.05) @ Sb site,,,,1.04 dimensionless,570 K
10.1063/1.4828478,Enhanced thermoelectric performance in Bi-doped p-type AgSbTe2 compounds.pdf,AgSbTe2,"Ag(Sb1-xBix)Te2, x=0.07",AgBi0.07Sb0.93Te2,1,No,Bi,0.07,Sb,,Bi (0.07) @ Sb site,,222 uVK^-1,1.26 10^4 Sm^-1,,300 K
10.1063/1.4828478,Enhanced thermoelectric performance in Bi-doped p-type AgSbTe2 compounds.pdf,AgSbTe2,"Ag(Sb1-xBix)Te2, x=0.07",AgBi0.07Sb0.93Te2,1,No,Bi,0.07,Sb,,Bi (0.07) @ Sb site,,,,0.75 dimensionless,570 K
10.1063/1.4828478,Enhanced thermoelectric performance in Bi-doped p-type AgSbTe2 compounds.pdf,AgSbTe2,"Ag(Sb1-xBix)Te2, x=0.1",AgBi0.1Sb0.9Te2,1,No,Bi,0.1,Sb,,Bi (0.1) @ Sb site,,172 uVK^-1,0.85 10^4 Sm^-1,,300 K
10.1063/1.4828478,Enhanced thermoelectric performance in Bi-doped p-type AgSbTe2 compounds.pdf,AgSbTe2,"Ag(Sb1-xBix)Te2, x=0.1",AgBi0.1Sb0.9Te2,1,No,Bi,0.1,Sb,,Bi (0.1) @ Sb site,,,,0.5 dimensionless,570 K
10.1063/1.4828478,Enhanced thermoelectric performance in Bi-doped p-type AgSbTe2 compounds.pdf,AgSbTe2,AgBi0.03Sb0.97Te2,AgBi0.03Sb0.97Te2,1,No,Bi,0.03,Sb,,Bi (0.03) @ Sb site,,244 uVK-1,1.10 10^4 Sm-1,,300 K
10.1063/1.4828478,Enhanced thermoelectric performance in Bi-doped p-type AgSbTe2 compounds.pdf,AgSbTe2,AgBi0.05Sb0.95Te2,AgBi0.05Sb0.95Te2,1,No,Bi,0.05,Sb,,Bi (0.05) @ Sb site,,201 uVK-1,2.02 10^4 Sm-1,,300 K
10.1063/1.4828478,Enhanced thermoelectric performance in Bi-doped p-type AgSbTe2 compounds.pdf,AgSbTe2,AgBi0.05Sb0.95Te2,AgBi0.05Sb0.95Te2,1,No,Bi,0.05,Sb,,Bi (0.05) @ Sb site,,,,1.04 dimensionless,570 K
10.1063/1.4828478,Enhanced thermoelectric performance in Bi-doped p-type AgSbTe2 compounds.pdf,AgSbTe2,AgBi0.07Sb0.93Te2,AgBi0.07Sb0.93Te2,1,No,Bi,0.07,Sb,,Bi (0.07) @ Sb site,,222 uVK-1,1.26 10^4 Sm-1,,300 K
10.1063/1.4828478,Enhanced thermoelectric performance in Bi-doped p-type AgSbTe2 compounds.pdf,AgSbTe2,AgBi0.1Sb0.9Te2,AgBi0.1Sb0.9Te2,1,No,Bi,0.1,Sb,,Bi (0.1) @ Sb site,,172 uVK-1,0.85 10^4 Sm-1,,300 K
10.1063/1.4828478,Enhanced thermoelectric performance in Bi-doped p-type AgSbTe2 compounds.pdf,AgSbTe2,AgSbTe2,AgSbTe2,0,No,,,,,,,164 uVK-1,3.6 10^4 Sm-1,,300 K
