Repository: Harpriyaminhas/AgSbTe2_data_extraction

# AgSbTe2 Thermoelectric Dataset Extraction + Viewer

Pipeline and dataset for doping/thermoelectric-property data extracted from
173 journal-article PDFs on AgSbTe2-family thermoelectrics (Seebeck
coefficient, electrical conductivity, thermal conductivity, lattice thermal
conductivity, power factor, ZT), with dopant/co-dopant/doping-site and DOI
provenance for every data point.

**What's in this repo, and what's deliberately NOT:**
- Included: the extraction pipeline code, the Streamlit viewer app, the
  extracted dataset (CSV/Excel), and per-paper raw extraction JSON.
- **Not included**: the 173 source PDFs, or rendered page images of them.

File: output/AgSbTe2_Thermoelectric_Extracted_Data_long.csv (part 4 of 24)
source_pdf,doi,base_composition,sample_id,full_formula,num_dopants,is_codoped,primary_dopant_element,primary_dopant_pct,primary_dopant_site,codopant_elements,all_dopants_detail,property,value,unit,temperature_value,temperature_unit,source_type,source_detail,notes
Adv Funct Materials - 2026 - Abdellaoui - Stacking Fault Complexions in AgSbTe2 Thermoelectrics With Enhanced Electrical.pdf,10.1002/adfm.77083,AgSbTe2,Ag16.7Sb30Te53.3,Ag16.7Sb30Te53.3,3,Yes,Ag,depleted,Ag,Sb (enriched) @ Sb; Te (enriched) @ Te,Ag (depleted) @ Ag site; Sb (enriched) @ Sb site; Te (enriched) @ Te site,electrical conductivity,105.1,S/cm,,,body text,,Measured across LAGBs (containing stacking faults)
Adv Funct Materials - 2026 - Abdellaoui - Stacking Fault Complexions in AgSbTe2 Thermoelectrics With Enhanced Electrical.pdf,10.1002/adfm.77083,AgSbTe2,Ag16.7Sb30Te53.3,Ag16.7Sb30Te53.3,3,Yes,Ag,depleted,Ag,Sb (enriched) @ Sb; Te (enriched) @ Te,Ag (depleted) @ Ag site; Sb (enriched) @ Sb site; Te (enriched) @ Te site,electrical conductivity,87.2,S/cm,,,body text,,Measured in grain interior
Adv Funct Materials - 2026 - Abdellaoui - Stacking Fault Complexions in AgSbTe2 Thermoelectrics With Enhanced Electrical.pdf,10.1002/adfm.77083,AgSbTe2,Ag16.7Sb30Te53.3,Ag16.7Sb30Te53.3,3,Yes,Ag,depleted,Ag,Sb (enriched) @ Sb; Te (enriched) @ Te,Ag (depleted) @ Ag site; Sb (enriched) @ Sb site; Te (enriched) @ Te site,electrical conductivity,88.4,S/cm,,,body text,,Bulk electrical conductivity measured by Van der Pauw
Adv Funct Materials - 2026 - Abdellaoui - Stacking Fault Complexions in AgSbTe2 Thermoelectrics With Enhanced Electrical.pdf,10.1002/adfm.77083,AgSbTe2,Ag16.7Sb30Te53.3,Ag16.7Sb30Te53.3,0,No,,,,,,electrical conductivity,88.4,S/cm,,,text,body text,Bulk electrical conductivity measured by Van der Pauw method.
Adv Funct Materials - 2026 - Abdellaoui - Stacking Fault Complexions in AgSbTe2 Thermoelectrics With Enhanced Electrical.pdf,10.1002/adfm.77083,AgSbTe2,Ag16.7Sb30Te53.3,Ag16.7Sb30Te53.3,0,No,,,,,,electrical conductivity,105.1,S/cm,,,figure,Figure 4d,Visually estimated/reported value for electrical conductivity across the stacking faults (SFs).
Adv Funct Materials - 2026 - Zhang - Improving Stability of High‐Performance AgSbTe2 Thermoelectrics by Lattice Regulation.pdf,10.1002/adfm.75160,AgSbTe2,AgSbTe2,AgSbTe2,0,No,,,,,,ZT,1.7,dimensionless,650,K,body text,Abstract and Section 2.2,
Adv Funct Materials - 2026 - Zhang - Improving Stability of High‐Performance AgSbTe2 Thermoelectrics by Lattice Regulation.pdf,10.1002/adfm.75160,AgSbTe2,AgSb0.97Pb0.03Te2,AgSb0.97Pb0.03Te2,1,No,Pb,0.03,Sb,,Pb (0.03) @ Sb site,ZT,1.7,dimensionless,650,K,body text,Abstract and Section 2.2,
Adv Funct Materials - 2026 - Zhang - Improving Stability of High‐Performance AgSbTe2 Thermoelectrics by Lattice Regulation.pdf,10.1002/adfm.75160,AgSbTe2,AgSb1-xPbxTe2 (x=0),AgSbTe2,1,No,none,0,unclear,,none (0) @ unclear site,,,,,,,,
Adv Funct Materials - 2026 - Zhang - Improving Stability of High‐Performance AgSbTe2 Thermoelectrics by Lattice Regulation.pdf,10.1002/adfm.75160,AgSbTe2,AgSb1-xPbxTe2 (x=0.01),AgSb0.99Pb0.01Te2,1,No,Pb,0.01,Sb,,Pb (0.01) @ Sb site,,,,,,,,
Adv Funct Materials - 2026 - Zhang - Improving Stability of High‐Performance AgSbTe2 Thermoelectrics by Lattice Regulation.pdf,10.1002/adfm.75160,AgSbTe2,AgSb1-xPbxTe2 (x=0.02),AgSb0.98Pb0.02Te2,1,No,Pb,0.02,Sb,,Pb (0.02) @ Sb site,,,,,,,,
Adv Funct Materials - 2026 - Zhang - Improving Stability of High‐Performance AgSbTe2 Thermoelectrics by Lattice Regulation.pdf,10.1002/adfm.75160,AgSbTe2,AgSb1-xPbxTe2 (x=0.03),AgSb0.97Pb0.03Te2,1,No,Pb,0.03,Sb,,Pb (0.03) @ Sb site,,,,,,,,
Adv Funct Materials - 2026 - Zhang - Improving Stability of High‐Performance AgSbTe2 Thermoelectrics by Lattice Regulation.pdf,10.1002/adfm.75160,AgSbTe2,AgSb1-xPbxTe2 (x=0.04),AgSb0.96Pb0.04Te2,1,No,Pb,0.04,Sb,,Pb (0.04) @ Sb site,,,,,,,,
Adv Funct Materials - 2026 - Zhang - Improving Stability of High‐Performance AgSbTe2 Thermoelectrics by Lattice Regulation.pdf,10.1002/adfm.75160,AgSbTe2,AgSb1-xPbxTe2 (x=0.05),AgSb0.95Pb0.05Te2,1,No,Pb,0.05,Sb,,Pb (0.05) @ Sb site,,,,,,,,
Adv Funct Materials - 2026 - Zhang - Improving Stability of High‐Performance AgSbTe2 Thermoelectrics by Lattice Regulation.pdf,10.1002/adfm.75160,AgSbTe2,AgSb1-xPbxTe2 (x=0.08),AgSb0.92Pb0.08Te2,1,No,Pb,0.08,Sb,,Pb (0.08) @ Sb site,,,,,,,,
Adv Funct Materials - 2026 - Zhang - Improving Stability of High‐Performance AgSbTe2 Thermoelectrics by Lattice Regulation.pdf,10.1002/adfm.75160,AgSbTe2,AgSb1-xPbxTe2 (x=0),AgSbTe2,1,No,Pb,x=0,Sb,,Pb (x=0) @ Sb site,Seebeck coefficient,250,uV/K,300,K,figure,,Visually estimated from Fig. 5a
Adv Funct Materials - 2026 - Zhang - Improving Stability of High‐Performance AgSbTe2 Thermoelectrics by Lattice Regulation.pdf,10.1002/adfm.75160,AgSbTe2,AgSb1-xPbxTe2 (x=0),AgSbTe2,1,No,Pb,x=0,Sb,,Pb (x=0) @ Sb site,electrical conductivity,5,mOhm*cm,300,K,figure,,Visually estimated from Fig. 5b
Adv Funct Materials - 2026 - Zhang - Improving Stability of High‐Performance AgSbTe2 Thermoelectrics by Lattice Regulation.pdf,10.1002/adfm.75160,AgSbTe2,AgSb1-xPbxTe2 (x=0),AgSbTe2,1,No,Pb,x=0,Sb,,Pb (x=0) @ Sb site,thermal conductivity,0.6,W/m*K,300,K,figure,,Visually estimated from Fig. 5c
Adv Funct Materials - 2026 - Zhang - Improving Stability of High‐Performance AgSbTe2 Thermoelectrics by Lattice Regulation.pdf,10.1002/adfm.75160,AgSbTe2,AgSb1-xPbxTe2 (x=0),AgSbTe2,1,No,Pb,x=0,Sb,,Pb (x=0) @ Sb site,ZT,0.5,dimensionless,300,K,figure,,Visually estimated from Fig. 5d
Adv Funct Materials - 2026 - Zhang - Improving Stability of High‐Performance AgSbTe2 Thermoelectrics by Lattice Regulation.pdf,10.1002/adfm.75160,AgSbTe2,AgSb1-xPbxTe2 (x=0.03),AgSb0.97Pb0.03Te2,1,No,Pb,x=0.03,Sb,,Pb (x=0.03) @ Sb site,Seebeck coefficient,240,uV/K,300,K,figure,,Visually estimated from Fig. 5a
Adv Funct Materials - 2026 - Zhang - Improving Stability of High‐Performance AgSbTe2 Thermoelectrics by Lattice Regulation.pdf,10.1002/adfm.75160,AgSbTe2,AgSb1-xPbxTe2 (x=0.03),AgSb0.97Pb0.03Te2,1,No,Pb,x=0.03,Sb,,Pb (x=0.03) @ Sb site,electrical conductivity,6,mOhm*cm,300,K,figure,,Visually estimated from Fig. 5b
Adv Funct Materials - 2026 - Zhang - Improving Stability of High‐Performance AgSbTe2 Thermoelectrics by Lattice Regulation.pdf,10.1002/adfm.75160,AgSbTe2,AgSb1-xPbxTe2 (x=0.03),AgSb0.97Pb0.03Te2,1,No,Pb,x=0.03,Sb,,Pb (x=0.03) @ Sb site,thermal conductivity,0.5,W/m*K,300,K,figure,,Visually estimated from Fig. 5c
Adv Funct Materials - 2026 - Zhang - Improving Stability of High‐Performance AgSbTe2 Thermoelectrics by Lattice Regulation.pdf,10.1002/adfm.75160,AgSbTe2,AgSb1-xPbxTe2 (x=0.03),AgSb0.97Pb0.03Te2,1,No,Pb,x=0.03,Sb,,Pb (x=0.03) @ Sb site,ZT,0.6,dimensionless,300,K,figure,,Visually estimated from Fig. 5d
Adv Funct Materials - 2026 - Zhang - Improving Stability of High‐Performance AgSbTe2 Thermoelectrics by Lattice Regulation.pdf,10.1002/adfm.75160,AgSbTe2,AgSb1-xPbxTe2 (x=0.03),AgSb0.97Pb0.03Te2,1,No,Pb,x=0.03,Sb,,Pb (x=0.03) @ Sb site,ZT,1.7,dimensionless,650,K,body text,,Peak ZT value mentioned in text
Advanced Energy Materials - 2011 - Chen - SnTe AgSbTe2 Thermoelectric Alloys.pdf,10.1002/aenm.201100460,Ag0.366Sb0.558Te,(Ag0.366Sb0.558Te)1-x(SnTe)x,(Ag0.366Sb0.558Te)1-x(SnTe)x,1,No,Sn,x,multiple sites,,Sn (x) @ multiple sites site,ZT,0.9,dimensionless,> 500,K,body text,"Page 4, column 2",at x ~ 20-25%
Advanced Energy Materials - 2011 - Chen - SnTe AgSbTe2 Thermoelectric Alloys.pdf,10.1002/aenm.201100460,Ag0.366Sb0.558Te,(Ag0.366Sb0.558Te)1-x(SnTe)x,(Ag0.366Sb0.558Te)1-x(SnTe)x,1,No,Sn,x,multiple sites,,Sn (x) @ multiple sites site,ZT,0.8,dimensionless,> 500,K,body text,"Page 4, column 2",at x ~ 50-60%
Advanced Energy Materials - 2011 - Chen - SnTe AgSbTe2 Thermoelectric Alloys.pdf,10.1002/aenm.201100460,Ag0.366Sb0.558Te,(Ag0.366Sb0.558Te)1-x(SnTe)x,(Ag0.366Sb0.558Te)1-x(SnTe)x,1,No,Sn,x,multiple sites,,Sn (x) @ multiple sites site,ZT,0.9,dimensionless,500,K,figure,Fig 3c,Visually estimated from Fig 3c for x=0.20-0.25 composition.
Advanced Energy Materials - 2011 - Chen - SnTe AgSbTe2 Thermoelectric Alloys.pdf,10.1002/aenm.201100460,Ag0.366Sb0.558Te,(Ag0.366Sb0.558Te)1-x(SnTe)x,(Ag0.366Sb0.558Te)1-x(SnTe)x,1,No,Sn,x,multiple sites,,Sn (x) @ multiple sites site,ZT,0.8,dimensionless,500,K,figure,Fig 3c,Visually estimated from Fig 3c for x=0.50-0.60 composition.
Advanced Energy Materials - 2011 - Han - Lead‐Free Thermoelectrics  High Figure of Merit in p‐type AgSnmSbTem 2.pdf,10.1002/aenm.201100613,AgSnmSbTem+2,AgSn2SbTe4,AgSn2SbTe4,2,Yes,Ag,m=2,unclear,Sb (m=2) @ unclear,Ag (m=2) @ unclear site; Sb (m=2) @ unclear site,thermal conductivity,1.45,W m-1 K-1,,,body text,,Value is 1.45 +/- 0.05 W m-1 K-1 throughout the temperature range.
Advanced Energy Materials - 2011 - Han - Lead‐Free Thermoelectrics  High Figure of Merit in p‐type AgSnmSbTem 2.pdf,10.1002/aenm.201100613,AgSnmSbTem+2,AgSn2SbTe4,AgSn2SbTe4,2,Yes,Ag,m=2,unclear,Sb (m=2) @ unclear,Ag (m=2) @ unclear site; Sb (m=2) @ unclear site,lattice thermal conductivity,0.41,W m-1 K-1,300,K,body text,,
Advanced Energy Materials - 2011 - Han - Lead‐Free Thermoelectrics  High Figure of Merit in p‐type AgSnmSbTem 2.pdf,10.1002/aenm.201100613,AgSnmSbTem+2,AgSn4SbTe6,AgSn4SbTe6,2,Yes,Ag,m=4,unclear,Sb (m=4) @ unclear,Ag (m=4) @ unclear site; Sb (m=4) @ unclear site,ZT,1.00,dimensionless,710,K,body text,,
Advanced Energy Materials - 2011 - Han - Lead‐Free Thermoelectrics  High Figure of Merit in p‐type AgSnmSbTem 2.pdf,10.1002/aenm.201100613,AgSnmSbTem+2,AgSn5SbTe7,AgSn5SbTe7,2,Yes,Ag,m=5,unclear,Sb (m=5) @ unclear,Ag (m=5) @ unclear site; Sb (m=5) @ unclear site,power factor,23,μW cm-1 K-2,710,K,body text,,
Advanced Energy Materials - 2011 - Han - Lead‐Free Thermoelectrics  High Figure of Merit in p‐type AgSnmSbTem 2.pdf,10.1002/aenm.201100613,AgSnmSbTem+2,AgSn5SbTe7,AgSn5SbTe7,2,Yes,Ag,m=5,unclear,Sb (m=5) @ unclear,Ag (m=5) @ unclear site; Sb (m=5) @ unclear site,ZT,0.92,dimensionless,710,K,body text,,
Advanced Energy Materials - 2011 - Han - Lead‐Free Thermoelectrics  High Figure of Merit in p‐type AgSnmSbTem 2.pdf,10.1002/aenm.201100613,AgSnmSbTem+2,AgSn10SbTe12,AgSn10SbTe12,2,Yes,Ag,m=10,unclear,Sb (m=10) @ unclear,Ag (m=10) @ unclear site; Sb (m=10) @ unclear site,lattice thermal conductivity,1.14,W m-1 K-1,300,K,body text,,
Advanced Energy Materials - 2011 - Han - Lead‐Free Thermoelectrics  High Figure of Merit in p‐type AgSnmSbTem 2.pdf,10.1002/aenm.201100613,AgSnmSbTem+2,m=2,AgSn2SbTe4,0,No,,,,,,electrical conductivity,1500,S cm-1,300,K,figure,Fig. 3a,Visually estimated from Fig. 3a
Advanced Energy Materials - 2011 - Han - Lead‐Free Thermoelectrics  High Figure of Merit in p‐type AgSnmSbTem 2.pdf,10.1002/aenm.201100613,AgSnmSbTem+2,m=2,AgSn2SbTe4,0,No,,,,,,Seebeck coefficient,60,uV K-1,300,K,figure,Fig. 3b,Visually estimated from Fig. 3b
Advanced Energy Materials - 2011 - Han - Lead‐Free Thermoelectrics  High Figure of Merit in p‐type AgSnmSbTem 2.pdf,10.1002/aenm.201100613,AgSnmSbTem+2,m=2,AgSn2SbTe4,0,No,,,,,,ZT,0.15,dimensionless,300,K,figure,Fig. 6,Visually estimated from Fig. 6
Advanced Energy Materials - 2011 - Han - Lead‐Free Thermoelectrics  High Figure of Merit in p‐type AgSnmSbTem 2.pdf,10.1002/aenm.201100613,AgSnmSbTem+2,m=4,AgSn4SbTe6,0,No,,,,,,electrical conductivity,1200,S cm-1,300,K,figure,Fig. 3a,Visually estimated from Fig. 3a
Advanced Energy Materials - 2011 - Han - Lead‐Free Thermoelectrics  High Figure of Merit in p‐type AgSnmSbTem 2.pdf,10.1002/aenm.201100613,AgSnmSbTem+2,m=4,AgSn4SbTe6,0,No,,,,,,Seebeck coefficient,70,uV K-1,300,K,figure,Fig. 3b,Visually estimated from Fig. 3b
Advanced Energy Materials - 2011 - Han - Lead‐Free Thermoelectrics  High Figure of Merit in p‐type AgSnmSbTem 2.pdf,10.1002/aenm.201100613,AgSnmSbTem+2,m=4,AgSn4SbTe6,0,No,,,,,,ZT,0.1,dimensionless,300,K,figure,Fig. 6,Visually estimated from Fig. 6
Advanced Energy Materials - 2011 - Han - Lead‐Free Thermoelectrics  High Figure of Merit in p‐type AgSnmSbTem 2.pdf,10.1002/aenm.201100613,AgSnmSbTem+2,m=5,AgSn5SbTe7,0,No,,,,,,electrical conductivity,1000,S cm-1,300,K,figure,Fig. 3a,Visually estimated from Fig. 3a
Advanced Energy Materials - 2011 - Han - Lead‐Free Thermoelectrics  High Figure of Merit in p‐type AgSnmSbTem 2.pdf,10.1002/aenm.201100613,AgSnmSbTem+2,m=5,AgSn5SbTe7,0,No,,,,,,Seebeck coefficient,80,uV K-1,300,K,figure,Fig. 3b,Visually estimated from Fig. 3b
Advanced Energy Materials - 2011 - Han - Lead‐Free Thermoelectrics  High Figure of Merit in p‐type AgSnmSbTem 2.pdf,10.1002/aenm.201100613,AgSnmSbTem+2,m=5,AgSn5SbTe7,0,No,,,,,,ZT,0.08,dimensionless,300,K,figure,Fig. 6,Visually estimated from Fig. 6
Advanced Energy Materials - 2011 - Han - Lead‐Free Thermoelectrics  High Figure of Merit in p‐type AgSnmSbTem 2.pdf,10.1002/aenm.201100613,AgSnmSbTem+2,m=10,AgSn10SbTe12,0,No,,,,,,electrical conductivity,800,S cm-1,300,K,figure,Fig. 3a,Visually estimated from Fig. 3a
Advanced Energy Materials - 2011 - Han - Lead‐Free Thermoelectrics  High Figure of Merit in p‐type AgSnmSbTem 2.pdf,10.1002/aenm.201100613,AgSnmSbTem+2,m=10,AgSn10SbTe12,0,No,,,,,,Seebeck coefficient,90,uV K-1,300,K,figure,Fig. 3b,Visually estimated from Fig. 3b
Advanced Energy Materials - 2011 - Han - Lead‐Free Thermoelectrics  High Figure of Merit in p‐type AgSnmSbTem 2.pdf,10.1002/aenm.201100613,AgSnmSbTem+2,m=10,AgSn10SbTe12,0,No,,,,,,ZT,0.05,dimensionless,300,K,figure,Fig. 6,Visually estimated from Fig. 6
Advanced Energy Materials - 2017 - Hong - Achieving zT   2 in p‐Type AgSbTe2 xSex Alloys via Exploring the Extra Light.pdf,10.1002/aenm.201702333,AgSbTe2,AgSbTe2,AgSbTe2,0,No,,,,,,Seebeck coefficient,305,µV K-1,450,K,body text,Section 2.1,
Advanced Energy Materials - 2017 - Hong - Achieving zT   2 in p‐Type AgSbTe2 xSex Alloys via Exploring the Extra Light.pdf,10.1002/aenm.201702333,AgSbTe2,AgSbTe2,AgSbTe2,0,No,,,,,,power factor,8.3,µW cm-1 K-2,550,K,body text,Section 2.1,
Advanced Energy Materials - 2017 - Hong - Achieving zT   2 in p‐Type AgSbTe2 xSex Alloys via Exploring the Extra Light.pdf,10.1002/aenm.201702333,AgSbTe2,AgSbTe1.9Se0.1,AgSbTe1.9Se0.1,1,No,Se,x=0.1,Te,,Se (x=0.1) @ Te site,Seebeck coefficient,324,µV K-1,550,K,body text,Section 2.1,
Advanced Energy Materials - 2017 - Hong - Achieving zT   2 in p‐Type AgSbTe2 xSex Alloys via Exploring the Extra Light.pdf,10.1002/aenm.201702333,AgSbTe2,AgSbTe1.8Se0.2,AgSbTe1.8Se0.2,1,No,Se,x=0.2,Te,,Se (x=0.2) @ Te site,electrical conductivity,140,S cm-1,300-773,K,body text,Section 2.1,
Advanced Energy Materials - 2017 - Hong - Achieving zT   2 in p‐Type AgSbTe2 xSex Alloys via Exploring the Extra Light.pdf,10.1002/aenm.201702333,AgSbTe2,AgSbTe1.8Se0.2,AgSbTe1.8Se0.2,1,No,Se,x=0.2,Te,,Se (x=0.2) @ Te site,thermal conductivity,0.27,W m-1 K-1,,,body text,Section 2.3,
Advanced Energy Materials - 2017 - Hong - Achieving zT   2 in p‐Type AgSbTe2 xSex Alloys via Exploring the Extra Light.pdf,10.1002/aenm.201702333,AgSbTe2,AgSbTe1.85Se0.15,AgSbTe1.85Se0.15,1,No,Se,x=0.15,Te,,Se (x=0.15) @ Te site,power factor,14.5,µW cm-1 K-2,550,K,body text,Section 2.1,
Advanced Energy Materials - 2017 - Hong - Achieving zT   2 in p‐Type AgSbTe2 xSex Alloys via Exploring the Extra Light.pdf,10.1002/aenm.201702333,AgSbTe2,AgSbTe2 (x=0),AgSbTe2,1,No,Se,x=0,Te,,Se (x=0) @ Te site,ZT,0.4,dimensionless,300,K,figure,Fig. 1a,Visually estimated from Fig. 1a
Advanced Energy Materials - 2017 - Hong - Achieving zT   2 in p‐Type AgSbTe2 xSex Alloys via Exploring the Extra Light.pdf,10.1002/aenm.201702333,AgSbTe2,AgSbTe2 (x=0),AgSbTe2,1,No,Se,x=0,Te,,Se (x=0) @ Te site,ZT,1.2,dimensionless,600,K,figure,Fig. 1a,Visually estimated from Fig. 1a
Advanced Energy Materials - 2017 - Hong - Achieving zT   2 in p‐Type AgSbTe2 xSex Alloys via Exploring the Extra Light.pdf,10.1002/aenm.201702333,AgSbTe2,AgSbTe1.95Se0.05 (x=0.05),AgSbTe1.95Se0.05,1,No,Se,x=0.05,Te,,Se (x=0.05) @ Te site,ZT,0.45,dimensionless,300,K,figure,Fig. 1a,Visually estimated from Fig. 1a
Advanced Energy Materials - 2017 - Hong - Achieving zT   2 in p‐Type AgSbTe2 xSex Alloys via Exploring the Extra Light.pdf,10.1002/aenm.201702333,AgSbTe2,AgSbTe1.95Se0.05 (x=0.05),AgSbTe1.95Se0.05,1,No,Se,x=0.05,Te,,Se (x=0.05) @ Te site,ZT,1.4,dimensionless,600,K,figure,Fig. 1a,Visually estimated from Fig. 1a
Advanced Energy Materials - 2017 - Hong - Achieving zT   2 in p‐Type AgSbTe2 xSex Alloys via Exploring the Extra Light.pdf,10.1002/aenm.201702333,AgSbTe2,AgSbTe1.9Se0.1 (x=0.1),AgSbTe1.9Se0.1,1,No,Se,x=0.1,Te,,Se (x=0.1) @ Te site,ZT,0.5,dimensionless,300,K,figure,Fig. 1a,Visually estimated from Fig. 1a
Advanced Energy Materials - 2017 - Hong - Achieving zT   2 in p‐Type AgSbTe2 xSex Alloys via Exploring the Extra Light.pdf,10.1002/aenm.201702333,AgSbTe2,AgSbTe1.9Se0.1 (x=0.1),AgSbTe1.9Se0.1,1,No,Se,x=0.1,Te,,Se (x=0.1) @ Te site,ZT,1.6,dimensionless,600,K,figure,Fig. 1a,Visually estimated from Fig. 1a
Advanced Energy Materials - 2017 - Hong - Achieving zT   2 in p‐Type AgSbTe2 xSex Alloys via Exploring the Extra Light.pdf,10.1002/aenm.201702333,AgSbTe2,AgSbTe1.85Se0.15 (x=0.15),AgSbTe1.85Se0.15,1,No,Se,x=0.15,Te,,Se (x=0.15) @ Te site,ZT,0.55,dimensionless,300,K,figure,Fig. 1a,Visually estimated from Fig. 1a
Advanced Energy Materials - 2017 - Hong - Achieving zT   2 in p‐Type AgSbTe2 xSex Alloys via Exploring the Extra Light.pdf,10.1002/aenm.201702333,AgSbTe2,AgSbTe1.85Se0.15 (x=0.15),AgSbTe1.85Se0.15,1,No,Se,x=0.15,Te,,Se (x=0.15) @ Te site,ZT,2.0,dimensionless,600,K,figure,Fig. 1a,Visually estimated from Fig. 1a
Advanced Energy Materials - 2017 - Hong - Achieving zT   2 in p‐Type AgSbTe2 xSex Alloys via Exploring the Extra Light.pdf,10.1002/aenm.201702333,AgSbTe2,AgSbTe1.8Se0.2 (x=0.2),AgSbTe1.8Se0.2,1,No,Se,x=0.2,Te,,Se (x=0.2) @ Te site,ZT,0.6,dimensionless,300,K,figure,Fig. 1a,Visually estimated from Fig. 1a
Advanced Energy Materials - 2017 - Hong - Achieving zT   2 in p‐Type AgSbTe2 xSex Alloys via Exploring the Extra Light.pdf,10.1002/aenm.201702333,AgSbTe2,AgSbTe1.8Se0.2 (x=0.2),AgSbTe1.8Se0.2,1,No,Se,x=0.2,Te,,Se (x=0.2) @ Te site,ZT,1.8,dimensionless,600,K,figure,Fig. 1a,Visually estimated from Fig. 1a
Advanced Energy Materials - 2026 - Li - Rare‐Earth Yttrium Doping Advances High‐Performance AgSbTe2 Thermoelectrics.pdf,10.1002/aenm.202505258,AgSbTe2,AgSbTe2 (x=0.00),AgSbTe2,0,No,,,,,,electrical conductivity,160,S cm-1,298,K,text,Page 4,
Advanced Energy Materials - 2026 - Li - Rare‐Earth Yttrium Doping Advances High‐Performance AgSbTe2 Thermoelectrics.pdf,10.1002/aenm.202505258,AgSbTe2,AgSbTe2 (x=0.00),AgSbTe2,0,No,,,,,,Seebeck coefficient,280,µV K-1,423,K,text,Page 5,
Advanced Energy Materials - 2026 - Li - Rare‐Earth Yttrium Doping Advances High‐Performance AgSbTe2 Thermoelectrics.pdf,10.1002/aenm.202505258,AgSbTe2,AgSb0.99Y0.01Te2 (x=0.01),AgSb0.99Y0.01Te2,1,No,Y,1%,Sb,,Y (1%) @ Sb site,electrical conductivity,209,S cm-1,298,K,text,Page 4,
Advanced Energy Materials - 2026 - Li - Rare‐Earth Yttrium Doping Advances High‐Performance AgSbTe2 Thermoelectrics.pdf,10.1002/aenm.202505258,AgSbTe2,AgSb0.98Y0.02Te2 (x=0.02),AgSb0.98Y0.02Te2,1,No,Y,2%,Sb,,Y (2%) @ Sb site,electrical conductivity,292,S cm-1,525,K,text,Page 4,
Advanced Energy Materials - 2026 - Li - Rare‐Earth Yttrium Doping Advances High‐Performance AgSbTe2 Thermoelectrics.pdf,10.1002/aenm.202505258,AgSbTe2,AgSb0.98Y0.02Te2 (x=0.02),AgSb0.98Y0.02Te2,1,No,Y,2%,Sb,,Y (2%) @ Sb site,Seebeck coefficient,266,µV K-1,373,K,text,Page 5,
Advanced Energy Materials - 2026 - Li - Rare‐Earth Yttrium Doping Advances High‐Performance AgSbTe2 Thermoelectrics.pdf,10.1002/aenm.202505258,AgSbTe2,AgSb0.98Y0.02Te2 (x=0.02),AgSb0.98Y0.02Te2,1,No,Y,2%,Sb,,Y (2%) @ Sb site,power factor,17.7,µW cm-1 K-2,523,K,text,Page 5,
Advanced Energy Materials - 2026 - Li - Rare‐Earth Yttrium Doping Advances High‐Performance AgSbTe2 Thermoelectrics.pdf,10.1002/aenm.202505258,AgSbTe2,AgSb0.98Y0.02Te2 (x=0.02),AgSb0.98Y0.02Te2,1,No,Y,2%,Sb,,Y (2%) @ Sb site,lattice thermal conductivity,0.26,W m-1 K-1,523,K,text,Page 6,
Advanced Energy Materials - 2026 - Li - Rare‐Earth Yttrium Doping Advances High‐Performance AgSbTe2 Thermoelectrics.pdf,10.1002/aenm.202505258,AgSbTe2,AgSb0.98Y0.02Te2 (x=0.02),AgSb0.98Y0.02Te2,1,No,Y,2%,Sb,,Y (2%) @ Sb site,ZT,1.92,dimensionless,623,K,text,Page 2,
Advanced Energy Materials - 2026 - Li - Rare‐Earth Yttrium Doping Advances High‐Performance AgSbTe2 Thermoelectrics.pdf,10.1002/aenm.202505258,AgSbTe2,AgSb0.97Y0.03Te2 (x=0.03),AgSb0.97Y0.03Te2,1,No,Y,3%,Sb,,Y (3%) @ Sb site,,,,,,,,
Advanced Energy Materials - 2026 - Li - Rare‐Earth Yttrium Doping Advances High‐Performance AgSbTe2 Thermoelectrics.pdf,10.1002/aenm.202505258,AgSbTe2,AgSb1-xYxTe2 (x=0.00),AgSbTe2,1,No,Y,0,Sb,,Y (0) @ Sb site,,,,,,,,
Advanced Energy Materials - 2026 - Li - Rare‐Earth Yttrium Doping Advances High‐Performance AgSbTe2 Thermoelectrics.pdf,10.1002/aenm.202505258,AgSbTe2,AgSb1-xYxTe2 (x=0.01),AgSb0.99Y0.01Te2,1,No,Y,0.01,Sb,,Y (0.01) @ Sb site,,,,,,,,
Advanced Energy Materials - 2026 - Li - Rare‐Earth Yttrium Doping Advances High‐Performance AgSbTe2 Thermoelectrics.pdf,10.1002/aenm.202505258,AgSbTe2,AgSb1-xYxTe2 (x=0.02),AgSb0.98Y0.02Te2,1,No,Y,0.02,Sb,,Y (0.02) @ Sb site,,,,,,,,
Advanced Energy Materials - 2026 - Li - Rare‐Earth Yttrium Doping Advances High‐Performance AgSbTe2 Thermoelectrics.pdf,10.1002/aenm.202505258,AgSbTe2,AgSb1-xYxTe2 (x=0.03),AgSb0.97Y0.03Te2,1,No,Y,0.03,Sb,,Y (0.03) @ Sb site,,,,,,,,
Advanced Energy Materials - 2026 - Li - Rare‐Earth Yttrium Doping Advances High‐Performance AgSbTe2 Thermoelectrics.pdf,10.1002/aenm.202505258,AgSbTe2,AgSbTe2,AgSbTe2,0,No,,,,,,electrical conductivity,160,S cm-1,300,K,figure,,Visually estimated from Fig. 4a
Advanced Energy Materials - 2026 - Li - Rare‐Earth Yttrium Doping Advances High‐Performance AgSbTe2 Thermoelectrics.pdf,10.1002/aenm.202505258,AgSbTe2,AgSbTe2,AgSbTe2,0,No,,,,,,Seebeck coefficient,240,uV K-1,300,K,figure,,Visually estimated from Fig. 4b
Advanced Energy Materials - 2026 - Li - Rare‐Earth Yttrium Doping Advances High‐Performance AgSbTe2 Thermoelectrics.pdf,10.1002/aenm.202505258,AgSbTe2,AgSbTe2,AgSbTe2,0,No,,,,,,power factor,9,uW cm-1 K-2,300,K,figure,,Visually estimated from Fig. 4c
Advanced Energy Materials - 2026 - Li - Rare‐Earth Yttrium Doping Advances High‐Performance AgSbTe2 Thermoelectrics.pdf,10.1002/aenm.202505258,AgSbTe2,AgSbTe2,AgSbTe2,0,No,,,,,,thermal conductivity,0.48,W m-1 K-1,300,K,figure,,Visually estimated from Fig. 4f
Advanced Energy Materials - 2026 - Li - Rare‐Earth Yttrium Doping Advances High‐Performance AgSbTe2 Thermoelectrics.pdf,10.1002/aenm.202505258,AgSbTe2,AgSbTe2,AgSbTe2,0,No,,,,,,lattice thermal conductivity,0.40,W m-1 K-1,300,K,figure,,Visually estimated from Fig. 4g
Advanced Energy Materials - 2026 - Li - Rare‐Earth Yttrium Doping Advances High‐Performance AgSbTe2 Thermoelectrics.pdf,10.1002/aenm.202505258,AgSbTe2,AgSbTe2,AgSbTe2,0,No,,,,,,ZT,0.6,dimensionless,300,K,figure,,Visually estimated from Fig. 4h
Advanced Energy Materials - 2026 - Li - Rare‐Earth Yttrium Doping Advances High‐Performance AgSbTe2 Thermoelectrics.pdf,10.1002/aenm.202505258,AgSbTe2,AgSb0.99Y0.01Te2,AgSb0.99Y0.01Te2,1,No,Y,0.01,Sb,,Y (0.01) @ Sb site,electrical conductivity,200,S cm-1,300,K,figure,,Visually estimated from Fig. 4a
Advanced Energy Materials - 2026 - Li - Rare‐Earth Yttrium Doping Advances High‐Performance AgSbTe2 Thermoelectrics.pdf,10.1002/aenm.202505258,AgSbTe2,AgSb0.99Y0.01Te2,AgSb0.99Y0.01Te2,1,No,Y,0.01,Sb,,Y (0.01) @ Sb site,Seebeck coefficient,250,uV K-1,300,K,figure,,Visually estimated from Fig. 4b
Advanced Energy Materials - 2026 - Li - Rare‐Earth Yttrium Doping Advances High‐Performance AgSbTe2 Thermoelectrics.pdf,10.1002/aenm.202505258,AgSbTe2,AgSb0.99Y0.01Te2,AgSb0.99Y0.01Te2,1,No,Y,0.01,Sb,,Y (0.01) @ Sb site,power factor,12,uW cm-1 K-2,300,K,figure,,Visually estimated from Fig. 4c
Advanced Energy Materials - 2026 - Li - Rare‐Earth Yttrium Doping Advances High‐Performance AgSbTe2 Thermoelectrics.pdf,10.1002/aenm.202505258,AgSbTe2,AgSb0.99Y0.01Te2,AgSb0.99Y0.01Te2,1,No,Y,0.01,Sb,,Y (0.01) @ Sb site,thermal conductivity,0.47,W m-1 K-1,300,K,figure,,Visually estimated from Fig. 4f
Advanced Energy Materials - 2026 - Li - Rare‐Earth Yttrium Doping Advances High‐Performance AgSbTe2 Thermoelectrics.pdf,10.1002/aenm.202505258,AgSbTe2,AgSb0.99Y0.01Te2,AgSb0.99Y0.01Te2,1,No,Y,0.01,Sb,,Y (0.01) @ Sb site,lattice thermal conductivity,0.38,W m-1 K-1,300,K,figure,,Visually estimated from Fig. 4g
Advanced Energy Materials - 2026 - Li - Rare‐Earth Yttrium Doping Advances High‐Performance AgSbTe2 Thermoelectrics.pdf,10.1002/aenm.202505258,AgSbTe2,AgSb0.99Y0.01Te2,AgSb0.99Y0.01Te2,1,No,Y,0.01,Sb,,Y (0.01) @ Sb site,ZT,0.7,dimensionless,300,K,figure,,Visually estimated from Fig. 4h
Advanced Energy Materials - 2026 - Li - Rare‐Earth Yttrium Doping Advances High‐Performance AgSbTe2 Thermoelectrics.pdf,10.1002/aenm.202505258,AgSbTe2,AgSb0.98Y0.02Te2,AgSb0.98Y0.02Te2,1,No,Y,0.02,Sb,,Y (0.02) @ Sb site,electrical conductivity,210,S cm-1,300,K,figure,,Visually estimated from Fig. 4a
Advanced Energy Materials - 2026 - Li - Rare‐Earth Yttrium Doping Advances High‐Performance AgSbTe2 Thermoelectrics.pdf,10.1002/aenm.202505258,AgSbTe2,AgSb0.98Y0.02Te2,AgSb0.98Y0.02Te2,1,No,Y,0.02,Sb,,Y (0.02) @ Sb site,Seebeck coefficient,255,uV K-1,300,K,figure,,Visually estimated from Fig. 4b
Advanced Energy Materials - 2026 - Li - Rare‐Earth Yttrium Doping Advances High‐Performance AgSbTe2 Thermoelectrics.pdf,10.1002/aenm.202505258,AgSbTe2,AgSb0.98Y0.02Te2,AgSb0.98Y0.02Te2,1,No,Y,0.02,Sb,,Y (0.02) @ Sb site,power factor,13,uW cm-1 K-2,300,K,figure,,Visually estimated from Fig. 4c
Advanced Energy Materials - 2026 - Li - Rare‐Earth Yttrium Doping Advances High‐Performance AgSbTe2 Thermoelectrics.pdf,10.1002/aenm.202505258,AgSbTe2,AgSb0.98Y0.02Te2,AgSb0.98Y0.02Te2,1,No,Y,0.02,Sb,,Y (0.02) @ Sb site,thermal conductivity,0.46,W m-1 K-1,300,K,figure,,Visually estimated from Fig. 4f
Advanced Energy Materials - 2026 - Li - Rare‐Earth Yttrium Doping Advances High‐Performance AgSbTe2 Thermoelectrics.pdf,10.1002/aenm.202505258,AgSbTe2,AgSb0.98Y0.02Te2,AgSb0.98Y0.02Te2,1,No,Y,0.02,Sb,,Y (0.02) @ Sb site,lattice thermal conductivity,0.36,W m-1 K-1,300,K,figure,,Visually estimated from Fig. 4g
Advanced Energy Materials - 2026 - Li - Rare‐Earth Yttrium Doping Advances High‐Performance AgSbTe2 Thermoelectrics.pdf,10.1002/aenm.202505258,AgSbTe2,AgSb0.98Y0.02Te2,AgSb0.98Y0.02Te2,1,No,Y,0.02,Sb,,Y (0.02) @ Sb site,ZT,0.75,dimensionless,300,K,figure,,Visually estimated from Fig. 4h
Advanced Energy Materials - 2026 - Li - Rare‐Earth Yttrium Doping Advances High‐Performance AgSbTe2 Thermoelectrics.pdf,10.1002/aenm.202505258,AgSbTe2,AgSb0.97Y0.03Te2,AgSb0.97Y0.03Te2,1,No,Y,0.03,Sb,,Y (0.03) @ Sb site,electrical conductivity,205,S cm-1,300,K,figure,,Visually estimated from Fig. 4a
Advanced Energy Materials - 2026 - Li - Rare‐Earth Yttrium Doping Advances High‐Performance AgSbTe2 Thermoelectrics.pdf,10.1002/aenm.202505258,AgSbTe2,AgSb0.97Y0.03Te2,AgSb0.97Y0.03Te2,1,No,Y,0.03,Sb,,Y (0.03) @ Sb site,Seebeck coefficient,252,uV K-1,300,K,figure,,Visually estimated from Fig. 4b
Advanced Energy Materials - 2026 - Li - Rare‐Earth Yttrium Doping Advances High‐Performance AgSbTe2 Thermoelectrics.pdf,10.1002/aenm.202505258,AgSbTe2,AgSb0.97Y0.03Te2,AgSb0.97Y0.03Te2,1,No,Y,0.03,Sb,,Y (0.03) @ Sb site,power factor,12.5,uW cm-1 K-2,300,K,figure,,Visually estimated from Fig. 4c
Advanced Energy Materials - 2026 - Li - Rare‐Earth Yttrium Doping Advances High‐Performance AgSbTe2 Thermoelectrics.pdf,10.1002/aenm.202505258,AgSbTe2,AgSb0.97Y0.03Te2,AgSb0.97Y0.03Te2,1,No,Y,0.03,Sb,,Y (0.03) @ Sb site,thermal conductivity,0.47,W m-1 K-1,300,K,figure,,Visually estimated from Fig. 4f
Advanced Energy Materials - 2026 - Li - Rare‐Earth Yttrium Doping Advances High‐Performance AgSbTe2 Thermoelectrics.pdf,10.1002/aenm.202505258,AgSbTe2,AgSb0.97Y0.03Te2,AgSb0.97Y0.03Te2,1,No,Y,0.03,Sb,,Y (0.03) @ Sb site,lattice thermal conductivity,0.37,W m-1 K-1,300,K,figure,,Visually estimated from Fig. 4g
Advanced Energy Materials - 2026 - Li - Rare‐Earth Yttrium Doping Advances High‐Performance AgSbTe2 Thermoelectrics.pdf,10.1002/aenm.202505258,AgSbTe2,AgSb0.97Y0.03Te2,AgSb0.97Y0.03Te2,1,No,Y,0.03,Sb,,Y (0.03) @ Sb site,ZT,0.72,dimensionless,300,K,figure,,Visually estimated from Fig. 4h
Advanced Materials - 2006 - Androulakis - Nanostructuring and High Thermoelectric Efficiency in p‐Type Ag Pb1   ySny mSbTe2.pdf,10.1002/adma.200502770,Ag(Pb1-ySny)mSbTe2+m,Ag0.5Pb6Sn2Sb0.2Te10,Ag0.5Pb6Sn2Sb0.2Te10,3,Yes,Pb,1-y,Ag,Sn (y) @ Ag; Sb (0.2) @ Ag,Pb (1-y) @ Ag site; Sn (y) @ Ag site; Sb (0.2) @ Ag site,electrical conductivity,1000,S cm-1,room temperature,,text,"Page 2, body text",
Advanced Materials - 2006 - Androulakis - Nanostructuring and High Thermoelectric Efficiency in p‐Type Ag Pb1   ySny mSbTe2.pdf,10.1002/adma.200502770,Ag(Pb1-ySny)mSbTe2+m,Ag0.5Pb6Sn2Sb0.2Te10,Ag0.5Pb6Sn2Sb0.2Te10,3,Yes,Pb,1-y,Ag,Sn (y) @ Ag; Sb (0.2) @ Ag,Pb (1-y) @ Ag site; Sn (y) @ Ag site; Sb (0.2) @ Ag site,electrical conductivity,200,S cm-1,700,K,text,"Page 2, body text",
Advanced Materials - 2006 - Androulakis - Nanostructuring and High Thermoelectric Efficiency in p‐Type Ag Pb1   ySny mSbTe2.pdf,10.1002/adma.200502770,Ag(Pb1-ySny)mSbTe2+m,Ag0.5Pb6Sn2Sb0.2Te10,Ag0.5Pb6Sn2Sb0.2Te10,3,Yes,Pb,1-y,Ag,Sn (y) @ Ag; Sb (0.2) @ Ag,Pb (1-y) @ Ag site; Sn (y) @ Ag site; Sb (0.2) @ Ag site,ZT,1.45,dimensionless,627,K,text,"Page 3, body text",
Advanced Materials - 2006 - Androulakis - Nanostructuring and High Thermoelectric Efficiency in p‐Type Ag Pb1   ySny mSbTe2.pdf,10.1002/adma.200502770,Ag(Pb1-ySny)mSbTe2+m,AgPb12Sn4Sb0.4Te20,AgPb12Sn4Sb0.4Te20,0,No,,,,,,lattice thermal conductivity,0.70,W m-1 K-1,room temperature,,text,"Page 3, body text",
Advanced Materials - 2006 - Androulakis - Nanostructuring and High Thermoelectric Efficiency in p‐Type Ag Pb1   ySny mSbTe2.pdf,10.1002/adma.200502770,Ag(Pb1-ySny)mSbTe2+m,AgPb12Sn4Sb0.4Te20,AgPb12Sn4Sb0.4Te20,0,No,,,,,,lattice thermal conductivity,0.43,W m-1 K-1,620,K,text,"Page 3, body text",
Advanced Materials - 2006 - Androulakis - Nanostructuring and High Thermoelectric Efficiency in p‐Type Ag Pb1   ySny mSbTe2.pdf,10.1002/adma.200502770,Ag(Pb1-ySny)mSbTe2+m,AgPb14Sn6Sb0.4Te24,AgPb14Sn6Sb0.4Te24,0,No,,,,,,,,,,,,,
Advanced Materials - 2006 - Androulakis - Nanostructuring and High Thermoelectric Efficiency in p‐Type Ag Pb1   ySny mSbTe2.pdf,10.1002/adma.200502770,Ag(Pb1-ySny)mSbTe2+m,AgPb10Sn10Sb0.67Te22,AgPb10Sn10Sb0.67Te22,0,No,,,,,,,,,,,,,
Advanced Materials - 2006 - Androulakis - Nanostructuring and High Thermoelectric Efficiency in p‐Type Ag Pb1   ySny mSbTe2.pdf,10.1002/adma.200502770,Ag(Pb1-ySny)mSbTe2+m,Ag0.9Pb5Sn3Sb0.7Te12,Ag0.9Pb5Sn3Sb0.7Te12,0,No,,,,,,,,,,,,,
Advanced Materials - 2006 - Androulakis - Nanostructuring and High Thermoelectric Efficiency in p‐Type Ag Pb1   ySny mSbTe2.pdf,10.1002/adma.200502770,Ag(Pb1-ySny)mSbTe2+m,Ag0.5Pb6Sn2Sb0.2Te10,Ag0.5Pb6Sn2Sb0.2Te10,3,Yes,Pb,6,unclear,Sn (2) @ unclear; Sb (0.2) @ unclear,Pb (6) @ unclear site; Sn (2) @ unclear site; Sb (0.2) @ unclear site,electrical conductivity,1000,S/cm,300,K,figure,Fig. 1a,Visually estimated from Fig. 1a
Advanced Materials - 2006 - Androulakis - Nanostructuring and High Thermoelectric Efficiency in p‐Type Ag Pb1   ySny mSbTe2.pdf,10.1002/adma.200502770,Ag(Pb1-ySny)mSbTe2+m,Ag0.5Pb6Sn2Sb0.2Te10,Ag0.5Pb6Sn2Sb0.2Te10,3,Yes,Pb,6,unclear,Sn (2) @ unclear; Sb (0.2) @ unclear,Pb (6) @ unclear site; Sn (2) @ unclear site; Sb (0.2) @ unclear site,Seebeck coefficient,50,uV/K,300,K,figure,Fig. 1a,Visually estimated from Fig. 1a
Advanced Materials - 2006 - Androulakis - Nanostructuring and High Thermoelectric Efficiency in p‐Type Ag Pb1   ySny mSbTe2.pdf,10.1002/adma.200502770,Ag(Pb1-ySny)mSbTe2+m,Ag0.5Pb6Sn2Sb0.2Te10,Ag0.5Pb6Sn2Sb0.2Te10,3,Yes,Pb,6,unclear,Sn (2) @ unclear; Sb (0.2) @ unclear,Pb (6) @ unclear site; Sn (2) @ unclear site; Sb (0.2) @ unclear site,ZT,1.45,dimensionless,627,K,figure,Fig. 3a,Visually estimated from Fig. 3a
Advanced Materials - 2006 - Androulakis - Nanostructuring and High Thermoelectric Efficiency in p‐Type Ag Pb1   ySny mSbTe2.pdf,10.1002/adma.200502770,Ag(Pb1-ySny)mSbTe2+m,AgPb12Sn4Sb0.4Te20,AgPb12Sn4Sb0.4Te20,3,Yes,Pb,12,unclear,Sn (4) @ unclear; Sb (0.4) @ unclear,Pb (12) @ unclear site; Sn (4) @ unclear site; Sb (0.4) @ unclear site,lattice thermal conductivity,0.7,W/mK,300,K,figure,Fig. 1d,Visually estimated from Fig. 1d
Advanced Materials - 2022 - Zhang - Defect‐Engineering‐Stabilized AgSbTe2 with High Thermoelectric Performance.pdf,10.1002/adma.202208994,AgSbTe2,Pristine AgSbTe2,AgSbTe2,0,No,,,,,,electrical conductivity,89,S cm-1,300,K,text,"Page 4, Results and Discussion",
Advanced Materials - 2022 - Zhang - Defect‐Engineering‐Stabilized AgSbTe2 with High Thermoelectric Performance.pdf,10.1002/adma.202208994,AgSbTe2,Pristine AgSbTe2,AgSbTe2,0,No,,,,,,ZT,0.6,dimensionless,673,K,text,"Page 2, Results and Discussion",
Advanced Materials - 2022 - Zhang - Defect‐Engineering‐Stabilized AgSbTe2 with High Thermoelectric Performance.pdf,10.1002/adma.202208994,AgSbTe2,AgSbTe1.85Se0.1S0.05,AgSbTe1.85Se0.1S0.05,2,Yes,Se,0.1,Te,S (0.05) @ Te,Se (0.1) @ Te site; S (0.05) @ Te site,electrical conductivity,244,S cm-1,300,K,text,"Page 4, Results and Discussion",
Advanced Materials - 2022 - Zhang - Defect‐Engineering‐Stabilized AgSbTe2 with High Thermoelectric Performance.pdf,10.1002/adma.202208994,AgSbTe2,AgSbTe1.85Se0.1S0.05,AgSbTe1.85Se0.1S0.05,2,Yes,Se,0.1,Te,S (0.05) @ Te,Se (0.1) @ Te site; S (0.05) @ Te site,power factor,2.1,mW m-1 K-2,673,K,text,"Page 5, Results and Discussion",
Advanced Materials - 2022 - Zhang - Defect‐Engineering‐Stabilized AgSbTe2 with High Thermoelectric Performance.pdf,10.1002/adma.202208994,AgSbTe2,AgSbTe1.85Se0.1S0.05,AgSbTe1.85Se0.1S0.05,2,Yes,Se,0.1,Te,S (0.05) @ Te,Se (0.1) @ Te site; S (0.05) @ Te site,lattice thermal conductivity,0.31,W m-1 K-1,,,text,"Page 8, Conclusion",
Advanced Materials - 2022 - Zhang - Defect‐Engineering‐Stabilized AgSbTe2 with High Thermoelectric Performance.pdf,10.1002/adma.202208994,AgSbTe2,AgSbTe1.85Se0.1S0.05,AgSbTe1.85Se0.1S0.05,2,Yes,Se,0.1,Te,S (0.05) @ Te,Se (0.1) @ Te site; S (0.05) @ Te site,ZT,2.3,dimensionless,673,K,text,"Page 7, Results and Discussion",
Advanced Materials - 2022 - Zhang - Defect‐Engineering‐Stabilized AgSbTe2 with High Thermoelectric Performance.pdf,10.1002/adma.202208994,AgSbTe2,AgSbTe2,AgSbTe2,0,No,,,,,,ZT,0.6,dimensionless,673,K,figure,Figure 1A,Visually estimated from Figure 1A
Advanced Materials - 2022 - Zhang - Defect‐Engineering‐Stabilized AgSbTe2 with High Thermoelectric Performance.pdf,10.1002/adma.202208994,AgSbTe2,AgSbTe1.9Se0.05S0.05,AgSbTe1.9Se0.05S0.05,2,Yes,Se,0.05,Te,S (0.05) @ Te,Se (0.05) @ Te site; S (0.05) @ Te site,ZT,1.8,dimensionless,673,K,figure,Figure 1A,Visually estimated from Figure 1A
Advanced Materials - 2022 - Zhang - Defect‐Engineering‐Stabilized AgSbTe2 with High Thermoelectric Performance.pdf,10.1002/adma.202208994,AgSbTe2,AgSbTe1.85Se0.1S0.05,AgSbTe1.85Se0.1S0.05,2,Yes,Se,0.1,Te,S (0.05) @ Te,Se (0.1) @ Te site; S (0.05) @ Te site,ZT,2.3,dimensionless,673,K,figure,Figure 1A,Visually estimated from Figure 1A
Advanced Materials - 2022 - Zhang - Defect‐Engineering‐Stabilized AgSbTe2 with High Thermoelectric Performance.pdf,10.1002/adma.202208994,AgSbTe2,AgSbTe1.8Se0.1S0.1,AgSbTe1.8Se0.1S0.1,2,Yes,Se,0.1,Te,S (0.1) @ Te,Se (0.1) @ Te site; S (0.1) @ Te site,ZT,2.1,dimensionless,673,K,figure,Figure 1A,Visually estimated from Figure 1A
Advanced Materials - 2022 - Zhang - Defect‐Engineering‐Stabilized AgSbTe2 with High Thermoelectric Performance.pdf,10.1002/adma.202208994,AgSbTe2,AgSbTe2,AgSbTe2,0,No,,,,,,electrical conductivity,0.8,x10^4 S/m,300,K,figure,Fig. 4A,Visually estimated from Fig. 4A
Advanced Materials - 2022 - Zhang - Defect‐Engineering‐Stabilized AgSbTe2 with High Thermoelectric Performance.pdf,10.1002/adma.202208994,AgSbTe2,AgSbTe2,AgSbTe2,0,No,,,,,,Seebeck coefficient,240,uV/K,300,K,figure,Fig. 4B,Visually estimated from Fig. 4B
Advanced Materials - 2022 - Zhang - Defect‐Engineering‐Stabilized AgSbTe2 with High Thermoelectric Performance.pdf,10.1002/adma.202208994,AgSbTe2,AgSbTe2,AgSbTe2,0,No,,,,,,power factor,0.6,mWm^-1K^-2,300,K,figure,Fig. 4E,Visually estimated from Fig. 4E
Advanced Materials - 2022 - Zhang - Defect‐Engineering‐Stabilized AgSbTe2 with High Thermoelectric Performance.pdf,10.1002/adma.202208994,AgSbTe2,AgSbTe2,AgSbTe2,0,No,,,,,,thermal conductivity,0.55,Wm^-1K^-1,300,K,figure,Fig. 4F,Visually estimated from Fig. 4F
Advanced Materials - 2022 - Zhang - Defect‐Engineering‐Stabilized AgSbTe2 with High Thermoelectric Performance.pdf,10.1002/adma.202208994,AgSbTe2,AgSbTe1.9Se0.05S0.05,AgSbTe1.9Se0.05S0.05,2,Yes,Se,0.05,Te,S (0.05) @ Te,Se (0.05) @ Te site; S (0.05) @ Te site,electrical conductivity,1.1,x10^4 S/m,300,K,figure,Fig. 4A,Visually estimated from Fig. 4A
Advanced Materials - 2022 - Zhang - Defect‐Engineering‐Stabilized AgSbTe2 with High Thermoelectric Performance.pdf,10.1002/adma.202208994,AgSbTe2,AgSbTe1.9Se0.05S0.05,AgSbTe1.9Se0.05S0.05,2,Yes,Se,0.05,Te,S (0.05) @ Te,Se (0.05) @ Te site; S (0.05) @ Te site,Seebeck coefficient,230,uV/K,300,K,figure,Fig. 4B,Visually estimated from Fig. 4B
Advanced Materials - 2022 - Zhang - Defect‐Engineering‐Stabilized AgSbTe2 with High Thermoelectric Performance.pdf,10.1002/adma.202208994,AgSbTe2,AgSbTe1.9Se0.05S0.05,AgSbTe1.9Se0.05S0.05,2,Yes,Se,0.05,Te,S (0.05) @ Te,Se (0.05) @ Te site; S (0.05) @ Te site,power factor,0.65,mWm^-1K^-2,300,K,figure,Fig. 4E,Visually estimated from Fig. 4E
Advanced Materials - 2022 - Zhang - Defect‐Engineering‐Stabilized AgSbTe2 with High Thermoelectric Performance.pdf,10.1002/adma.202208994,AgSbTe2,AgSbTe1.9Se0.05S0.05,AgSbTe1.9Se0.05S0.05,2,Yes,Se,0.05,Te,S (0.05) @ Te,Se (0.05) @ Te site; S (0.05) @ Te site,thermal conductivity,0.52,Wm^-1K^-1,300,K,figure,Fig. 4F,Visually estimated from Fig. 4F
Advanced Materials - 2022 - Zhang - Defect‐Engineering‐Stabilized AgSbTe2 with High Thermoelectric Performance.pdf,10.1002/adma.202208994,AgSbTe2,AgSbTe1.85Se0.1S0.05,AgSbTe1.85Se0.1S0.05,2,Yes,Se,0.1,Te,S (0.05) @ Te,Se (0.1) @ Te site; S (0.05) @ Te site,electrical conductivity,2.4,x10^4 S/m,300,K,figure,Fig. 4A,Visually estimated from Fig. 4A
Advanced Materials - 2022 - Zhang - Defect‐Engineering‐Stabilized AgSbTe2 with High Thermoelectric Performance.pdf,10.1002/adma.202208994,AgSbTe2,AgSbTe1.85Se0.1S0.05,AgSbTe1.85Se0.1S0.05,2,Yes,Se,0.1,Te,S (0.05) @ Te,Se (0.1) @ Te site; S (0.05) @ Te site,Seebeck coefficient,230,uV/K,300,K,figure,Fig. 4B,Visually estimated from Fig. 4B
Advanced Materials - 2022 - Zhang - Defect‐Engineering‐Stabilized AgSbTe2 with High Thermoelectric Performance.pdf,10.1002/adma.202208994,AgSbTe2,AgSbTe1.85Se0.1S0.05,AgSbTe1.85Se0.1S0.05,2,Yes,Se,0.1,Te,S (0.05) @ Te,Se (0.1) @ Te site; S (0.05) @ Te site,power factor,1.3,mWm^-1K^-2,300,K,figure,Fig. 4E,Visually estimated from Fig. 4E
Advanced Materials - 2022 - Zhang - Defect‐Engineering‐Stabilized AgSbTe2 with High Thermoelectric Performance.pdf,10.1002/adma.202208994,AgSbTe2,AgSbTe1.85Se0.1S0.05,AgSbTe1.85Se0.1S0.05,2,Yes,Se,0.1,Te,S (0.05) @ Te,Se (0.1) @ Te site; S (0.05) @ Te site,thermal conductivity,0.5,Wm^-1K^-1,300,K,figure,Fig. 4F,Visually estimated from Fig. 4F
Advanced Materials - 2022 - Zhang - Defect‐Engineering‐Stabilized AgSbTe2 with High Thermoelectric Performance.pdf,10.1002/adma.202208994,AgSbTe2,AgSbTe1.8Se0.1S0.1,AgSbTe1.8Se0.1S0.1,2,Yes,Se,0.1,Te,S (0.1) @ Te,Se (0.1) @ Te site; S (0.1) @ Te site,electrical conductivity,1.9,x10^4 S/m,300,K,figure,Fig. 4A,Visually estimated from Fig. 4A
Advanced Materials - 2022 - Zhang - Defect‐Engineering‐Stabilized AgSbTe2 with High Thermoelectric Performance.pdf,10.1002/adma.202208994,AgSbTe2,AgSbTe1.8Se0.1S0.1,AgSbTe1.8Se0.1S0.1,2,Yes,Se,0.1,Te,S (0.1) @ Te,Se (0.1) @ Te site; S (0.1) @ Te site,Seebeck coefficient,230,uV/K,300,K,figure,Fig. 4B,Visually estimated from Fig. 4B
