Repository: Harpriyaminhas/AgSbTe2_data_extraction

# AgSbTe2 Thermoelectric Dataset Extraction + Viewer

Pipeline and dataset for doping/thermoelectric-property data extracted from
173 journal-article PDFs on AgSbTe2-family thermoelectrics (Seebeck
coefficient, electrical conductivity, thermal conductivity, lattice thermal
conductivity, power factor, ZT), with dopant/co-dopant/doping-site and DOI
provenance for every data point.

**What's in this repo, and what's deliberately NOT:**
- Included: the extraction pipeline code, the Streamlit viewer app, the
  extracted dataset (CSV/Excel), and per-paper raw extraction JSON.
- **Not included**: the 173 source PDFs, or rendered page images of them.

File: output/AgSbTe2_Thermoelectric_Refined_Data.csv (part 4 of 9)
doi,source_pdf,base_composition,sample_id,full_formula,num_dopants,is_codoped,primary_dopant_element,primary_dopant_ratio,primary_dopant_site,codopant_elements,all_dopants_detail,power_factor,seebeck_coefficient,electrical_conductivity,ZT,temperature
10.1016/j.jallcom.2010.10.131,Enhanced thermoelectric performance in Na-doped p-type nonstoichiometric AgSbTe2 compound.pdf,AgSbTe2,Ag0.98Na0.02SbTe2.02,Ag0.98Na0.02SbTe2.02,1,No,Na,0.02,Ag,,Na (0.02) @ Ag site,1.27 W m-1 K-2,,,,300 K
10.1016/j.jallcom.2010.10.131,Enhanced thermoelectric performance in Na-doped p-type nonstoichiometric AgSbTe2 compound.pdf,AgSbTe2,Ag0.98Na0.02SbTe2.02,Ag0.98Na0.02SbTe2.02,1,No,Na,0.02,Ag,,Na (0.02) @ Ag site,,,2.5e4 S m-1,,620 K
10.1016/j.jallcom.2010.10.131,Enhanced thermoelectric performance in Na-doped p-type nonstoichiometric AgSbTe2 compound.pdf,AgSbTe2,Ag0.99Na0.01SbTe2.02,Ag0.99Na0.01SbTe2.02,1,No,Na,0.01,Ag,,Na (0.01) @ Ag site,,,,1.50 dimensionless,650 K
10.1016/j.jallcom.2010.10.131,Enhanced thermoelectric performance in Na-doped p-type nonstoichiometric AgSbTe2 compound.pdf,AgSbTe2,AgSbTe2,AgSbTe2,0,No,,,,,,,250 uV K^-1,1.5 10^4 Sm^-1,0.45 dimensionless,300 K
10.1016/j.jallcom.2010.10.131,Enhanced thermoelectric performance in Na-doped p-type nonstoichiometric AgSbTe2 compound.pdf,AgSbTe2,AgSbTe2,AgSbTe2,0,No,,,,,,,,,1.15 dimensionless,650 K
10.1016/j.jallcom.2010.10.131,Enhanced thermoelectric performance in Na-doped p-type nonstoichiometric AgSbTe2 compound.pdf,AgSbTe2,Na0.01Ag0.99SbTe2,Na0.01Ag0.99SbTe2,1,No,Na,0.01,Ag,,Na (0.01) @ Ag site,,265 uV K^-1,1.2 10^4 Sm^-1,0.4 dimensionless,300 K
10.1016/j.jallcom.2010.10.131,Enhanced thermoelectric performance in Na-doped p-type nonstoichiometric AgSbTe2 compound.pdf,AgSbTe2,Na0.01Ag0.99SbTe2.02,Na0.01Ag0.99SbTe2.02,2,Yes,Na,0.01,Ag,Te (0.02) @ interstitial,Na (0.01) @ Ag site; Te (0.02) @ interstitial site,,255 uV K^-1,1.8 10^4 Sm^-1,0.5 dimensionless,300 K
10.1016/j.jallcom.2010.10.131,Enhanced thermoelectric performance in Na-doped p-type nonstoichiometric AgSbTe2 compound.pdf,AgSbTe2,Na0.02Ag0.98SbTe2,Na0.02Ag0.98SbTe2,1,No,Na,0.02,Ag,,Na (0.02) @ Ag site,1.27 W m-1 K-2,275 uV K^-1,1.0 10^4 Sm^-1,0.35 dimensionless,300 K
10.1016/j.jallcom.2010.10.131,Enhanced thermoelectric performance in Na-doped p-type nonstoichiometric AgSbTe2 compound.pdf,AgSbTe2,Na0.02Ag0.98SbTe2.02,Na0.02Ag0.98SbTe2.02,2,Yes,Na,0.02,Ag,Te (0.02) @ interstitial,Na (0.02) @ Ag site; Te (0.02) @ interstitial site,,240 uV K^-1,2.2 10^4 Sm^-1,0.55 dimensionless,300 K
10.1016/j.ceramint.2020.08.182,Enhanced thermoelectric performance of p-type sintered BiSbTe-based composites with AgSbTe2 addition.pdf,BST (Bi0.5Sb1.5Te3) with AgSbTe2 addition,BST-0 wt% AgSbTe2,Bi0.48Sb1.52Te3,1,No,AgSbTe2,0 wt%,unclear,,AgSbTe2 (0 wt%) @ unclear site,36 μW cm-1 K-2,205 μV K-1,850 S cm-1,,300 K
10.1016/j.ceramint.2020.08.182,Enhanced thermoelectric performance of p-type sintered BiSbTe-based composites with AgSbTe2 addition.pdf,BST (Bi0.5Sb1.5Te3) with AgSbTe2 addition,BST-0 wt% AgSbTe2,Bi0.48Sb1.52Te3,1,No,AgSbTe2,0 wt%,unclear,,AgSbTe2 (0 wt%) @ unclear site,,,,0.8 dimensionless,325 K
10.1016/j.ceramint.2020.08.182,Enhanced thermoelectric performance of p-type sintered BiSbTe-based composites with AgSbTe2 addition.pdf,BST (Bi0.5Sb1.5Te3) with AgSbTe2 addition,BST-0 wt% AgSbTe2,Bi0.48Sb1.52Te3,1,No,Ag,0 wt%,unclear,,Ag (0 wt%) @ unclear site,36 uW cm-1 K-2,205 uV K-1,850 S cm-1,0.8 dimensionless,not reported
10.1016/j.ceramint.2020.08.182,Enhanced thermoelectric performance of p-type sintered BiSbTe-based composites with AgSbTe2 addition.pdf,BST (Bi0.5Sb1.5Te3) with AgSbTe2 addition,BST-0.05 wt% AgSbTe2,Bi0.48Sb1.52Te3-0.05 wt% AgSbTe2,1,No,AgSbTe2,0.05 wt%,multiple sites,,AgSbTe2 (0.05 wt%) @ multiple sites site,,201 μV K-1,,,300 K
10.1016/j.ceramint.2020.08.182,Enhanced thermoelectric performance of p-type sintered BiSbTe-based composites with AgSbTe2 addition.pdf,BST (Bi0.5Sb1.5Te3) with AgSbTe2 addition,BST-0.05 wt% AgSbTe2,Bi0.48Sb1.52Te3 + 0.05 wt% AgSbTe2,1,No,Ag,0.05 wt%,multiple sites,,Ag (0.05 wt%) @ multiple sites site,,201 uV K-1,,,not reported
10.1016/j.ceramint.2020.08.182,Enhanced thermoelectric performance of p-type sintered BiSbTe-based composites with AgSbTe2 addition.pdf,BST (Bi0.5Sb1.5Te3) with AgSbTe2 addition,BST-0.1 wt% AgSbTe2,Bi0.48Sb1.52Te3-0.1 wt% AgSbTe2,1,No,AgSbTe2,0.1 wt%,multiple sites,,AgSbTe2 (0.1 wt%) @ multiple sites site,46 μW cm-1 K-2,,,,300 K
10.1016/j.ceramint.2020.08.182,Enhanced thermoelectric performance of p-type sintered BiSbTe-based composites with AgSbTe2 addition.pdf,BST (Bi0.5Sb1.5Te3) with AgSbTe2 addition,BST-0.1 wt% AgSbTe2,Bi0.5Sb1.5Te3 + 0.1 wt% AgSbTe2,1,No,AgSbTe2,0.1 wt%,unclear,,AgSbTe2 (0.1 wt%) @ unclear site,,190 uV K-1,1100 S cm-1,0.9 dimensionless,300 K
10.1016/j.ceramint.2020.08.182,Enhanced thermoelectric performance of p-type sintered BiSbTe-based composites with AgSbTe2 addition.pdf,BST (Bi0.5Sb1.5Te3) with AgSbTe2 addition,BST-0.1 wt% AgSbTe2,Bi0.48Sb1.52Te3-0.1 wt% AgSbTe2,1,No,AgSbTe2,0.1 wt%,multiple sites,,AgSbTe2 (0.1 wt%) @ multiple sites site,,,,1.15 dimensionless,325 K
10.1016/j.ceramint.2020.08.182,Enhanced thermoelectric performance of p-type sintered BiSbTe-based composites with AgSbTe2 addition.pdf,BST (Bi0.5Sb1.5Te3) with AgSbTe2 addition,BST-0.1 wt% AgSbTe2,Bi0.5Sb1.5Te3 + 0.1 wt% AgSbTe2,1,No,AgSbTe2,0.1 wt%,unclear,,AgSbTe2 (0.1 wt%) @ unclear site,,,,1.15 dimensionless,325 K
10.1016/j.ceramint.2020.08.182,Enhanced thermoelectric performance of p-type sintered BiSbTe-based composites with AgSbTe2 addition.pdf,BST (Bi0.5Sb1.5Te3) with AgSbTe2 addition,BST-0.1 wt% AgSbTe2,Bi0.48Sb1.52Te3 + 0.1 wt% AgSbTe2,1,No,Ag,0.1 wt%,multiple sites,,Ag (0.1 wt%) @ multiple sites site,46 uW cm-1 K-2,,,1.15 dimensionless,not reported
10.1016/j.ceramint.2020.08.182,Enhanced thermoelectric performance of p-type sintered BiSbTe-based composites with AgSbTe2 addition.pdf,BST (Bi0.5Sb1.5Te3) with AgSbTe2 addition,BST-0.2 wt% AgSbTe2,Bi0.48Sb1.52Te3-0.2 wt% AgSbTe2,1,No,AgSbTe2,0.2 wt%,multiple sites,,AgSbTe2 (0.2 wt%) @ multiple sites site,,182 μV K-1,1270 S cm-1,,300 K
10.1016/j.ceramint.2020.08.182,Enhanced thermoelectric performance of p-type sintered BiSbTe-based composites with AgSbTe2 addition.pdf,BST (Bi0.5Sb1.5Te3) with AgSbTe2 addition,BST-0.2 wt% AgSbTe2,Bi0.48Sb1.52Te3 + 0.2 wt% AgSbTe2,1,No,Ag,0.2 wt%,multiple sites,,Ag (0.2 wt%) @ multiple sites site,,182 uV K-1,,,not reported
10.1063/1.3106102,Enhanced thermoelectric performance of.pdf,AgSbTe2,AgSbTe2 synthesized by HPHT,AgSbTe2,0,No,,,,,,0.0008 W/mK^2,155 uV/K,34000 ohm^-1 m^-1 | 44000 ohm^-1 m^-1,0.35 dimensionless,300 K
10.1063/1.3106102,Enhanced thermoelectric performance of.pdf,AgSbTe2,AgSbTe2 synthesized by HPHT,AgSbTe2,0,No,,,,,,0.00155 W/mK^2,215 uV/K,,1.07 dimensionless,513 K
10.1063/1.3106102,Enhanced thermoelectric performance of.pdf,AgSbTe2,HPHT synthesized AgSbTe2,AgSbTe2,0,No,,,,,,,,,0.48 dimensionless,300 K
10.1063/1.3106102,Enhanced thermoelectric performance of.pdf,AgSbTe2,HPHT synthesized AgSbTe2,AgSbTe2,0,No,,,,,,,,,1.07 dimensionless,513 K
10.1038/s41598-017-04885-1,Enhanced thermoelectric properties of AgSbTe2 obtained by controlling heterophases with Ce doping.pdf,AgSbTe2,Ag1-xCexTe2 (x=0.002),Ag0.998Ce0.002SbTe2,1,No,Ce,x=0.002,Ag,,Ce (x=0.002) @ Ag site,,,,1.5 dimensionless,673 K
10.1038/s41598-017-04885-1,Enhanced thermoelectric properties of AgSbTe2 obtained by controlling heterophases with Ce doping.pdf,AgSbTe2,AgSbTe2,AgSbTe2,0,No,,,,,,,250 uV/K,,0.4 dimensionless,300 K
10.1038/s41598-017-04885-1,Enhanced thermoelectric properties of AgSbTe2 obtained by controlling heterophases with Ce doping.pdf,AgSbTe2,AgSbTe2,AgSbTe2,0,No,,,,,,,,,0.92 dimensionless,673 K
10.1038/s41598-017-04885-1,Enhanced thermoelectric properties of AgSbTe2 obtained by controlling heterophases with Ce doping.pdf,AgSbTe2,x = 0.002,AgSb0.998Ce0.002Te2,1,No,Ce,x = 0.002,Sb,,Ce (x = 0.002) @ Sb site,1.55 mW/m·K2,,,1.5 dimensionless,673 K
10.1038/s41598-017-04885-1,Enhanced thermoelectric properties of AgSbTe2 obtained by controlling heterophases with Ce doping.pdf,AgSbTe2,x=0.001,Ag0.999Ce0.001SbTe2,1,No,Ce,x=0.001,unclear,,Ce (x=0.001) @ unclear site,,200 uV/K,,0.5 dimensionless,300 K
10.1038/s41598-017-04885-1,Enhanced thermoelectric properties of AgSbTe2 obtained by controlling heterophases with Ce doping.pdf,AgSbTe2,x=0.001,Ag0.999Ce0.001SbTe2,1,No,Ce,x=0.001,unclear,,Ce (x=0.001) @ unclear site,,,,1.2 dimensionless,673 K
10.1038/s41598-017-04885-1,Enhanced thermoelectric properties of AgSbTe2 obtained by controlling heterophases with Ce doping.pdf,AgSbTe2,x=0.002,Ag0.998Ce0.002SbTe2,1,No,Ce,x=0.002,unclear,,Ce (x=0.002) @ unclear site,,180 uV/K,,0.6 dimensionless,300 K
10.1038/s41598-017-04885-1,Enhanced thermoelectric properties of AgSbTe2 obtained by controlling heterophases with Ce doping.pdf,AgSbTe2,x=0.002,Ag0.998Ce0.002SbTe2,1,No,Ce,x=0.002,unclear,,Ce (x=0.002) @ unclear site,,,,1.5 dimensionless,673 K
10.1038/s41598-017-04885-1,Enhanced thermoelectric properties of AgSbTe2 obtained by controlling heterophases with Ce doping.pdf,AgSbTe2,x=0.003,Ag0.997Ce0.003SbTe2,1,No,Ce,x=0.003,unclear,,Ce (x=0.003) @ unclear site,,150 uV/K,,0.55 dimensionless,300 K
10.1038/s41598-017-04885-1,Enhanced thermoelectric properties of AgSbTe2 obtained by controlling heterophases with Ce doping.pdf,AgSbTe2,x=0.003,Ag0.997Ce0.003SbTe2,1,No,Ce,x=0.003,unclear,,Ce (x=0.003) @ unclear site,,,,1.3 dimensionless,673 K
10.1038/s41598-017-04885-1,Enhanced thermoelectric properties of AgSbTe2 obtained by controlling heterophases with Ce doping.pdf,AgSbTe2,x=0.004,Ag0.996Ce0.004SbTe2,1,No,Ce,x=0.004,unclear,,Ce (x=0.004) @ unclear site,,130 uV/K,,0.5 dimensionless,300 K
10.1038/s41598-017-04885-1,Enhanced thermoelectric properties of AgSbTe2 obtained by controlling heterophases with Ce doping.pdf,AgSbTe2,x=0.004,Ag0.996Ce0.004SbTe2,1,No,Ce,x=0.004,unclear,,Ce (x=0.004) @ unclear site,,,,1.2 dimensionless,673 K
10.1007/s40843-022-2211-8,Entropy engineering enhances the thermoelectric performance and microhardness of (GeTe)1−x(AgSb0.5Bi0.5Te2)x.pdf,GeTe-AgSbTe2-AgBiTe2 system,(GeTe)0.70(AgSb0.5Bi0.5Te2)0.30,(GeTe)0.70(AgSb0.5Bi0.5Te2)0.30,1,No,Bi,50% of Sb,Sb,,Bi (50% of Sb) @ Sb site,,245.6 μV K^-1,27.4 10^3 S m^-1,,300 K
10.1007/s40843-022-2211-8,Entropy engineering enhances the thermoelectric performance and microhardness of (GeTe)1−x(AgSb0.5Bi0.5Te2)x.pdf,GeTe-AgSbTe2-AgBiTe2 system,(GeTe)0.80(AgSb0.5Bi0.5Te2)0.20,(GeTe)0.80(AgSb0.5Bi0.5Te2)0.20,1,No,Bi,50% of Sb,Sb,,Bi (50% of Sb) @ Sb site,,,,1.60 dimensionless,723 K
10.1007/s40843-022-2211-8,Entropy engineering enhances the thermoelectric performance and microhardness of (GeTe)1−x(AgSb0.5Bi0.5Te2)x.pdf,GeTe-AgSbTe2-AgBiTe2 system,(GeTe)0.80(AgSb0.5Bi0.5Te2)0.20,(GeTe)0.80(AgSb0.5Bi0.5Te2)0.20,3,Yes,Ag,0.10,multiple sites,Sb (0.05) @ multiple sites; Bi (0.05) @ multiple sites,Ag (0.10) @ multiple sites site; Sb (0.05) @ multiple sites site; Bi (0.05) @ multiple sites site,,,,1.60 dimensionless,723 K
10.1007/s40843-022-2211-8,Entropy engineering enhances the thermoelectric performance and microhardness of (GeTe)1−x(AgSb0.5Bi0.5Te2)x.pdf,GeTe-AgSbTe2-AgBiTe2 system,(GeTe)0.80(AgSb0.5Bi0.5Te2)0.20,(GeTe)0.80(AgSb0.5Bi0.5Te2)0.20,2,Yes,Ge,0.80,multiple sites,Bi (0.5) @ Sb,Ge (0.80) @ multiple sites site; Bi (0.5) @ Sb site,,,,1.60 dimensionless,723 K
10.1007/s40843-022-2211-8,Entropy engineering enhances the thermoelectric performance and microhardness of (GeTe)1−x(AgSb0.5Bi0.5Te2)x.pdf,GeTe-AgSbTe2-AgBiTe2 system,(GeTe)0.80(AgSb0.5Bi0.5Te2)0.20,(GeTe)0.80(AgSb0.5Bi0.5Te2)0.20,1,No,Bi,50% of Sb,Sb,,Bi (50% of Sb) @ Sb site,,,,1.23 dimensionless,300-773 K
10.1007/s40843-022-2211-8,Entropy engineering enhances the thermoelectric performance and microhardness of (GeTe)1−x(AgSb0.5Bi0.5Te2)x.pdf,GeTe-AgSbTe2-AgBiTe2 system,(GeTe)0.80(AgSb0.5Bi0.5Te2)0.20,(GeTe)0.80(AgSb0.5Bi0.5Te2)0.20,2,Yes,Ge,0.80,multiple sites,Bi (0.5) @ Sb,Ge (0.80) @ multiple sites site; Bi (0.5) @ Sb site,,,,1.23 dimensionless,300-773 K
10.1063/1.5018477,Excellent thermoelectric performance achieved over broad temperature plateau in indium-doped SnTe-AgSbTe2 alloys.pdf,SnTe-AgSbTe2,(Sn0.995In0.005Te)0.8(Ag0.366Sb0.558Te)0.2,(Sn0.995In0.005Te)0.8(Ag0.366Sb0.558Te)0.2,3,Yes,In,0.5%,Sn,Ag (alloyed) @ Sn; Sb (alloyed) @ Sn,In (0.5%) @ Sn site; Ag (alloyed) @ Sn site; Sb (alloyed) @ Sn site,,,,1.3 dimensionless,873 K
10.1063/1.5018477,Excellent thermoelectric performance achieved over broad temperature plateau in indium-doped SnTe-AgSbTe2 alloys.pdf,SnTe-AgSbTe2,"(Sn0.995In0.005Te)1-x(Ag0.366Sb0.558Te)x, x=0.05",(Sn0.995In0.005Te)0.95(Ag0.366Sb0.558Te)0.05,3,Yes,In,0.005,Sn,Ag (0.05 * 0.366) @ multiple sites; Sb (0.05 * 0.558) @ multiple sites,In (0.005) @ Sn site; Ag (0.05 * 0.366) @ multiple sites site; Sb (0.05 * 0.558) @ multiple sites site,22 uW cm^-1 K^-2,160 uV K^-1,1.5 10^3 S cm^-1,0.9 dimensionless,873 K
10.1063/1.5018477,Excellent thermoelectric performance achieved over broad temperature plateau in indium-doped SnTe-AgSbTe2 alloys.pdf,SnTe-AgSbTe2,"(Sn0.995In0.005Te)1-x(Ag0.366Sb0.558Te)x, x=0.20",(Sn0.995In0.005Te)0.8(Ag0.366Sb0.558Te)0.2,3,Yes,In,0.005,Sn,Ag (0.2 * 0.366) @ multiple sites; Sb (0.2 * 0.558) @ multiple sites,In (0.005) @ Sn site; Ag (0.2 * 0.366) @ multiple sites site; Sb (0.2 * 0.558) @ multiple sites site,28 uW cm^-1 K^-2,175 uV K^-1,0.8 10^3 S cm^-1,1.3 dimensionless,873 K
10.1063/1.5018477,Excellent thermoelectric performance achieved over broad temperature plateau in indium-doped SnTe-AgSbTe2 alloys.pdf,SnTe-AgSbTe2,Sn0.995In0.005Te,Sn0.995In0.005Te,1,No,In,0.5%,Sn,,In (0.5%) @ Sn site,,,,0.89 dimensionless,873 K
10.1016/j.jallcom.2015.07.290,First-principles calculation of semiclassical thermoelectric properties of (AgSbSe2)n(AgSbTe2)n superlattices.pdf,AgSbTe2,AgSbTe2_bulk,AgSbTe2,3,Yes,hole,2 x 10^19 cm^-3,unclear,hole (70 x 10^19 cm^-3) @ unclear; hole (1 x 10^19 cm^-3) @ unclear,hole (2 x 10^19 cm^-3) @ unclear site; hole (70 x 10^19 cm^-3) @ unclear site; hole (1 x 10^19 cm^-3) @ unclear site,,100 uV/K,1.2 10^19 /Ohmms,,400 K
10.1016/j.jallcom.2015.07.290,First-principles calculation of semiclassical thermoelectric properties of (AgSbSe2)n(AgSbTe2)n superlattices.pdf,AgSbTe2,AgSbTe2_bulk,AgSbTe2,3,Yes,hole,2 x 10^19 cm^-3,unclear,hole (70 x 10^19 cm^-3) @ unclear; hole (1 x 10^19 cm^-3) @ unclear,hole (2 x 10^19 cm^-3) @ unclear site; hole (70 x 10^19 cm^-3) @ unclear site; hole (1 x 10^19 cm^-3) @ unclear site,,150 uV/K,2.4 10^19 /Ohmms,,600 K
10.1016/j.jallcom.2015.07.290,First-principles calculation of semiclassical thermoelectric properties of (AgSbSe2)n(AgSbTe2)n superlattices.pdf,AgSbTe2,bulk AgSbTe2,AgSbTe2,1,No,hole,70 * 10^19 cm^-3,unclear,,hole (70 * 10^19 cm^-3) @ unclear site,,1.3 ZT,,,720 K
10.1039/d5ta10429g,Ge-induced cation ordering for enhanced thermoelectric performance in AgSbTe2.pdf,AgSbTe2,AgSb0.92Ge0.08Te2 (x=0.08),AgSb0.92Ge0.08Te2,1,No,Ge,x=0.08,Sb,,Ge (x=0.08) @ Sb site,,,,0.75 dimensionless,300 K
10.1039/d5ta10429g,Ge-induced cation ordering for enhanced thermoelectric performance in AgSbTe2.pdf,AgSbTe2,AgSb0.92Ge0.08Te2 (x=0.08),AgSb0.92Ge0.08Te2,1,No,Ge,x=0.08,Sb,,Ge (x=0.08) @ Sb site,,,,1.1 dimensionless,675 K
10.1039/d5ta10429g,Ge-induced cation ordering for enhanced thermoelectric performance in AgSbTe2.pdf,AgSbTe2,AgSb0.94Ge0.06Te2,AgSb0.94Ge0.06Te2,1,No,Ge,0.06,Sb,,Ge (0.06) @ Sb site,1.19 mW m K-2,294 mV K-1,,,300 K
10.1039/d5ta10429g,Ge-induced cation ordering for enhanced thermoelectric performance in AgSbTe2.pdf,AgSbTe2,AgSb0.94Ge0.06Te2,AgSb0.94Ge0.06Te2,1,No,Ge,0.06,Sb,,Ge (0.06) @ Sb site,,,,1.31 dimensionless,673 K
10.1039/d5ta10429g,Ge-induced cation ordering for enhanced thermoelectric performance in AgSbTe2.pdf,AgSbTe2,AgSb0.94Ge0.06Te2 (x=0.06),AgSb0.94Ge0.06Te2,1,No,Ge,x=0.06,Sb,,Ge (x=0.06) @ Sb site,,,,0.8 dimensionless,300 K
10.1039/d5ta10429g,Ge-induced cation ordering for enhanced thermoelectric performance in AgSbTe2.pdf,AgSbTe2,AgSb0.94Ge0.06Te2 (x=0.06),AgSb0.94Ge0.06Te2,1,No,Ge,x=0.06,Sb,,Ge (x=0.06) @ Sb site,,,,1.3 dimensionless,675 K
10.1039/d5ta10429g,Ge-induced cation ordering for enhanced thermoelectric performance in AgSbTe2.pdf,AgSbTe2,AgSb0.96Ge0.04Te2,AgSb0.96Ge0.04Te2,1,No,Ge,0.04,Sb,,Ge (0.04) @ Sb site,,,188 S cm-1,,300 K
10.1039/d5ta10429g,Ge-induced cation ordering for enhanced thermoelectric performance in AgSbTe2.pdf,AgSbTe2,AgSb0.96Ge0.04Te2 (x=0.04),AgSb0.96Ge0.04Te2,1,No,Ge,x=0.04,Sb,,Ge (x=0.04) @ Sb site,,,,0.7 dimensionless,300 K
10.1039/d5ta10429g,Ge-induced cation ordering for enhanced thermoelectric performance in AgSbTe2.pdf,AgSbTe2,AgSb0.96Ge0.04Te2 (x=0.04),AgSb0.96Ge0.04Te2,1,No,Ge,x=0.04,Sb,,Ge (x=0.04) @ Sb site,,,,1.15 dimensionless,675 K
10.1039/d5ta10429g,Ge-induced cation ordering for enhanced thermoelectric performance in AgSbTe2.pdf,AgSbTe2,AgSb1-xGexTe2 (x=0.00),AgSbTe2,1,No,Ge,0,Sb,,Ge (0) @ Sb site,1.1 mW/mK^2,330 uV/K,119 S/cm,,300 K
10.1039/d5ta10429g,Ge-induced cation ordering for enhanced thermoelectric performance in AgSbTe2.pdf,AgSbTe2,AgSb1-xGexTe2 (x=0.04),AgSb0.96Ge0.04Te2,1,No,Ge,0.04,Sb,,Ge (0.04) @ Sb site,1.2 mW/mK^2,315 uV/K,188 S/cm,,300 K
10.1039/d5ta10429g,Ge-induced cation ordering for enhanced thermoelectric performance in AgSbTe2.pdf,AgSbTe2,AgSb1-xGexTe2 (x=0.06),AgSb0.94Ge0.06Te2,1,No,Ge,0.06,Sb,,Ge (0.06) @ Sb site,1.15 mW/mK^2,330 uV/K,130 S/cm,,300 K
10.1039/d5ta10429g,Ge-induced cation ordering for enhanced thermoelectric performance in AgSbTe2.pdf,AgSbTe2,AgSb1-xGexTe2 (x=0.08),AgSb0.92Ge0.08Te2,1,No,Ge,0.08,Sb,,Ge (0.08) @ Sb site,0.85 mW/mK^2,300 uV/K,120 S/cm,,300 K
10.1039/d5ta10429g,Ge-induced cation ordering for enhanced thermoelectric performance in AgSbTe2.pdf,AgSbTe2,AgSbTe2,AgSbTe2,0,No,,,,,,0.83 mW m K-2,265 mV K-1,119 S cm-1,,300 K
10.1039/d5ta10429g,Ge-induced cation ordering for enhanced thermoelectric performance in AgSbTe2.pdf,AgSbTe2,AgSbTe2 (x=0.00),AgSbTe2,0,No,,,,,,,,,0.6 dimensionless,300 K
10.1039/d5ta10429g,Ge-induced cation ordering for enhanced thermoelectric performance in AgSbTe2.pdf,AgSbTe2,AgSbTe2 (x=0.00),AgSbTe2,0,No,,,,,,,,,1.0 dimensionless,675 K
10.1088/0953-8984/22/3/035801,Glassy thermal conductivity in the two-phase CuxAg3−xSbSeTe2 alloy and high temperature thermoelectric behavior.pdf,AgSbTe2,CuxAg3-xSbSeTe2 (x=0),Ag3SbSeTe2,1,No,Cu,x=0,unclear,,Cu (x=0) @ unclear site,,2.5e-4 V/K,,,700 K
10.1007/s11664-010-1383-1,High Power Factor of HPHT-Sintered GeTe-AgSbTe2 Alloys.pdf,TAGS-85 (GeTe-AgSbTe2 alloy),A,TAGS-85,0,No,,,,,,1.5 10^-3 W m^-1 K^-2,90 uV/K,28 10^4 S/m,,300 K
10.1007/s11664-010-1383-1,High Power Factor of HPHT-Sintered GeTe-AgSbTe2 Alloys.pdf,TAGS-85 (GeTe-AgSbTe2 alloy),A,TAGS-85,0,No,,,,,,2.2 10^-3 W m^-1 K^-2,210 uV/K,6 10^4 S/m,,700 K
10.1007/s11664-010-1383-1,High Power Factor of HPHT-Sintered GeTe-AgSbTe2 Alloys.pdf,TAGS-85 (GeTe-AgSbTe2 alloy),A,(GeTe)0.85(AgSbTe2)0.15,0,No,,,,,,2.81 10^-3 W m^-1 K^-2,,,,not reported
10.1007/s11664-010-1383-1,High Power Factor of HPHT-Sintered GeTe-AgSbTe2 Alloys.pdf,TAGS-85 (GeTe-AgSbTe2 alloy),B,TAGS-85,0,No,,,,,,1.5 10^-3 W m^-1 K^-2,90 uV/K,28 10^4 S/m,,300 K
10.1007/s11664-010-1383-1,High Power Factor of HPHT-Sintered GeTe-AgSbTe2 Alloys.pdf,TAGS-85 (GeTe-AgSbTe2 alloy),B,(GeTe)0.85(AgSbTe2)0.15,0,No,,,,,,,214 uV K^-1,,,650 K
10.1007/s11664-010-1383-1,High Power Factor of HPHT-Sintered GeTe-AgSbTe2 Alloys.pdf,TAGS-85 (GeTe-AgSbTe2 alloy),B,TAGS-85,0,No,,,,,,3.3 10^-3 W m^-1 K^-2,215 uV/K,7 10^4 S/m,,700 K
10.1007/s11664-010-1383-1,High Power Factor of HPHT-Sintered GeTe-AgSbTe2 Alloys.pdf,TAGS-85 (GeTe-AgSbTe2 alloy),B,(GeTe)0.85(AgSbTe2)0.15,0,No,,,,,,3.25 10^-3 W m^-1 K^-2,,,,not reported
10.1007/s11664-010-1383-1,High Power Factor of HPHT-Sintered GeTe-AgSbTe2 Alloys.pdf,TAGS-85 (GeTe-AgSbTe2 alloy),C,TAGS-85,0,No,,,,,,1.5 10^-3 W m^-1 K^-2,90 uV/K,28 10^4 S/m,,300 K
10.1007/s11664-010-1383-1,High Power Factor of HPHT-Sintered GeTe-AgSbTe2 Alloys.pdf,TAGS-85 (GeTe-AgSbTe2 alloy),C,TAGS-85,0,No,,,,,,3.5 10^-3 W m^-1 K^-2,210 uV/K,6 10^4 S/m,,700 K
10.1007/s11664-010-1383-1,High Power Factor of HPHT-Sintered GeTe-AgSbTe2 Alloys.pdf,TAGS-85 (GeTe-AgSbTe2 alloy),C,(GeTe)0.85(AgSbTe2)0.15,0,No,,,,,,3.85 10^-3 W m^-1 K^-2,,,,not reported
10.1007/s11664-010-1383-1,High Power Factor of HPHT-Sintered GeTe-AgSbTe2 Alloys.pdf,TAGS-85 (GeTe-AgSbTe2 alloy),D,TAGS-85,0,No,,,,,,1.5 10^-3 W m^-1 K^-2,60 uV/K,29 10^4 S/m,,300 K
10.1007/s11664-010-1383-1,High Power Factor of HPHT-Sintered GeTe-AgSbTe2 Alloys.pdf,TAGS-85 (GeTe-AgSbTe2 alloy),D,(GeTe)0.85(AgSbTe2)0.15,0,No,,,,,,,,22.8 10^4 S m^-1,,650 K
10.1007/s11664-010-1383-1,High Power Factor of HPHT-Sintered GeTe-AgSbTe2 Alloys.pdf,TAGS-85 (GeTe-AgSbTe2 alloy),D,TAGS-85,0,No,,,,,,4.2 10^-3 W m^-1 K^-2,140 uV/K,23 10^4 S/m,,700 K
10.1007/s11664-010-1383-1,High Power Factor of HPHT-Sintered GeTe-AgSbTe2 Alloys.pdf,TAGS-85 (GeTe-AgSbTe2 alloy),D,(GeTe)0.85(AgSbTe2)0.15,0,No,,,,,,4.32 10^-3 W m^-1 K^-2,,,,not reported
10.1007/s11664-010-1383-1,High Power Factor of HPHT-Sintered GeTe-AgSbTe2 Alloys.pdf,TAGS-85 (GeTe-AgSbTe2 alloy),E,TAGS-85,0,No,,,,,,1.5 10^-3 W m^-1 K^-2,60 uV/K,29 10^4 S/m,,300 K
10.1007/s11664-010-1383-1,High Power Factor of HPHT-Sintered GeTe-AgSbTe2 Alloys.pdf,TAGS-85 (GeTe-AgSbTe2 alloy),E,TAGS-85,0,No,,,,,,3.5 10^-3 W m^-1 K^-2,140 uV/K,15 10^4 S/m,,700 K
10.1007/s11664-010-1383-1,High Power Factor of HPHT-Sintered GeTe-AgSbTe2 Alloys.pdf,TAGS-85 (GeTe-AgSbTe2 alloy),E,(GeTe)0.85(AgSbTe2)0.15,0,No,,,,,,3.71 10^-3 W m^-1 K^-2,,,,not reported
10.1007/s11664-010-1383-1,High Power Factor of HPHT-Sintered GeTe-AgSbTe2 Alloys.pdf,TAGS-85 (GeTe-AgSbTe2 alloy),F,(GeTe)0.85(AgSbTe2)0.15,0,No,,,,,,3.14 10^-3 W m^-1 K^-2,,,,not reported
10.1007/s11664-010-1383-1,High Power Factor of HPHT-Sintered GeTe-AgSbTe2 Alloys.pdf,TAGS-85 (GeTe-AgSbTe2 alloy),TAGS-85,(GeTe)0.85(AgSbTe2)0.15,0,No,,,,,,2.81 10^-3 W m^-1 K^-2 | 3.14 10^-3 W m^-1 K^-2 | 3.25 10^-3 W m^-1 K^-2 | 3.71 10^-3 W m^-1 K^-2 | 3.85 10^-3 W m^-1 K^-2 | 4.32 10^-3 W m^-1 K^-2,,,,not reported
10.1007/s11664-011-1620-2,Impact of In Situ Generated Ag2Te Nanoparticles on the Microstructure and Thermoelectric Properties of AgSbTe2 Compounds.pdf,AgSbTe2,x=44,(Ag2Te)44(Sb2Te3)56,1,No,Ag2Te,x=44,unclear,,Ag2Te (x=44) @ unclear site,,,,0.6 dimensionless,593 K
10.1007/s11664-011-1620-2,Impact of In Situ Generated Ag2Te Nanoparticles on the Microstructure and Thermoelectric Properties of AgSbTe2 Compounds.pdf,AgSbTe2,x=44,(Ag2Te)0.44(Sb2Te3)0.56,1,No,Ag2Te,x=44,unclear,,Ag2Te (x=44) @ unclear site,,,,maximum dimensionless,not reported
10.1007/s11664-011-1620-2,Impact of In Situ Generated Ag2Te Nanoparticles on the Microstructure and Thermoelectric Properties of AgSbTe2 Compounds.pdf,AgSbTe2,x=44,(Ag2Te)44(Sb2Te3)56,1,No,Ag2Te,x=44,unclear,,Ag2Te (x=44) @ unclear site,,180 uV/K,3.4 10^4 S/m,,not reported
10.1007/s11664-011-1620-2,Impact of In Situ Generated Ag2Te Nanoparticles on the Microstructure and Thermoelectric Properties of AgSbTe2 Compounds.pdf,AgSbTe2,x=50,(Ag2Te)0.50(Sb2Te3)0.50,1,No,Ag2Te,x=50,unclear,,Ag2Te (x=50) @ unclear site,,,,1.22 dimensionless,593 K
10.1007/s11664-011-1620-2,Impact of In Situ Generated Ag2Te Nanoparticles on the Microstructure and Thermoelectric Properties of AgSbTe2 Compounds.pdf,AgSbTe2,x=50,(Ag2Te)50(Sb2Te3)50,1,No,Ag2Te,x=50,unclear,,Ag2Te (x=50) @ unclear site,,,,1.22 dimensionless,593 K
,Improved Thermoelectric Properties in Structure Controlled Ag-Sb-Te System.pdf,AgSbTe2,Ag0.208Sb0.275Te0.517 (A),Ag0.208Sb0.275Te0.517,0,No,,,,,,,,,2.0 10^-3 /K,620 K
,Improved Thermoelectric Properties in Structure Controlled Ag-Sb-Te System.pdf,AgSbTe2,Ag0.208Sb0.275Te0.517 (A),Ag0.208Sb0.275Te0.517,0,No,,,,,,4.50 10^-4 W/(K^2m),270 µV/K,6.17 10^4 S/m,0.65 dimensionless,room temperature
,Improved Thermoelectric Properties in Structure Controlled Ag-Sb-Te System.pdf,AgSbTe2,Ag0.208Sb0.275Te0.517 (A),Ag0.208Sb0.275Te0.517,0,No,,,,,,,270 uV/K,,0.65 dimensionless,not reported
,Improved Thermoelectric Properties in Structure Controlled Ag-Sb-Te System.pdf,AgSbTe2,Ag0.208Sb0.275Te0.517 (B),Ag0.208Sb0.275Te0.517,0,No,,,,,,,,,1.7 10^-3 /K,585 K
,Improved Thermoelectric Properties in Structure Controlled Ag-Sb-Te System.pdf,AgSbTe2,Ag0.208Sb0.275Te0.517 (B),Ag0.208Sb0.275Te0.517,0,No,,,,,,6.91 10^-4 W/(K^2m),123 µV/K,45.66 10^4 S/m,0.71 dimensionless,room temperature
,Improved Thermoelectric Properties in Structure Controlled Ag-Sb-Te System.pdf,AgSbTe2,Ag0.208Sb0.275Te0.517 (B),Ag0.208Sb0.275Te0.517,0,No,,,,,,,123 uV/K,,0.71 dimensionless,not reported
10.1039/d5ta09240j,Impurity band engineering and hierarchical defect scattering enable high zT in Co-doped AgSbTe2.pdf,AgSbTe2,AgSb0.97Co0.03Te2,AgSb0.97Co0.03Te2,1,No,Co,x=0.03,Sb,,Co (x=0.03) @ Sb site,,80 mV K-1,325 S cm-1,,298 K
10.1039/d5ta09240j,Impurity band engineering and hierarchical defect scattering enable high zT in Co-doped AgSbTe2.pdf,AgSbTe2,AgSb0.97Co0.03Te2,AgSb0.97Co0.03Te2,1,No,Co,x=0.03,Sb,,Co (x=0.03) @ Sb site,,220 mV K-1,,1.6 dimensionless,648 K
10.1039/d5ta09240j,Impurity band engineering and hierarchical defect scattering enable high zT in Co-doped AgSbTe2.pdf,AgSbTe2,AgSb1-xCoxTe2 (x=0),AgSbTe2,0,No,,,,,,2 uW cm-1 K-2,200 uV K-1,225 S cm-1,0.2 dimensionless,298 K
10.1039/d5ta09240j,Impurity band engineering and hierarchical defect scattering enable high zT in Co-doped AgSbTe2.pdf,AgSbTe2,AgSb1-xCoxTe2 (x=0.03),AgSb0.97Co0.03Te2,1,No,Co,x=0.03,Sb,,Co (x=0.03) @ Sb site,4 uW cm-1 K-2,80 uV K-1,325 S cm-1,,298 K
10.1039/d5ta09240j,Impurity band engineering and hierarchical defect scattering enable high zT in Co-doped AgSbTe2.pdf,AgSbTe2,AgSb1-xCoxTe2 (x=0.03),AgSb0.97Co0.03Te2,1,No,Co,x=0.03,Sb,,Co (x=0.03) @ Sb site,,,,1.6 dimensionless,648 K
10.1039/d5ta09240j,Impurity band engineering and hierarchical defect scattering enable high zT in Co-doped AgSbTe2.pdf,AgSbTe2,AgSbTe2 (pristine),AgSbTe2,0,No,,,,,,,200 mV K-1,225 S cm-1,,298 K
10.1039/d5ta09240j,Impurity band engineering and hierarchical defect scattering enable high zT in Co-doped AgSbTe2.pdf,AgSbTe2,AgSbTe2 (pristine),AgSbTe2,0,No,,,,,,,250 mV K-1,,,623 K
10.1039/d5ta09240j,Impurity band engineering and hierarchical defect scattering enable high zT in Co-doped AgSbTe2.pdf,AgSbTe2,AgSbTe2 (pristine),AgSbTe2,0,No,,,,,,,225 mV K-1,,1.2 dimensionless,648 K
10.1016/j.tramat.2025.100062,Impurity phase elimination enabled high thermoelectric and mechanical performance in GeTe alloyed with AgSbSe2.pdf,GeTe-AgSbTe2,(GeTe)80(Ag0.8Sb1.2Se2)20,(GeTe)80(Ag0.8Sb1.2Se2)20,2,Yes,Ag,0.8,Ag,Sb (1.2) @ Sb,Ag (0.8) @ Ag site; Sb (1.2) @ Sb site,,,,0.39 dimensionless,300 K
10.1016/j.tramat.2025.100062,Impurity phase elimination enabled high thermoelectric and mechanical performance in GeTe alloyed with AgSbSe2.pdf,GeTe-AgSbTe2,(GeTe)80(Ag0.8Sb1.2Se2)20,(GeTe)80(Ag0.8Sb1.2Se2)20,2,Yes,Ag,0.8,Ag,Sb (1.2) @ Sb,Ag (0.8) @ Ag site; Sb (1.2) @ Sb site,,,,1.41 dimensionless,698 K
10.1016/j.tramat.2025.100062,Impurity phase elimination enabled high thermoelectric and mechanical performance in GeTe alloyed with AgSbSe2.pdf,GeTe-AgSbTe2,(GeTe)80(AgSbSe2)20,(GeTe)80(AgSbSe2)20,3,Yes,Ag,AgSbSe2 alloying,Ag,Sb (AgSbSe2 alloying) @ Sb; Se (AgSbSe2 alloying) @ Te,Ag (AgSbSe2 alloying) @ Ag site; Sb (AgSbSe2 alloying) @ Sb site; Se (AgSbSe2 alloying) @ Te site,,153.60 μV/K,,0.35 dimensionless,300 K
10.1016/j.tramat.2025.100062,Impurity phase elimination enabled high thermoelectric and mechanical performance in GeTe alloyed with AgSbSe2.pdf,GeTe-AgSbTe2,(GeTe)80(AgSbSe2)20,(GeTe)80(AgSbSe2)20,3,Yes,Ag,AgSbSe2 alloying,Ag,Sb (AgSbSe2 alloying) @ Sb; Se (AgSbSe2 alloying) @ Te,Ag (AgSbSe2 alloying) @ Ag site; Sb (AgSbSe2 alloying) @ Sb site; Se (AgSbSe2 alloying) @ Te site,,,,1.52 dimensionless,698 K
10.1016/j.tramat.2025.100062,Impurity phase elimination enabled high thermoelectric and mechanical performance in GeTe alloyed with AgSbSe2.pdf,GeTe-AgSbTe2,(GeTe)80(AgSbSe2)20,(GeTe)80(AgSbSe2)20,3,Yes,Ag,AgSbSe2 alloying,Ag,Sb (AgSbSe2 alloying) @ Sb; Se (AgSbSe2 alloying) @ Te,Ag (AgSbSe2 alloying) @ Ag site; Sb (AgSbSe2 alloying) @ Sb site; Se (AgSbSe2 alloying) @ Te site,18.8 μW cm−1 K−1,,,,748 K
10.1016/j.tramat.2025.100062,Impurity phase elimination enabled high thermoelectric and mechanical performance in GeTe alloyed with AgSbSe2.pdf,GeTe-AgSbTe2,(GeTe)80(AgSbTe2)20,(GeTe)80(AgSbTe2)20,2,Yes,Ag,20 mol%,unclear,Sb (20 mol%) @ unclear,Ag (20 mol%) @ unclear site; Sb (20 mol%) @ unclear site,,,,1.41 dimensionless,698 K
10.1016/j.tramat.2025.100062,Impurity phase elimination enabled high thermoelectric and mechanical performance in GeTe alloyed with AgSbSe2.pdf,GeTe-AgSbTe2,(GeTe)80(AgSbTe2)20,(GeTe)80(AgSbTe2)20,2,Yes,Ag,20 mol%,unclear,Sb (20 mol%) @ unclear,Ag (20 mol%) @ unclear site; Sb (20 mol%) @ unclear site,18.8 uW cm-1 K-1,,,,748 K
10.1039/c3ta14547f,Influence of In doping on the thermoelectric properties of an AgSbTe2 compound with enhanced figure of merit.pdf,AgSbTe2,Ag(Sb0.93In0.07)Te2,Ag(Sb0.93In0.07)Te2,1,No,In,0.07,Sb,,In (0.07) @ Sb site,,230 mV K^-1,2.1 10^4 S m^-1,,300 K
10.1039/c3ta14547f,Influence of In doping on the thermoelectric properties of an AgSbTe2 compound with enhanced figure of merit.pdf,AgSbTe2,Ag(Sb0.93In0.07)Te2,Ag(Sb0.93In0.07)Te2,1,No,In,0.07,Sb,,In (0.07) @ Sb site,1.35 10^-3 W m^-1 K^-2,,,,450 K
10.1039/c3ta14547f,Influence of In doping on the thermoelectric properties of an AgSbTe2 compound with enhanced figure of merit.pdf,AgSbTe2,Ag(Sb0.93In0.07)Te2,Ag(Sb0.93In0.07)Te2,1,No,In,0.07,Sb,,In (0.07) @ Sb site,,,,1.35 dimensionless,650 K
10.1039/c3ta14547f,Influence of In doping on the thermoelectric properties of an AgSbTe2 compound with enhanced figure of merit.pdf,AgSbTe2,Ag(Sb0.93In0.07)Te2 (x=0.07),Ag(Sb0.93In0.07)Te2,1,No,In,x=0.07,Sb,,In (x=0.07) @ Sb site,1.25 mWm^-1K^-2,250 uV K^-1,2.1 10^4 S m^-1,0.55 dimensionless,300 K
10.1039/c3ta14547f,Influence of In doping on the thermoelectric properties of an AgSbTe2 compound with enhanced figure of merit.pdf,AgSbTe2,Ag(Sb0.95In0.05)Te2,Ag(Sb0.95In0.05)Te2,1,No,In,0.05,Sb,,In (0.05) @ Sb site,,212 mV K^-1,2.3 10^4 S m^-1,,300 K
10.1039/c3ta14547f,Influence of In doping on the thermoelectric properties of an AgSbTe2 compound with enhanced figure of merit.pdf,AgSbTe2,Ag(Sb0.95In0.05)Te2 (x=0.05),Ag(Sb0.95In0.05)Te2,1,No,In,x=0.05,Sb,,In (x=0.05) @ Sb site,1.2 mWm^-1K^-2,230 uV K^-1,2.3 10^4 S m^-1,0.52 dimensionless,300 K
10.1039/c3ta14547f,Influence of In doping on the thermoelectric properties of an AgSbTe2 compound with enhanced figure of merit.pdf,AgSbTe2,Ag(Sb0.97In0.03)Te2,Ag(Sb0.97In0.03)Te2,1,No,In,0.03,Sb,,In (0.03) @ Sb site,,190 mV K^-1,2.7 10^4 S m^-1,,300 K
10.1039/c3ta14547f,Influence of In doping on the thermoelectric properties of an AgSbTe2 compound with enhanced figure of merit.pdf,AgSbTe2,Ag(Sb0.97In0.03)Te2 (x=0.03),Ag(Sb0.97In0.03)Te2,1,No,In,x=0.03,Sb,,In (x=0.03) @ Sb site,1.15 mWm^-1K^-2,210 uV K^-1,2.7 10^4 S m^-1,0.5 dimensionless,300 K
10.1039/c3ta14547f,Influence of In doping on the thermoelectric properties of an AgSbTe2 compound with enhanced figure of merit.pdf,AgSbTe2,AgSbTe2,AgSbTe2,0,No,,,,,,,165 mV K^-1,3.6 10^4 S m^-1,,300 K
10.1039/c3ta14547f,Influence of In doping on the thermoelectric properties of an AgSbTe2 compound with enhanced figure of merit.pdf,AgSbTe2,AgSbTe2 (x=0),AgSbTe2,0,No,,,,,,1.05 mWm^-1K^-2,170 uV K^-1,3.8 10^4 S m^-1,0.45 dimensionless,300 K
10.1088/0268-1242/29/12/124009,Influence of mechanochemical syntheses and compacting methods on the thermoelectric properties of nanostructured AgSnmSbTe2+m (TAST-m).pdf,AgSbTe2-doped SnTe,TAST-10,SnTe doped with AgSbTe2,2,Yes,Ag,10 mol%,unclear,Sb (10 mol%) @ unclear,Ag (10 mol%) @ unclear site; Sb (10 mol%) @ unclear site,,60 uV K^-1,1500 S cm^-1,0.1 dimensionless,300 K
10.1088/0268-1242/29/12/124009,Influence of mechanochemical syntheses and compacting methods on the thermoelectric properties of nanostructured AgSnmSbTe2+m (TAST-m).pdf,AgSbTe2-doped SnTe,TAST-20,SnTe doped with AgSbTe2,2,Yes,Ag,20 mol%,unclear,Sb (20 mol%) @ unclear,Ag (20 mol%) @ unclear site; Sb (20 mol%) @ unclear site,,,,0.6 dimensionless,700 K
10.1063/1.4896435,Influence of nanoscale Ag2 Te precipitates on the thermoelectric properties of the Sn doped P-type AgSbTe2 compound.pdf,AgSbTe2,Ag(Sb0.93Sn0.07)Te2,Ag0.96Sb0.94Sn0.064Te1.98,1,No,Sn,x = 0.07,Sb,,Sn (x = 0.07) @ Sb site,,121 μV K^-1,1.016 10^4 S m^-1,,not reported
10.1063/1.4896435,Influence of nanoscale Ag2 Te precipitates on the thermoelectric properties of the Sn doped P-type AgSbTe2 compound.pdf,AgSbTe2,Ag(Sb0.95Sn0.05)Te2,Ag0.97Sb0.96Sn0.048Te1.99,1,No,Sn,x = 0.05,Sb,,Sn (x = 0.05) @ Sb site,,156 μV K^-1,1.45 10^4 S m^-1,,not reported
10.1063/1.4896435,Influence of nanoscale Ag2 Te precipitates on the thermoelectric properties of the Sn doped P-type AgSbTe2 compound.pdf,AgSbTe2,Ag(Sb0.97Sn0.03)Te2,Ag0.99Sb0.98Sn0.027Te2,1,No,Sn,x = 0.03,Sb,,Sn (x = 0.03) @ Sb site,,,3 10^4 S m^-1,,543 K
10.1063/1.4896435,Influence of nanoscale Ag2 Te precipitates on the thermoelectric properties of the Sn doped P-type AgSbTe2 compound.pdf,AgSbTe2,Ag(Sb0.97Sn0.03)Te2,Ag0.99Sb0.98Sn0.027Te2,1,No,Sn,x = 0.03,Sb,,Sn (x = 0.03) @ Sb site,1.38 mW m^-1 K^-2,,,1.1 dimensionless,600 K
10.1063/1.4896435,Influence of nanoscale Ag2 Te precipitates on the thermoelectric properties of the Sn doped P-type AgSbTe2 compound.pdf,AgSbTe2,Ag(Sb0.97Sn0.03)Te2,Ag0.99Sb0.98Sn0.027Te2,1,No,Sn,x = 0.03,Sb,,Sn (x = 0.03) @ Sb site,,179 μV K^-1,2.09 10^4 S m^-1,,not reported
10.1063/1.4896435,Influence of nanoscale Ag2 Te precipitates on the thermoelectric properties of the Sn doped P-type AgSbTe2 compound.pdf,AgSbTe2,Ag(Sb0.99Sn0.01)Te2,AgSb0.99Sn0.01Te2,1,No,Sn,x = 0.01,Sb,,Sn (x = 0.01) @ Sb site,,209 μV K^-1,0.7 10^4 S m^-1,,not reported
10.1063/1.4896435,Influence of nanoscale Ag2 Te precipitates on the thermoelectric properties of the Sn doped P-type AgSbTe2 compound.pdf,AgSbTe2,Ag(Sb1-xSnx)Te2 (x = 0.03),Ag(Sb0.97Sn0.03)Te2,1,No,Sn,x = 0.03,Sb,,Sn (x = 0.03) @ Sb site,,,3 10^4 S m^-1,,543 K
10.1063/1.4896435,Influence of nanoscale Ag2 Te precipitates on the thermoelectric properties of the Sn doped P-type AgSbTe2 compound.pdf,AgSbTe2,"Ag(Sb1-xSnx)Te2, x=0.01",AgSb0.99Sn0.01Te2,1,No,Sn,x=0.01,Sb,,Sn (x=0.01) @ Sb site,0.25 mW m^-1 K^-2,180 uV K^-1,0.7 10^4 S m^-1,0.2 dimensionless,300 K
10.1063/1.4896435,Influence of nanoscale Ag2 Te precipitates on the thermoelectric properties of the Sn doped P-type AgSbTe2 compound.pdf,AgSbTe2,"Ag(Sb1-xSnx)Te2, x=0.03",AgSb0.97Sn0.03Te2,1,No,Sn,x=0.03,Sb,,Sn (x=0.03) @ Sb site,0.7 mW m^-1 K^-2,160 uV K^-1,2.8 10^4 S m^-1,0.35 dimensionless,300 K
10.1063/1.4896435,Influence of nanoscale Ag2 Te precipitates on the thermoelectric properties of the Sn doped P-type AgSbTe2 compound.pdf,AgSbTe2,"Ag(Sb1-xSnx)Te2, x=0.05",AgSb0.95Sn0.05Te2,1,No,Sn,x=0.05,Sb,,Sn (x=0.05) @ Sb site,0.3 mW m^-1 K^-2,140 uV K^-1,1.2 10^4 S m^-1,0.2 dimensionless,300 K
10.1063/1.4896435,Influence of nanoscale Ag2 Te precipitates on the thermoelectric properties of the Sn doped P-type AgSbTe2 compound.pdf,AgSbTe2,"Ag(Sb1-xSnx)Te2, x=0.07",AgSb0.93Sn0.07Te2,1,No,Sn,x=0.07,Sb,,Sn (x=0.07) @ Sb site,0.25 mW m^-1 K^-2,130 uV K^-1,1.1 10^4 S m^-1,0.2 dimensionless,300 K
10.1063/1.4896435,Influence of nanoscale Ag2 Te precipitates on the thermoelectric properties of the Sn doped P-type AgSbTe2 compound.pdf,AgSbTe2,AgSbTe2,AgSbTe2,0,No,,,,,,,165 μV K^-1,3.6 10^4 S m^-1,,not reported
10.1039/c3ta15147f,Ioffe–Regel limit and lattice thermal conductivity reduction of high performance (AgSbTe2)15(GeTe)85 thermoelectric materials.pdf,(AgSbTe2)15(GeTe)85,0.4 AQ,(Ag0.4SbTe0.2+1.5)15(GeTe)85,2,Yes,Ag,0.4,unclear,Sb (1) @ unclear,Ag (0.4) @ unclear site; Sb (1) @ unclear site,,,6.3 cm2 V-1 s-1,,300 K
10.1039/c3ta15147f,Ioffe–Regel limit and lattice thermal conductivity reduction of high performance (AgSbTe2)15(GeTe)85 thermoelectric materials.pdf,(AgSbTe2)15(GeTe)85,0.4 AQ,(Ag0.4SbTe2/2+1.5)15(GeTe)85,1,No,Ag,0.4,unclear,,Ag (0.4) @ unclear site,16 uW cm^-1 K^-2,120 uV K^-1,14 10^4 Sm^-1,0.3 dimensionless,300 K
10.1039/c3ta15147f,Ioffe–Regel limit and lattice thermal conductivity reduction of high performance (AgSbTe2)15(GeTe)85 thermoelectric materials.pdf,(AgSbTe2)15(GeTe)85,0.4 MS,(Ag0.4SbTe0.2+1.5)15(GeTe)85,2,Yes,Ag,0.4,unclear,Sb (1) @ unclear,Ag (0.4) @ unclear site; Sb (1) @ unclear site,,,6.4 cm2 V-1 s-1,,300 K
10.1039/c3ta15147f,Ioffe–Regel limit and lattice thermal conductivity reduction of high performance (AgSbTe2)15(GeTe)85 thermoelectric materials.pdf,(AgSbTe2)15(GeTe)85,0.4 MS,(Ag0.4SbTe2/2+1.5)15(GeTe)85,1,No,Ag,0.4,unclear,,Ag (0.4) @ unclear site,12 uW cm^-1 K^-2,140 uV K^-1,4 10^4 Sm^-1,0.3 dimensionless,300 K
10.1039/c3ta15147f,Ioffe–Regel limit and lattice thermal conductivity reduction of high performance (AgSbTe2)15(GeTe)85 thermoelectric materials.pdf,(AgSbTe2)15(GeTe)85,0.6 AQ,(Ag0.6SbTe0.3+1.5)15(GeTe)85,2,Yes,Ag,0.6,unclear,Sb (1) @ unclear,Ag (0.6) @ unclear site; Sb (1) @ unclear site,,,7.7 cm2 V-1 s-1,,300 K
10.1039/c3ta15147f,Ioffe–Regel limit and lattice thermal conductivity reduction of high performance (AgSbTe2)15(GeTe)85 thermoelectric materials.pdf,(AgSbTe2)15(GeTe)85,0.6 MS,(Ag0.6SbTe0.3+1.5)15(GeTe)85,2,Yes,Ag,0.6,unclear,Sb (1) @ unclear,Ag (0.6) @ unclear site; Sb (1) @ unclear site,,,7.0 cm2 V-1 s-1,,300 K
10.1039/c3ta15147f,Ioffe–Regel limit and lattice thermal conductivity reduction of high performance (AgSbTe2)15(GeTe)85 thermoelectric materials.pdf,(AgSbTe2)15(GeTe)85,0.8 AQ,(Ag0.8SbTe0.4+1.5)15(GeTe)85,2,Yes,Ag,0.8,unclear,Sb (1) @ unclear,Ag (0.8) @ unclear site; Sb (1) @ unclear site,,,7.1 cm2 V-1 s-1,,300 K
10.1039/c3ta15147f,Ioffe–Regel limit and lattice thermal conductivity reduction of high performance (AgSbTe2)15(GeTe)85 thermoelectric materials.pdf,(AgSbTe2)15(GeTe)85,0.8 MS,(Ag0.8SbTe0.4+1.5)15(GeTe)85,2,Yes,Ag,0.8,unclear,Sb (1) @ unclear,Ag (0.8) @ unclear site; Sb (1) @ unclear site,,,6.7 cm2 V-1 s-1,,300 K
10.1039/c3ta15147f,Ioffe–Regel limit and lattice thermal conductivity reduction of high performance (AgSbTe2)15(GeTe)85 thermoelectric materials.pdf,(AgSbTe2)15(GeTe)85,1.0 AQ,(Ag1.0SbTe0.5+1.5)15(GeTe)85,2,Yes,Ag,1.0,unclear,Sb (1) @ unclear,Ag (1.0) @ unclear site; Sb (1) @ unclear site,,,5.0 cm2 V-1 s-1,,300 K
10.1039/c3ta15147f,Ioffe–Regel limit and lattice thermal conductivity reduction of high performance (AgSbTe2)15(GeTe)85 thermoelectric materials.pdf,(AgSbTe2)15(GeTe)85,1.0 MS,(Ag1.0SbTe0.5+1.5)15(GeTe)85,2,Yes,Ag,1.0,unclear,Sb (1) @ unclear,Ag (1.0) @ unclear site; Sb (1) @ unclear site,,,6.5 cm2 V-1 s-1,,300 K
10.1039/c3ta15147f,Ioffe–Regel limit and lattice thermal conductivity reduction of high performance (AgSbTe2)15(GeTe)85 thermoelectric materials.pdf,(AgSbTe2)15(GeTe)85,1.2 AQ,(Ag1.2SbTe0.6+1.5)15(GeTe)85,2,Yes,Ag,1.2,unclear,Sb (1) @ unclear,Ag (1.2) @ unclear site; Sb (1) @ unclear site,,,5.3 cm2 V-1 s-1,,300 K
10.1039/c3ta15147f,Ioffe–Regel limit and lattice thermal conductivity reduction of high performance (AgSbTe2)15(GeTe)85 thermoelectric materials.pdf,(AgSbTe2)15(GeTe)85,1.2 MS,(Ag1.2SbTe0.6+1.5)15(GeTe)85,2,Yes,Ag,1.2,unclear,Sb (1) @ unclear,Ag (1.2) @ unclear site; Sb (1) @ unclear site,,,5.5 cm2 V-1 s-1,,300 K
,Irie_1963_Jpn._J._Appl._Phys._2_72.pdf,AgSbTe2,AgSbTe2-AgBiTe2 system,AgSbTe2-AgBiTe2,1,No,Bi,0-50 mol%,Sb,,Bi (0-50 mol%) @ Sb site,,250 uV/C,180 ohm^-1 cm^-1,,not reported
,Irie_1963_Jpn._J._Appl._Phys._2_72.pdf,AgSbTe2,AgSbTe2-PbTe system,AgSbTe2-PbTe,1,No,Pb,0-100 mol%,multiple sites,,Pb (0-100 mol%) @ multiple sites site,,300 uV/C,10 ohm^-1 cm^-1,,not reported
,Irie_1963_Jpn._J._Appl._Phys._2_72.pdf,AgSbTe2,AgSbTe2-SnTe system,AgSbTe2-SnTe,1,No,Sn,0-100 mol%,multiple sites,,Sn (0-100 mol%) @ multiple sites site,,250 uV/C,1200 ohm^-1 cm^-1,,not reported
10.1134/S1063782625602201,Kinetik Properties of (AgSbТe2)0.8(PbTe)0.2.pdf,AgSbTe2,(AgSbTe2)0.8(PbTe)0.2,(AgSbTe2)0.8(PbTe)0.2,1,No,Pb,0.2,unclear,,Pb (0.2) @ unclear site,,55 uV/K,50 Ohm^-1cm^-1,,80 K
