Repository: Harpriyaminhas/AgSbTe2_data_extraction

# AgSbTe2 Thermoelectric Dataset Extraction + Viewer

Pipeline and dataset for doping/thermoelectric-property data extracted from
173 journal-article PDFs on AgSbTe2-family thermoelectrics (Seebeck
coefficient, electrical conductivity, thermal conductivity, lattice thermal
conductivity, power factor, ZT), with dopant/co-dopant/doping-site and DOI
provenance for every data point.

**What's in this repo, and what's deliberately NOT:**
- Included: the extraction pipeline code, the Streamlit viewer app, the
  extracted dataset (CSV/Excel), and per-paper raw extraction JSON.
- **Not included**: the 173 source PDFs, or rendered page images of them.

File: output/AgSbTe2_Thermoelectric_Extracted_Data_long.csv (part 5 of 24)
source_pdf,doi,base_composition,sample_id,full_formula,num_dopants,is_codoped,primary_dopant_element,primary_dopant_pct,primary_dopant_site,codopant_elements,all_dopants_detail,property,value,unit,temperature_value,temperature_unit,source_type,source_detail,notes
Advanced Materials - 2022 - Zhang - Defect‐Engineering‐Stabilized AgSbTe2 with High Thermoelectric Performance.pdf,10.1002/adma.202208994,AgSbTe2,AgSbTe1.8Se0.1S0.1,AgSbTe1.8Se0.1S0.1,2,Yes,Se,0.1,Te,S (0.1) @ Te,Se (0.1) @ Te site; S (0.1) @ Te site,power factor,1.1,mWm^-1K^-2,300,K,figure,Fig. 4E,Visually estimated from Fig. 4E
Advanced Materials - 2022 - Zhang - Defect‐Engineering‐Stabilized AgSbTe2 with High Thermoelectric Performance.pdf,10.1002/adma.202208994,AgSbTe2,AgSbTe1.8Se0.1S0.1,AgSbTe1.8Se0.1S0.1,2,Yes,Se,0.1,Te,S (0.1) @ Te,Se (0.1) @ Te site; S (0.1) @ Te site,thermal conductivity,0.48,Wm^-1K^-1,300,K,figure,Fig. 4F,Visually estimated from Fig. 4F
Advanced Materials - 2023 - Taneja - High Thermoelectric Performance in Phonon‐Glass Electron‐Crystal Like AgSbTe2.pdf,10.1002/adma.202307058,AgSbTe2,AgSbTe2,AgSbTe2,0,No,,,,,,lattice thermal conductivity,0.6,Wm-1 K-1,300,K,body text,,
Advanced Materials - 2023 - Taneja - High Thermoelectric Performance in Phonon‐Glass Electron‐Crystal Like AgSbTe2.pdf,10.1002/adma.202307058,AgSbTe2,AgSbTe2,AgSbTe2,0,No,,,,,,electrical conductivity,104,Scm-1,300,K,body text,,
Advanced Materials - 2023 - Taneja - High Thermoelectric Performance in Phonon‐Glass Electron‐Crystal Like AgSbTe2.pdf,10.1002/adma.202307058,AgSbTe2,AgSbTe2,AgSbTe2,0,No,,,,,,lattice thermal conductivity,0.48,Wm-1 K-1,573,K,body text,,
Advanced Materials - 2023 - Taneja - High Thermoelectric Performance in Phonon‐Glass Electron‐Crystal Like AgSbTe2.pdf,10.1002/adma.202307058,AgSbTe2,AgSb0.98Yb0.02Te2,AgSb0.98Yb0.02Te2,1,No,Yb,2 mol%,Sb,,Yb (2 mol%) @ Sb site,,,,,,,,
Advanced Materials - 2023 - Taneja - High Thermoelectric Performance in Phonon‐Glass Electron‐Crystal Like AgSbTe2.pdf,10.1002/adma.202307058,AgSbTe2,AgSb0.96Yb0.04Te2,AgSb0.96Yb0.04Te2,1,No,Yb,4 mol%,Sb,,Yb (4 mol%) @ Sb site,ZT,2.4,dimensionless,573,K,body text,,
Advanced Materials - 2023 - Taneja - High Thermoelectric Performance in Phonon‐Glass Electron‐Crystal Like AgSbTe2.pdf,10.1002/adma.202307058,AgSbTe2,AgSb0.96Yb0.04Te2,AgSb0.96Yb0.04Te2,1,No,Yb,4 mol%,Sb,,Yb (4 mol%) @ Sb site,electrical conductivity,278,Scm-1,300,K,body text,,
Advanced Materials - 2023 - Taneja - High Thermoelectric Performance in Phonon‐Glass Electron‐Crystal Like AgSbTe2.pdf,10.1002/adma.202307058,AgSbTe2,AgSb0.96Yb0.04Te2,AgSb0.96Yb0.04Te2,1,No,Yb,4 mol%,Sb,,Yb (4 mol%) @ Sb site,power factor,18.93,μWcm-1 K-2,573,K,body text,,
Advanced Materials - 2023 - Taneja - High Thermoelectric Performance in Phonon‐Glass Electron‐Crystal Like AgSbTe2.pdf,10.1002/adma.202307058,AgSbTe2,AgSb0.96Yb0.04Te2,AgSb0.96Yb0.04Te2,1,No,Yb,4 mol%,Sb,,Yb (4 mol%) @ Sb site,lattice thermal conductivity,0.22,Wm-1 K-1,573,K,body text,,
Advanced Materials - 2023 - Taneja - High Thermoelectric Performance in Phonon‐Glass Electron‐Crystal Like AgSbTe2.pdf,10.1002/adma.202307058,AgSbTe2,AgSb0.94Yb0.06Te2,AgSb0.94Yb0.06Te2,1,No,Yb,6 mol%,Sb,,Yb (6 mol%) @ Sb site,,,,,,,,
Advanced Materials - 2023 - Taneja - High Thermoelectric Performance in Phonon‐Glass Electron‐Crystal Like AgSbTe2.pdf,10.1002/adma.202307058,AgSbTe2,AgSbTe2,AgSbTe2,0,No,,,,,,ZT,0.6,dimensionless,300,K,figure,Figure 1b,Visually estimated from Figure 1b
Advanced Materials - 2023 - Taneja - High Thermoelectric Performance in Phonon‐Glass Electron‐Crystal Like AgSbTe2.pdf,10.1002/adma.202307058,AgSbTe2,AgSbTe2,AgSbTe2,0,No,,,,,,ZT,1.2,dimensionless,500,K,figure,Figure 1b,Visually estimated from Figure 1b
Advanced Materials - 2023 - Taneja - High Thermoelectric Performance in Phonon‐Glass Electron‐Crystal Like AgSbTe2.pdf,10.1002/adma.202307058,AgSbTe2,AgSbTe2,AgSbTe2,0,No,,,,,,lattice thermal conductivity,0.6,Wm-1K-1,300,K,figure,Figure 1d,Visually estimated from Figure 1d
Advanced Materials - 2023 - Taneja - High Thermoelectric Performance in Phonon‐Glass Electron‐Crystal Like AgSbTe2.pdf,10.1002/adma.202307058,AgSbTe2,AgSb0.98Yb0.02Te2,AgSb0.98Yb0.02Te2,1,No,Yb,0.02,Sb,,Yb (0.02) @ Sb site,ZT,0.7,dimensionless,300,K,figure,Figure 1b,Visually estimated from Figure 1b
Advanced Materials - 2023 - Taneja - High Thermoelectric Performance in Phonon‐Glass Electron‐Crystal Like AgSbTe2.pdf,10.1002/adma.202307058,AgSbTe2,AgSb0.98Yb0.02Te2,AgSb0.98Yb0.02Te2,1,No,Yb,0.02,Sb,,Yb (0.02) @ Sb site,ZT,1.8,dimensionless,500,K,figure,Figure 1b,Visually estimated from Figure 1b
Advanced Materials - 2023 - Taneja - High Thermoelectric Performance in Phonon‐Glass Electron‐Crystal Like AgSbTe2.pdf,10.1002/adma.202307058,AgSbTe2,AgSb0.98Yb0.02Te2,AgSb0.98Yb0.02Te2,1,No,Yb,0.02,Sb,,Yb (0.02) @ Sb site,lattice thermal conductivity,0.4,Wm-1K-1,300,K,figure,Figure 1d,Visually estimated from Figure 1d
Advanced Materials - 2023 - Taneja - High Thermoelectric Performance in Phonon‐Glass Electron‐Crystal Like AgSbTe2.pdf,10.1002/adma.202307058,AgSbTe2,AgSb0.96Yb0.04Te2,AgSb0.96Yb0.04Te2,1,No,Yb,0.04,Sb,,Yb (0.04) @ Sb site,ZT,0.8,dimensionless,300,K,figure,Figure 1b,Visually estimated from Figure 1b
Advanced Materials - 2023 - Taneja - High Thermoelectric Performance in Phonon‐Glass Electron‐Crystal Like AgSbTe2.pdf,10.1002/adma.202307058,AgSbTe2,AgSb0.96Yb0.04Te2,AgSb0.96Yb0.04Te2,1,No,Yb,0.04,Sb,,Yb (0.04) @ Sb site,ZT,2.4,dimensionless,573,K,figure,Figure 1b,Visually estimated from Figure 1b
Advanced Materials - 2023 - Taneja - High Thermoelectric Performance in Phonon‐Glass Electron‐Crystal Like AgSbTe2.pdf,10.1002/adma.202307058,AgSbTe2,AgSb0.96Yb0.04Te2,AgSb0.96Yb0.04Te2,1,No,Yb,0.04,Sb,,Yb (0.04) @ Sb site,lattice thermal conductivity,0.3,Wm-1K-1,300,K,figure,Figure 1d,Visually estimated from Figure 1d
Advanced Materials - 2023 - Taneja - High Thermoelectric Performance in Phonon‐Glass Electron‐Crystal Like AgSbTe2.pdf,10.1002/adma.202307058,AgSbTe2,AgSbTe2,AgSbTe2,0,No,,,,,,electrical conductivity,150,S/cm,300,K,figure,Fig. 5a,Visually estimated from Fig. 5a
Advanced Materials - 2023 - Taneja - High Thermoelectric Performance in Phonon‐Glass Electron‐Crystal Like AgSbTe2.pdf,10.1002/adma.202307058,AgSbTe2,AgSbTe2,AgSbTe2,0,No,,,,,,electrical conductivity,200,S/cm,400,K,figure,Fig. 5a,Visually estimated from Fig. 5a
Advanced Materials - 2023 - Taneja - High Thermoelectric Performance in Phonon‐Glass Electron‐Crystal Like AgSbTe2.pdf,10.1002/adma.202307058,AgSbTe2,AgSbTe2,AgSbTe2,0,No,,,,,,electrical conductivity,220,S/cm,500,K,figure,Fig. 5a,Visually estimated from Fig. 5a
Advanced Materials - 2023 - Taneja - High Thermoelectric Performance in Phonon‐Glass Electron‐Crystal Like AgSbTe2.pdf,10.1002/adma.202307058,AgSbTe2,AgSbTe2,AgSbTe2,0,No,,,,,,Seebeck coefficient,250,µV/K,300,K,figure,Fig. 5b,Visually estimated from Fig. 5b
Advanced Materials - 2023 - Taneja - High Thermoelectric Performance in Phonon‐Glass Electron‐Crystal Like AgSbTe2.pdf,10.1002/adma.202307058,AgSbTe2,AgSbTe2,AgSbTe2,0,No,,,,,,Seebeck coefficient,300,µV/K,400,K,figure,Fig. 5b,Visually estimated from Fig. 5b
Advanced Materials - 2023 - Taneja - High Thermoelectric Performance in Phonon‐Glass Electron‐Crystal Like AgSbTe2.pdf,10.1002/adma.202307058,AgSbTe2,AgSbTe2,AgSbTe2,0,No,,,,,,Seebeck coefficient,320,µV/K,500,K,figure,Fig. 5b,Visually estimated from Fig. 5b
Advanced Materials - 2023 - Taneja - High Thermoelectric Performance in Phonon‐Glass Electron‐Crystal Like AgSbTe2.pdf,10.1002/adma.202307058,AgSbTe2,AgSbTe2,AgSbTe2,0,No,,,,,,thermal conductivity,0.48,Wm-1K-1,300,K,body text,,
Advanced Materials - 2023 - Taneja - High Thermoelectric Performance in Phonon‐Glass Electron‐Crystal Like AgSbTe2.pdf,10.1002/adma.202307058,AgSbTe2,AgSb0.98Yb0.02Te2,AgSb0.98Yb0.02Te2,1,No,Yb,2 mol%,Sb,,Yb (2 mol%) @ Sb site,electrical conductivity,180,S/cm,300,K,figure,Fig. 5a,Visually estimated from Fig. 5a
Advanced Materials - 2023 - Taneja - High Thermoelectric Performance in Phonon‐Glass Electron‐Crystal Like AgSbTe2.pdf,10.1002/adma.202307058,AgSbTe2,AgSb0.98Yb0.02Te2,AgSb0.98Yb0.02Te2,1,No,Yb,2 mol%,Sb,,Yb (2 mol%) @ Sb site,electrical conductivity,200,S/cm,400,K,figure,Fig. 5a,Visually estimated from Fig. 5a
Advanced Materials - 2023 - Taneja - High Thermoelectric Performance in Phonon‐Glass Electron‐Crystal Like AgSbTe2.pdf,10.1002/adma.202307058,AgSbTe2,AgSb0.98Yb0.02Te2,AgSb0.98Yb0.02Te2,1,No,Yb,2 mol%,Sb,,Yb (2 mol%) @ Sb site,electrical conductivity,210,S/cm,500,K,figure,Fig. 5a,Visually estimated from Fig. 5a
Advanced Materials - 2023 - Taneja - High Thermoelectric Performance in Phonon‐Glass Electron‐Crystal Like AgSbTe2.pdf,10.1002/adma.202307058,AgSbTe2,AgSb0.98Yb0.02Te2,AgSb0.98Yb0.02Te2,1,No,Yb,2 mol%,Sb,,Yb (2 mol%) @ Sb site,Seebeck coefficient,280,µV/K,300,K,figure,Fig. 5b,Visually estimated from Fig. 5b
Advanced Materials - 2023 - Taneja - High Thermoelectric Performance in Phonon‐Glass Electron‐Crystal Like AgSbTe2.pdf,10.1002/adma.202307058,AgSbTe2,AgSb0.98Yb0.02Te2,AgSb0.98Yb0.02Te2,1,No,Yb,2 mol%,Sb,,Yb (2 mol%) @ Sb site,Seebeck coefficient,320,µV/K,400,K,figure,Fig. 5b,Visually estimated from Fig. 5b
Advanced Materials - 2023 - Taneja - High Thermoelectric Performance in Phonon‐Glass Electron‐Crystal Like AgSbTe2.pdf,10.1002/adma.202307058,AgSbTe2,AgSb0.98Yb0.02Te2,AgSb0.98Yb0.02Te2,1,No,Yb,2 mol%,Sb,,Yb (2 mol%) @ Sb site,Seebeck coefficient,330,µV/K,500,K,figure,Fig. 5b,Visually estimated from Fig. 5b
Advanced Materials - 2023 - Taneja - High Thermoelectric Performance in Phonon‐Glass Electron‐Crystal Like AgSbTe2.pdf,10.1002/adma.202307058,AgSbTe2,AgSb0.96Yb0.04Te2,AgSb0.96Yb0.04Te2,1,No,Yb,4 mol%,Sb,,Yb (4 mol%) @ Sb site,electrical conductivity,280,S/cm,300,K,figure,Fig. 5a,Visually estimated from Fig. 5a
Advanced Materials - 2023 - Taneja - High Thermoelectric Performance in Phonon‐Glass Electron‐Crystal Like AgSbTe2.pdf,10.1002/adma.202307058,AgSbTe2,AgSb0.96Yb0.04Te2,AgSb0.96Yb0.04Te2,1,No,Yb,4 mol%,Sb,,Yb (4 mol%) @ Sb site,electrical conductivity,250,S/cm,400,K,figure,Fig. 5a,Visually estimated from Fig. 5a
Advanced Materials - 2023 - Taneja - High Thermoelectric Performance in Phonon‐Glass Electron‐Crystal Like AgSbTe2.pdf,10.1002/adma.202307058,AgSbTe2,AgSb0.96Yb0.04Te2,AgSb0.96Yb0.04Te2,1,No,Yb,4 mol%,Sb,,Yb (4 mol%) @ Sb site,electrical conductivity,260,S/cm,500,K,figure,Fig. 5a,Visually estimated from Fig. 5a
Advanced Materials - 2023 - Taneja - High Thermoelectric Performance in Phonon‐Glass Electron‐Crystal Like AgSbTe2.pdf,10.1002/adma.202307058,AgSbTe2,AgSb0.96Yb0.04Te2,AgSb0.96Yb0.04Te2,1,No,Yb,4 mol%,Sb,,Yb (4 mol%) @ Sb site,Seebeck coefficient,280,µV/K,300,K,figure,Fig. 5b,Visually estimated from Fig. 5b
Advanced Materials - 2023 - Taneja - High Thermoelectric Performance in Phonon‐Glass Electron‐Crystal Like AgSbTe2.pdf,10.1002/adma.202307058,AgSbTe2,AgSb0.96Yb0.04Te2,AgSb0.96Yb0.04Te2,1,No,Yb,4 mol%,Sb,,Yb (4 mol%) @ Sb site,Seebeck coefficient,330,µV/K,400,K,figure,Fig. 5b,Visually estimated from Fig. 5b
Advanced Materials - 2023 - Taneja - High Thermoelectric Performance in Phonon‐Glass Electron‐Crystal Like AgSbTe2.pdf,10.1002/adma.202307058,AgSbTe2,AgSb0.96Yb0.04Te2,AgSb0.96Yb0.04Te2,1,No,Yb,4 mol%,Sb,,Yb (4 mol%) @ Sb site,Seebeck coefficient,350,µV/K,500,K,figure,Fig. 5b,Visually estimated from Fig. 5b
Advanced Materials - 2023 - Taneja - High Thermoelectric Performance in Phonon‐Glass Electron‐Crystal Like AgSbTe2.pdf,10.1002/adma.202307058,AgSbTe2,AgSb0.96Yb0.04Te2,AgSb0.96Yb0.04Te2,1,No,Yb,4 mol%,Sb,,Yb (4 mol%) @ Sb site,thermal conductivity,0.22,Wm-1K-1,573,K,body text,,
Advanced Materials - 2024 - Li - High‐Performance AgSbTe2 Thermoelectrics  Advances  Challenges  and Perspectives.pdf,10.1002/adma.202409275,AgSbTe2,AgSb0.94Cd0.06Te2,AgSb0.94Cd0.06Te2,1,No,Cd,0.06,Sb,,Cd (0.06) @ Sb site,ZT,2.6,dimensionless,573,K,Table 1,,
Advanced Materials - 2024 - Li - High‐Performance AgSbTe2 Thermoelectrics  Advances  Challenges  and Perspectives.pdf,10.1002/adma.202409275,AgSbTe2,AgSb0.94Cd0.06Te2,AgSb0.94Cd0.06Te2,1,No,Cd,0.06,Sb,,Cd (0.06) @ Sb site,electrical conductivity,251,S cm-1,573,K,Table 1,,
Advanced Materials - 2024 - Li - High‐Performance AgSbTe2 Thermoelectrics  Advances  Challenges  and Perspectives.pdf,10.1002/adma.202409275,AgSbTe2,AgSb0.94Cd0.06Te2,AgSb0.94Cd0.06Te2,1,No,Cd,0.06,Sb,,Cd (0.06) @ Sb site,Seebeck coefficient,264,μV K-1,573,K,Table 1,,
Advanced Materials - 2024 - Li - High‐Performance AgSbTe2 Thermoelectrics  Advances  Challenges  and Perspectives.pdf,10.1002/adma.202409275,AgSbTe2,AgSb0.94Cd0.06Te2,AgSb0.94Cd0.06Te2,1,No,Cd,0.06,Sb,,Cd (0.06) @ Sb site,power factor,17.83,μW cm-1 K-2,573,K,Table 1,,
Advanced Materials - 2024 - Li - High‐Performance AgSbTe2 Thermoelectrics  Advances  Challenges  and Perspectives.pdf,10.1002/adma.202409275,AgSbTe2,AgSb0.94Cd0.06Te2,AgSb0.94Cd0.06Te2,1,No,Cd,0.06,Sb,,Cd (0.06) @ Sb site,thermal conductivity,0.39,W m-1 K-1,573,K,Table 1,,
Advanced Materials - 2024 - Li - High‐Performance AgSbTe2 Thermoelectrics  Advances  Challenges  and Perspectives.pdf,10.1002/adma.202409275,AgSbTe2,AgSb0.96Hg0.04Te2,AgSb0.96Hg0.04Te2,1,No,Hg,0.04,Sb,,Hg (0.04) @ Sb site,ZT,2.4,dimensionless,570,K,Table 1,,
Advanced Materials - 2024 - Li - High‐Performance AgSbTe2 Thermoelectrics  Advances  Challenges  and Perspectives.pdf,10.1002/adma.202409275,AgSbTe2,AgSbTe1.85Se0.1S0.05,AgSbTe1.85Se0.1S0.05,2,Yes,Se,0.1,Te,S (0.05) @ Te,Se (0.1) @ Te site; S (0.05) @ Te site,ZT,2.3,dimensionless,673,K,Table 1,,
Advanced Materials - 2024 - Li - High‐Performance AgSbTe2 Thermoelectrics  Advances  Challenges  and Perspectives.pdf,10.1002/adma.202409275,AgSbTe2,Ag0.98SbTe2,Ag0.98SbTe2,1,No,Ag vacancy,0.02,Ag,,Ag vacancy (0.02) @ Ag site,electrical conductivity,68,S cm-1,573,K,body text,,
Advanced Materials - 2024 - Li - High‐Performance AgSbTe2 Thermoelectrics  Advances  Challenges  and Perspectives.pdf,10.1002/adma.202409275,AgSbTe2,Ag0.98SbTe2,Ag0.98SbTe2,1,No,Ag vacancy,0.02,Ag,,Ag vacancy (0.02) @ Ag site,thermal conductivity,0.24,W m-1 K-1,573,K,body text,,
Advanced Materials - 2024 - Li - High‐Performance AgSbTe2 Thermoelectrics  Advances  Challenges  and Perspectives.pdf,10.1002/adma.202409275,AgSbTe2,Ag0.98SbTe2,Ag0.98SbTe2,1,No,Ag vacancy,0.02,Ag,,Ag vacancy (0.02) @ Ag site,ZT,2.3,dimensionless,573,K,body text,,
Advanced Materials - 2024 - Li - High‐Performance AgSbTe2 Thermoelectrics  Advances  Challenges  and Perspectives.pdf,10.1002/adma.202409275,AgSbTe2,AgSb1-xHgxTe2 (x=0.02),AgSb0.98Hg0.02Te2,1,No,Hg,x=0.02,Sb,,Hg (x=0.02) @ Sb site,ZT,1.8,dimensionless,,,figure,Figure 10c,Visually estimated from bar chart in Figure 10c
Advanced Materials - 2024 - Li - High‐Performance AgSbTe2 Thermoelectrics  Advances  Challenges  and Perspectives.pdf,10.1002/adma.202409275,AgSbTe2,AgSb1-xHgxTe2 (x=0.04),AgSb0.96Hg0.04Te2,1,No,Hg,x=0.04,Sb,,Hg (x=0.04) @ Sb site,ZT,2.4,dimensionless,,,figure,Figure 10c,Visually estimated from bar chart in Figure 10c
Advanced Science - 2022 - Tee - Thermoelectric Silver‐Based Chalcogenides.pdf,10.1002/advs.202204624,AgSbTe2,AgSb0.94Cd0.06Te2,AgSb0.94Cd0.06Te2,1,No,Cd,0.06,Sb,,Cd (0.06) @ Sb site,ZT,2.6,dimensionless,573,K,table,Table 1,
Advanced Science - 2022 - Tee - Thermoelectric Silver‐Based Chalcogenides.pdf,10.1002/advs.202204624,AgSbTe2,AgSb0.96Zn0.04Te2,AgSb0.96Zn0.04Te2,1,No,Zn,0.04,Sb,,Zn (0.04) @ Sb site,ZT,1.9,dimensionless,584,K,table,Table 1,
Advanced Science - 2022 - Tee - Thermoelectric Silver‐Based Chalcogenides.pdf,10.1002/advs.202204624,AgSbTe2,AgSb0.96Cd0.06Te2,AgSb0.96Cd0.06Te2,1,No,Cd,0.06,Sb,,Cd (0.06) @ Sb site,ZT,2.6,dimensionless,573,K,table,Table 1,
Advanced Science - 2022 - Tee - Thermoelectric Silver‐Based Chalcogenides.pdf,10.1002/advs.202204624,AgSbTe2,Ag0.2Cu0.89In0.09Te1.05,Ag0.2Cu0.89In0.09Te1.05,2,Yes,Cu,0.89,Ag,In (0.09) @ unclear,Cu (0.89) @ Ag site; In (0.09) @ unclear site,ZT,1.6,dimensionless,850,K,table,Table 1,
Advanced Science - 2022 - Tee - Thermoelectric Silver‐Based Chalcogenides.pdf,10.1002/advs.202204624,AgSbTe2,AgMnSbTe3,AgMnSbTe3,1,No,Mn,not specified,unclear,,Mn (not specified) @ unclear site,ZT,1.46,dimensionless,823,K,table,Table 1,
Advanced Science - 2022 - Tee - Thermoelectric Silver‐Based Chalcogenides.pdf,10.1002/advs.202204624,AgSbTe2,Ag0.025In0.025SnTe1.05,Ag0.025In0.025SnTe1.05,2,Yes,Ag,0.025,unclear,In (0.025) @ unclear,Ag (0.025) @ unclear site; In (0.025) @ unclear site,ZT,1.8,dimensionless,856,K,table,Table 1,
Advanced Science - 2022 - Tee - Thermoelectric Silver‐Based Chalcogenides.pdf,10.1002/advs.202204624,AgSbTe2,AgSnSbSe1.5Te1.5,AgSnSbSe1.5Te1.5,1,No,Sn,not specified,unclear,,Sn (not specified) @ unclear site,ZT,1.14,dimensionless,723,K,table,Table 1,
Angew Chem Int Ed - 2026 - Han - Lead‐Doping Enabled Band Engineering and Phonon Transport Modulation  Key to.pdf,10.1002/anie.2554196,AgSbTe2,AgSbTe2,AgSbTe2,0,No,,,,,,electrical conductivity,146,S cm-1,300,K,body text,Page 4,
Angew Chem Int Ed - 2026 - Han - Lead‐Doping Enabled Band Engineering and Phonon Transport Modulation  Key to.pdf,10.1002/anie.2554196,AgSbTe2,AgSbTe2,AgSbTe2,0,No,,,,,,electrical conductivity,111,S cm-1,623,K,body text,Page 5,
Angew Chem Int Ed - 2026 - Han - Lead‐Doping Enabled Band Engineering and Phonon Transport Modulation  Key to.pdf,10.1002/anie.2554196,AgSbTe2,AgSbTe2,AgSbTe2,0,No,,,,,,Seebeck coefficient,237,µV K-1,300,K,body text,Page 5,
Angew Chem Int Ed - 2026 - Han - Lead‐Doping Enabled Band Engineering and Phonon Transport Modulation  Key to.pdf,10.1002/anie.2554196,AgSbTe2,AgSbTe2,AgSbTe2,0,No,,,,,,Seebeck coefficient,337,µV K-1,427,K,body text,Page 5,
Angew Chem Int Ed - 2026 - Han - Lead‐Doping Enabled Band Engineering and Phonon Transport Modulation  Key to.pdf,10.1002/anie.2554196,AgSbTe2,AgSbTe2,AgSbTe2,0,No,,,,,,power factor,8.27,µW cm-1 K-2,300,K,body text,Page 5,
Angew Chem Int Ed - 2026 - Han - Lead‐Doping Enabled Band Engineering and Phonon Transport Modulation  Key to.pdf,10.1002/anie.2554196,AgSbTe2,AgSbTe2,AgSbTe2,0,No,,,,,,thermal conductivity,0.68,W m-1 K-1,300,K,body text,Page 5,
Angew Chem Int Ed - 2026 - Han - Lead‐Doping Enabled Band Engineering and Phonon Transport Modulation  Key to.pdf,10.1002/anie.2554196,AgSbTe2,AgSbTe2,AgSbTe2,0,No,,,,,,thermal conductivity,0.52,W m-1 K-1,480,K,body text,Page 5,
Angew Chem Int Ed - 2026 - Han - Lead‐Doping Enabled Band Engineering and Phonon Transport Modulation  Key to.pdf,10.1002/anie.2554196,AgSbTe2,AgSbTe2,AgSbTe2,0,No,,,,,,lattice thermal conductivity,0.45,W m-1 K-1,573,K,body text,Page 6,
Angew Chem Int Ed - 2026 - Han - Lead‐Doping Enabled Band Engineering and Phonon Transport Modulation  Key to.pdf,10.1002/anie.2554196,AgSbTe2,AgSbTe2,AgSbTe2,0,No,,,,,,ZT,0.4,dimensionless,300,K,body text,Page 8,
Angew Chem Int Ed - 2026 - Han - Lead‐Doping Enabled Band Engineering and Phonon Transport Modulation  Key to.pdf,10.1002/anie.2554196,AgSbTe2,AgSb0.96Pb0.04Te2,AgSb0.96Pb0.04Te2,1,No,Pb,0.04,Sb,,Pb (0.04) @ Sb site,ZT,2.0,dimensionless,623,K,body text,Page 1,
Angew Chem Int Ed - 2026 - Han - Lead‐Doping Enabled Band Engineering and Phonon Transport Modulation  Key to.pdf,10.1002/anie.2554196,AgSbTe2,AgSb0.96Pb0.04Te2,AgSb0.96Pb0.04Te2,1,No,Pb,0.04,Sb,,Pb (0.04) @ Sb site,electrical conductivity,276,S cm-1,623,K,body text,Page 1,
Angew Chem Int Ed - 2026 - Han - Lead‐Doping Enabled Band Engineering and Phonon Transport Modulation  Key to.pdf,10.1002/anie.2554196,AgSbTe2,AgSb0.96Pb0.04Te2,AgSb0.96Pb0.04Te2,1,No,Pb,0.04,Sb,,Pb (0.04) @ Sb site,Seebeck coefficient,260,µV K-1,623,K,body text,Page 1,
Angew Chem Int Ed - 2026 - Han - Lead‐Doping Enabled Band Engineering and Phonon Transport Modulation  Key to.pdf,10.1002/anie.2554196,AgSbTe2,AgSb0.96Pb0.04Te2,AgSb0.96Pb0.04Te2,1,No,Pb,0.04,Sb,,Pb (0.04) @ Sb site,power factor,18.14,µW cm-1 K-2,623,K,body text,Page 1,
Angew Chem Int Ed - 2026 - Han - Lead‐Doping Enabled Band Engineering and Phonon Transport Modulation  Key to.pdf,10.1002/anie.2554196,AgSbTe2,AgSb0.96Pb0.04Te2,AgSb0.96Pb0.04Te2,1,No,Pb,0.04,Sb,,Pb (0.04) @ Sb site,lattice thermal conductivity,0.27,W m-1 K-1,623,K,body text,Page 1,
Angew Chem Int Ed - 2026 - Han - Lead‐Doping Enabled Band Engineering and Phonon Transport Modulation  Key to.pdf,10.1002/anie.2554196,AgSbTe2,AgSb0.96Pb0.04Te2,AgSb0.96Pb0.04Te2,1,No,Pb,0.04,Sb,,Pb (0.04) @ Sb site,electrical conductivity,186,S cm-1,300,K,body text,Page 4,
Angew Chem Int Ed - 2026 - Han - Lead‐Doping Enabled Band Engineering and Phonon Transport Modulation  Key to.pdf,10.1002/anie.2554196,AgSbTe2,AgSb0.96Pb0.04Te2,AgSb0.96Pb0.04Te2,1,No,Pb,0.04,Sb,,Pb (0.04) @ Sb site,Seebeck coefficient,263,µV K-1,300,K,body text,Page 5,
Angew Chem Int Ed - 2026 - Han - Lead‐Doping Enabled Band Engineering and Phonon Transport Modulation  Key to.pdf,10.1002/anie.2554196,AgSbTe2,AgSb0.96Pb0.04Te2,AgSb0.96Pb0.04Te2,1,No,Pb,0.04,Sb,,Pb (0.04) @ Sb site,power factor,12.9,µW cm-1 K-2,300,K,body text,Page 5,
Angew Chem Int Ed - 2026 - Han - Lead‐Doping Enabled Band Engineering and Phonon Transport Modulation  Key to.pdf,10.1002/anie.2554196,AgSbTe2,AgSb0.96Pb0.04Te2,AgSb0.96Pb0.04Te2,1,No,Pb,0.04,Sb,,Pb (0.04) @ Sb site,lattice thermal conductivity,0.27,W m-1 K-1,573,K,body text,Page 6,
Angew Chem Int Ed - 2026 - Han - Lead‐Doping Enabled Band Engineering and Phonon Transport Modulation  Key to.pdf,10.1002/anie.2554196,AgSbTe2,AgSb0.96Pb0.04Te2,AgSb0.96Pb0.04Te2,1,No,Pb,0.04,Sb,,Pb (0.04) @ Sb site,ZT,0.7,dimensionless,300,K,body text,Page 8,
Angew Chem Int Ed - 2026 - Han - Lead‐Doping Enabled Band Engineering and Phonon Transport Modulation  Key to.pdf,10.1002/anie.2554196,AgSbTe2,AgSbTe2 (x=0),AgSbTe2,0,No,,,,,,electrical conductivity,146,S cm-1,300,K,body text,,
Angew Chem Int Ed - 2026 - Han - Lead‐Doping Enabled Band Engineering and Phonon Transport Modulation  Key to.pdf,10.1002/anie.2554196,AgSbTe2,AgSbTe2 (x=0),AgSbTe2,0,No,,,,,,Seebeck coefficient,237,uV K-1,300,K,body text,,
Angew Chem Int Ed - 2026 - Han - Lead‐Doping Enabled Band Engineering and Phonon Transport Modulation  Key to.pdf,10.1002/anie.2554196,AgSbTe2,AgSbTe2 (x=0),AgSbTe2,0,No,,,,,,Seebeck coefficient,337,uV K-1,427,K,body text,,
Angew Chem Int Ed - 2026 - Han - Lead‐Doping Enabled Band Engineering and Phonon Transport Modulation  Key to.pdf,10.1002/anie.2554196,AgSbTe2,Ag0.96Pb0.04Te2,Ag0.96Pb0.04Te2,1,No,Pb,0.04,Sb,,Pb (0.04) @ Sb site,electrical conductivity,186,S cm-1,300,K,body text,,
Angew Chem Int Ed - 2026 - Han - Lead‐Doping Enabled Band Engineering and Phonon Transport Modulation  Key to.pdf,10.1002/anie.2554196,AgSbTe2,Ag0.96Pb0.04Te2,Ag0.96Pb0.04Te2,1,No,Pb,0.04,Sb,,Pb (0.04) @ Sb site,electrical conductivity,276,S cm-1,623,K,body text,,
Angew Chem Int Ed - 2026 - Han - Lead‐Doping Enabled Band Engineering and Phonon Transport Modulation  Key to.pdf,10.1002/anie.2554196,AgSbTe2,Ag0.96Pb0.04Te2,Ag0.96Pb0.04Te2,1,No,Pb,0.04,Sb,,Pb (0.04) @ Sb site,power factor,18.14,uW cm-1 K-2,623,K,body text,,
Angew Chem Int Ed - 2026 - Han - Lead‐Doping Enabled Band Engineering and Phonon Transport Modulation  Key to.pdf,10.1002/anie.2554196,AgSbTe2,Ag0.96Pb0.04Te2,Ag0.96Pb0.04Te2,1,No,Pb,0.04,Sb,,Pb (0.04) @ Sb site,Seebeck coefficient,260,uV K-1,623,K,body text,,
Angew Chem Int Ed - 2026 - Han - Lead‐Doping Enabled Band Engineering and Phonon Transport Modulation  Key to.pdf,10.1002/anie.2554196,AgSbTe2,Ag0.96Pb0.04Te2,Ag0.96Pb0.04Te2,1,No,Pb,0.04,Sb,,Pb (0.04) @ Sb site,thermal conductivity,0.27,W m-1 K-1,623,K,body text,,
Angew Chem Int Ed - 2026 - Han - Lead‐Doping Enabled Band Engineering and Phonon Transport Modulation  Key to.pdf,10.1002/anie.2554196,AgSbTe2,AgSbTe2,AgSbTe2,0,No,,,,,,ZT,0.2,dimensionless,300,K,figure,Figure 6a,Visually estimated from Figure 6a
Angew Chem Int Ed - 2026 - Han - Lead‐Doping Enabled Band Engineering and Phonon Transport Modulation  Key to.pdf,10.1002/anie.2554196,AgSbTe2,AgSbTe2,AgSbTe2,0,No,,,,,,ZT,0.8,dimensionless,623,K,figure,Figure 6a,Visually estimated from Figure 6a
Angew Chem Int Ed - 2026 - Han - Lead‐Doping Enabled Band Engineering and Phonon Transport Modulation  Key to.pdf,10.1002/anie.2554196,AgSbTe2,AgSb0.98Pb0.02Te2,AgSb0.98Pb0.02Te2,1,No,Pb,0.02,Sb,,Pb (0.02) @ Sb site,ZT,0.3,dimensionless,300,K,figure,Figure 6a,Visually estimated from Figure 6a
Angew Chem Int Ed - 2026 - Han - Lead‐Doping Enabled Band Engineering and Phonon Transport Modulation  Key to.pdf,10.1002/anie.2554196,AgSbTe2,AgSb0.98Pb0.02Te2,AgSb0.98Pb0.02Te2,1,No,Pb,0.02,Sb,,Pb (0.02) @ Sb site,ZT,1.4,dimensionless,623,K,figure,Figure 6a,Visually estimated from Figure 6a
Angew Chem Int Ed - 2026 - Han - Lead‐Doping Enabled Band Engineering and Phonon Transport Modulation  Key to.pdf,10.1002/anie.2554196,AgSbTe2,AgSb0.96Pb0.04Te2,AgSb0.96Pb0.04Te2,1,No,Pb,0.04,Sb,,Pb (0.04) @ Sb site,ZT,0.7,dimensionless,300,K,figure,Figure 6a,Visually estimated from Figure 6a
Angew Chem Int Ed - 2026 - Han - Lead‐Doping Enabled Band Engineering and Phonon Transport Modulation  Key to.pdf,10.1002/anie.2554196,AgSbTe2,AgSb0.96Pb0.04Te2,AgSb0.96Pb0.04Te2,1,No,Pb,0.04,Sb,,Pb (0.04) @ Sb site,ZT,2.0,dimensionless,623,K,figure,Figure 6a,Visually estimated from Figure 6a
Angew Chem Int Ed - 2026 - Han - Lead‐Doping Enabled Band Engineering and Phonon Transport Modulation  Key to.pdf,10.1002/anie.2554196,AgSbTe2,AgSb0.94Pb0.06Te2,AgSb0.94Pb0.06Te2,1,No,Pb,0.06,Sb,,Pb (0.06) @ Sb site,ZT,0.5,dimensionless,300,K,figure,Figure 6a,Visually estimated from Figure 6a
Angew Chem Int Ed - 2026 - Han - Lead‐Doping Enabled Band Engineering and Phonon Transport Modulation  Key to.pdf,10.1002/anie.2554196,AgSbTe2,AgSb0.94Pb0.06Te2,AgSb0.94Pb0.06Te2,1,No,Pb,0.06,Sb,,Pb (0.06) @ Sb site,ZT,1.7,dimensionless,623,K,figure,Figure 6a,Visually estimated from Figure 6a
Annalen der Physik - 2020 - Liu - Evaluation of Thermoelectric Properties of Ag0 366Sb0 558Te.pdf,10.1002/andp.201900561,Ag0.366SbTe2,Ag0.366(Sb1-xSnx)0.558Te (x=0),Ag0.366Sb0.558Te,1,No,none,0,unclear,,none (0) @ unclear site,ZT,1.3,dimensionless,,,text,body text,Peak zT value for Sn-doped samples
Annalen der Physik - 2020 - Liu - Evaluation of Thermoelectric Properties of Ag0 366Sb0 558Te.pdf,10.1002/andp.201900561,Ag0.366SbTe2,Ag0.366(Sb1-xSnx)0.558Te (x=0),Ag0.366Sb0.558Te,1,No,none,0,unclear,,none (0) @ unclear site,lattice thermal conductivity,0.4,W m-1 K-1,300,K,text,body text,
Annalen der Physik - 2020 - Liu - Evaluation of Thermoelectric Properties of Ag0 366Sb0 558Te.pdf,10.1002/andp.201900561,Ag0.366SbTe2,Ag0.366(Sb1-xSnx)0.558Te (x=0),Ag0.366Sb0.558Te,1,No,none,0,unclear,,none (0) @ unclear site,lattice thermal conductivity,0.3,W m-1 K-1,700,K,text,body text,
Annalen der Physik - 2020 - Liu - Evaluation of Thermoelectric Properties of Ag0 366Sb0 558Te.pdf,10.1002/andp.201900561,Ag0.366SbTe2,Ag0.366(Sb1-xSnx)0.558Te (x=0.1),Ag0.366(Sb0.9Sn0.1)0.558Te,1,No,Sn,10%,Sb,,Sn (10%) @ Sb site,,,,,,,,
Annalen der Physik - 2020 - Liu - Evaluation of Thermoelectric Properties of Ag0 366Sb0 558Te.pdf,10.1002/andp.201900561,Ag0.366SbTe2,Ag0.366(Sb1-xSnx)0.558Te,Ag0.366(Sb1-xSnx)0.558Te,1,No,Sn,x=0 to 0.16,Sb,,Sn (x=0 to 0.16) @ Sb site,Seebeck coefficient,250,uV/K,300,K,figure,Fig. 5a,Visually estimated for x=0 at 300K
Annalen der Physik - 2020 - Liu - Evaluation of Thermoelectric Properties of Ag0 366Sb0 558Te.pdf,10.1002/andp.201900561,Ag0.366SbTe2,Ag0.366(Sb1-xSnx)0.558Te,Ag0.366(Sb1-xSnx)0.558Te,1,No,Sn,x=0 to 0.16,Sb,,Sn (x=0 to 0.16) @ Sb site,Seebeck coefficient,150,uV/K,700,K,figure,Fig. 5a,Visually estimated for x=0 at 700K
Annalen der Physik - 2020 - Liu - Evaluation of Thermoelectric Properties of Ag0 366Sb0 558Te.pdf,10.1002/andp.201900561,Ag0.366SbTe2,Ag0.366(Sb1-xSnx)0.558Te,Ag0.366(Sb1-xSnx)0.558Te,1,No,Sn,x=0 to 0.16,Sb,,Sn (x=0 to 0.16) @ Sb site,electrical conductivity,10,mOhm*cm,300,K,figure,Fig. 5b,Visually estimated for x=0 at 300K (resistivity plotted)
Annalen der Physik - 2020 - Liu - Evaluation of Thermoelectric Properties of Ag0 366Sb0 558Te.pdf,10.1002/andp.201900561,Ag0.366SbTe2,Ag0.366(Sb1-xSnx)0.558Te,Ag0.366(Sb1-xSnx)0.558Te,1,No,Sn,x=0 to 0.16,Sb,,Sn (x=0 to 0.16) @ Sb site,electrical conductivity,18,mOhm*cm,500,K,figure,Fig. 5b,Visually estimated for x=0 at 500K (resistivity plotted)
Annalen der Physik - 2020 - Liu - Evaluation of Thermoelectric Properties of Ag0 366Sb0 558Te.pdf,10.1002/andp.201900561,Ag0.366SbTe2,Ag0.366(Sb1-xSnx)0.558Te,Ag0.366(Sb1-xSnx)0.558Te,1,No,Sn,x=0 to 0.16,Sb,,Sn (x=0 to 0.16) @ Sb site,thermal conductivity,0.9,W/m-K,300,K,figure,Fig. 6a,Visually estimated for x=0 at 300K
Annalen der Physik - 2020 - Liu - Evaluation of Thermoelectric Properties of Ag0 366Sb0 558Te.pdf,10.1002/andp.201900561,Ag0.366SbTe2,Ag0.366(Sb1-xSnx)0.558Te,Ag0.366(Sb1-xSnx)0.558Te,1,No,Sn,x=0 to 0.16,Sb,,Sn (x=0 to 0.16) @ Sb site,thermal conductivity,0.7,W/m-K,700,K,figure,Fig. 6a,Visually estimated for x=0 at 700K
Annalen der Physik - 2020 - Liu - Evaluation of Thermoelectric Properties of Ag0 366Sb0 558Te.pdf,10.1002/andp.201900561,Ag0.366SbTe2,Ag0.366(Sb1-xSnx)0.558Te,Ag0.366(Sb1-xSnx)0.558Te,1,No,Sn,x=0 to 0.16,Sb,,Sn (x=0 to 0.16) @ Sb site,lattice thermal conductivity,0.5,W/m-K,300,K,figure,Fig. 6a,Visually estimated for x=0 at 300K
Annalen der Physik - 2020 - Liu - Evaluation of Thermoelectric Properties of Ag0 366Sb0 558Te.pdf,10.1002/andp.201900561,Ag0.366SbTe2,Ag0.366(Sb1-xSnx)0.558Te,Ag0.366(Sb1-xSnx)0.558Te,1,No,Sn,x=0 to 0.16,Sb,,Sn (x=0 to 0.16) @ Sb site,lattice thermal conductivity,0.4,W/m-K,700,K,figure,Fig. 6a,Visually estimated for x=0 at 700K
Annalen der Physik - 2020 - Liu - Evaluation of Thermoelectric Properties of Ag0 366Sb0 558Te.pdf,10.1002/andp.201900561,Ag0.366SbTe2,"Ag0.366(Sb1-xSnx)0.558Te, x=0",Ag0.366Sb0.558Te,1,No,Sn,x=0,Sb,,Sn (x=0) @ Sb site,ZT,0.4,dimensionless,300,K,figure,Fig. 7a,Visually estimated from Fig. 7a
Annalen der Physik - 2020 - Liu - Evaluation of Thermoelectric Properties of Ag0 366Sb0 558Te.pdf,10.1002/andp.201900561,Ag0.366SbTe2,"Ag0.366(Sb1-xSnx)0.558Te, x=0",Ag0.366Sb0.558Te,1,No,Sn,x=0,Sb,,Sn (x=0) @ Sb site,ZT,0.45,dimensionless,700,K,figure,Fig. 7a,Visually estimated from Fig. 7a
Annalen der Physik - 2020 - Liu - Evaluation of Thermoelectric Properties of Ag0 366Sb0 558Te.pdf,10.1002/andp.201900561,Ag0.366SbTe2,"Ag0.366(Sb1-xSnx)0.558Te, x=0.09",Ag0.366(Sb0.91Sn0.09)0.558Te,1,No,Sn,x=0.09,Sb,,Sn (x=0.09) @ Sb site,ZT,0.25,dimensionless,300,K,figure,Fig. 7a,Visually estimated from Fig. 7a
Annalen der Physik - 2020 - Liu - Evaluation of Thermoelectric Properties of Ag0 366Sb0 558Te.pdf,10.1002/andp.201900561,Ag0.366SbTe2,"Ag0.366(Sb1-xSnx)0.558Te, x=0.09",Ag0.366(Sb0.91Sn0.09)0.558Te,1,No,Sn,x=0.09,Sb,,Sn (x=0.09) @ Sb site,ZT,1.25,dimensionless,650,K,figure,Fig. 7a,Visually estimated from Fig. 7a
Band convergence and nanostructure modulations lead to high thermoelectric performance in SnPb0.04Te-y_ AgSbTe2.pdf,10.1016/j.mtphys.2021.100505,SnPb0.04Te-y%AgSbTe2,SnPb0.04Te-12%AgSbTe2,SnPb0.04Te-12%AgSbTe2,2,Yes,Ag,12%,Sn,Sb (12%) @ Sn,Ag (12%) @ Sn site; Sb (12%) @ Sn site,ZT,1.1,dimensionless,823,K,body text,"Page 1, Abstract",
Band convergence and nanostructure modulations lead to high thermoelectric performance in SnPb0.04Te-y_ AgSbTe2.pdf,10.1016/j.mtphys.2021.100505,SnPb0.04Te-y%AgSbTe2,SnPb0.04Te-12%AgSbTe2,SnPb0.04Te-12%AgSbTe2,2,Yes,Ag,12%,Sn,Sb (12%) @ Sn,Ag (12%) @ Sn site; Sb (12%) @ Sn site,lattice thermal conductivity,0.47,W m-1 K-1,823,K,body text,"Page 6, Conclusion",
Band convergence and nanostructure modulations lead to high thermoelectric performance in SnPb0.04Te-y_ AgSbTe2.pdf,10.1016/j.mtphys.2021.100505,SnPb0.04Te-y%AgSbTe2,SnPb0.04Te-12%AgSbTe2,SnPb0.04Te-12%AgSbTe2,2,Yes,Ag,12%,Sn,Sb (12%) @ Sn,Ag (12%) @ Sn site; Sb (12%) @ Sn site,power factor,25.5,mW cm-1 K-2,823,K,body text,"Page 2, Section 2",
Band convergence and nanostructure modulations lead to high thermoelectric performance in SnPb0.04Te-y_ AgSbTe2.pdf,10.1016/j.mtphys.2021.100505,SnPb0.04Te-y%AgSbTe2,SnPb0.04Te-25%AgSbTe2,SnPb0.04Te-25%AgSbTe2,2,Yes,Ag,25%,Sn,Sb (25%) @ Sn,Ag (25%) @ Sn site; Sb (25%) @ Sn site,electrical conductivity,1736,S cm-1,300,K,body text,"Page 2, Section 2",
Band convergence and nanostructure modulations lead to high thermoelectric performance in SnPb0.04Te-y_ AgSbTe2.pdf,10.1016/j.mtphys.2021.100505,SnPb0.04Te-y%AgSbTe2,SnPb0.04Te-25%AgSbTe2,SnPb0.04Te-25%AgSbTe2,2,Yes,Ag,25%,Sn,Sb (25%) @ Sn,Ag (25%) @ Sn site; Sb (25%) @ Sn site,Seebeck coefficient,70.9,mV K-1,300,K,body text,"Page 2, Section 2",
Band convergence and nanostructure modulations lead to high thermoelectric performance in SnPb0.04Te-y_ AgSbTe2.pdf,10.1016/j.mtphys.2021.100505,SnPb0.04Te-y%AgSbTe2,SnPb0.04Te-25%AgSbTe2,SnPb0.04Te-25%AgSbTe2,2,Yes,Ag,25%,Sn,Sb (25%) @ Sn,Ag (25%) @ Sn site; Sb (25%) @ Sn site,thermal conductivity,2.04,W m-1 K-1,300,K,body text,"Page 3, Section 2",
Band convergence and nanostructure modulations lead to high thermoelectric performance in SnPb0.04Te-y_ AgSbTe2.pdf,10.1016/j.mtphys.2021.100505,SnPb0.04Te-y%AgSbTe2,SnPb0.04Te-y%AgSbTe2 (y=0 to 25),SnPb0.04Te-y%AgSbTe2,2,Yes,Ag,y%,unclear,Sb (y%) @ unclear,Ag (y%) @ unclear site; Sb (y%) @ unclear site,electrical conductivity,7180,S cm-1,300,K,body text,page 2,Value for y=0 sample at 300 K
Band convergence and nanostructure modulations lead to high thermoelectric performance in SnPb0.04Te-y_ AgSbTe2.pdf,10.1016/j.mtphys.2021.100505,SnPb0.04Te-y%AgSbTe2,SnPb0.04Te-y%AgSbTe2 (y=0 to 25),SnPb0.04Te-y%AgSbTe2,2,Yes,Ag,y%,unclear,Sb (y%) @ unclear,Ag (y%) @ unclear site; Sb (y%) @ unclear site,electrical conductivity,1736,S cm-1,300,K,body text,page 2,Value for y=25 sample at 300 K
Band convergence and nanostructure modulations lead to high thermoelectric performance in SnPb0.04Te-y_ AgSbTe2.pdf,10.1016/j.mtphys.2021.100505,SnPb0.04Te-y%AgSbTe2,SnPb0.04Te-y%AgSbTe2 (y=0 to 25),SnPb0.04Te-y%AgSbTe2,2,Yes,Ag,y%,unclear,Sb (y%) @ unclear,Ag (y%) @ unclear site; Sb (y%) @ unclear site,Seebeck coefficient,-24.4,uV K-1,300,K,body text,page 2,Value for y=0 sample at 300 K
Band convergence and nanostructure modulations lead to high thermoelectric performance in SnPb0.04Te-y_ AgSbTe2.pdf,10.1016/j.mtphys.2021.100505,SnPb0.04Te-y%AgSbTe2,SnPb0.04Te-y%AgSbTe2 (y=0 to 25),SnPb0.04Te-y%AgSbTe2,2,Yes,Ag,y%,unclear,Sb (y%) @ unclear,Ag (y%) @ unclear site; Sb (y%) @ unclear site,Seebeck coefficient,-70.9,uV K-1,300,K,body text,page 2,Value for y=25 sample at 300 K
Band convergence and nanostructure modulations lead to high thermoelectric performance in SnPb0.04Te-y_ AgSbTe2.pdf,10.1016/j.mtphys.2021.100505,SnPb0.04Te-y%AgSbTe2,SnPb0.04Te-y%AgSbTe2 (y=0 to 25),SnPb0.04Te-y%AgSbTe2,2,Yes,Ag,y%,unclear,Sb (y%) @ unclear,Ag (y%) @ unclear site; Sb (y%) @ unclear site,power factor,10.5,uW cm-1 K-2,300,K,body text,page 2,Value for y=12 sample at 300 K
Band convergence and nanostructure modulations lead to high thermoelectric performance in SnPb0.04Te-y_ AgSbTe2.pdf,10.1016/j.mtphys.2021.100505,SnPb0.04Te-y%AgSbTe2,SnPb0.04Te-y%AgSbTe2 (y=0 to 25),SnPb0.04Te-y%AgSbTe2,2,Yes,Ag,y%,unclear,Sb (y%) @ unclear,Ag (y%) @ unclear site; Sb (y%) @ unclear site,power factor,25.5,uW cm-1 K-2,823,K,body text,page 2,Value for y=12 sample at 823 K
Band convergence and nanostructure modulations lead to high thermoelectric performance in SnPb0.04Te-y_ AgSbTe2.pdf,10.1016/j.mtphys.2021.100505,SnPb0.04Te-y%AgSbTe2,SnPb0.04Te-y%AgSbTe2 (y=0 to 25),SnPb0.04Te-y%AgSbTe2,2,Yes,Ag,y%,unclear,Sb (y%) @ unclear,Ag (y%) @ unclear site; Sb (y%) @ unclear site,thermal conductivity,6.57,W m-1 K-1,300,K,body text,page 3,Value for y=0 sample at 300 K
Band convergence and nanostructure modulations lead to high thermoelectric performance in SnPb0.04Te-y_ AgSbTe2.pdf,10.1016/j.mtphys.2021.100505,SnPb0.04Te-y%AgSbTe2,SnPb0.04Te-y%AgSbTe2 (y=0 to 25),SnPb0.04Te-y%AgSbTe2,2,Yes,Ag,y%,unclear,Sb (y%) @ unclear,Ag (y%) @ unclear site; Sb (y%) @ unclear site,thermal conductivity,1.84,W m-1 K-1,823,K,body text,page 3,Value for y=12 sample at 823 K
Band convergence and nanostructure modulations lead to high thermoelectric performance in SnPb0.04Te-y_ AgSbTe2.pdf,10.1016/j.mtphys.2021.100505,SnPb0.04Te-y%AgSbTe2,SnPb0.04Te-y%AgSbTe2 (y=0 to 25),SnPb0.04Te-y%AgSbTe2,2,Yes,Ag,y%,unclear,Sb (y%) @ unclear,Ag (y%) @ unclear site; Sb (y%) @ unclear site,lattice thermal conductivity,0.47,W m-1 K-1,823,K,body text,page 4,Value for y=12 sample at 823 K
Band convergence and nanostructure modulations lead to high thermoelectric performance in SnPb0.04Te-y_ AgSbTe2.pdf,10.1016/j.mtphys.2021.100505,SnPb0.04Te-y%AgSbTe2,SnPb0.04Te-0%AgSbTe2,SnPb0.04Te,0,No,,,,,,ZT,0.2,dimensionless,,,figure,,Visually estimated from Fig. 7a at 300 K
Band convergence and nanostructure modulations lead to high thermoelectric performance in SnPb0.04Te-y_ AgSbTe2.pdf,10.1016/j.mtphys.2021.100505,SnPb0.04Te-y%AgSbTe2,SnPb0.04Te-0%AgSbTe2,SnPb0.04Te,0,No,,,,,,ZT,0.4,dimensionless,,,figure,,Visually estimated from Fig. 7a at 823 K
Band convergence and nanostructure modulations lead to high thermoelectric performance in SnPb0.04Te-y_ AgSbTe2.pdf,10.1016/j.mtphys.2021.100505,SnPb0.04Te-y%AgSbTe2,SnPb0.04Te-3%AgSbTe2,SnPb0.04Te-3%AgSbTe2,0,No,,,,,,ZT,0.25,dimensionless,,,figure,,Visually estimated from Fig. 7a at 300 K
Band convergence and nanostructure modulations lead to high thermoelectric performance in SnPb0.04Te-y_ AgSbTe2.pdf,10.1016/j.mtphys.2021.100505,SnPb0.04Te-y%AgSbTe2,SnPb0.04Te-3%AgSbTe2,SnPb0.04Te-3%AgSbTe2,0,No,,,,,,ZT,0.6,dimensionless,,,figure,,Visually estimated from Fig. 7a at 823 K
Band convergence and nanostructure modulations lead to high thermoelectric performance in SnPb0.04Te-y_ AgSbTe2.pdf,10.1016/j.mtphys.2021.100505,SnPb0.04Te-y%AgSbTe2,SnPb0.04Te-6%AgSbTe2,SnPb0.04Te-6%AgSbTe2,0,No,,,,,,ZT,0.3,dimensionless,,,figure,,Visually estimated from Fig. 7a at 300 K
Band convergence and nanostructure modulations lead to high thermoelectric performance in SnPb0.04Te-y_ AgSbTe2.pdf,10.1016/j.mtphys.2021.100505,SnPb0.04Te-y%AgSbTe2,SnPb0.04Te-6%AgSbTe2,SnPb0.04Te-6%AgSbTe2,0,No,,,,,,ZT,0.75,dimensionless,,,figure,,Visually estimated from Fig. 7a at 823 K
Band convergence and nanostructure modulations lead to high thermoelectric performance in SnPb0.04Te-y_ AgSbTe2.pdf,10.1016/j.mtphys.2021.100505,SnPb0.04Te-y%AgSbTe2,SnPb0.04Te-9%AgSbTe2,SnPb0.04Te-9%AgSbTe2,0,No,,,,,,ZT,0.35,dimensionless,,,figure,,Visually estimated from Fig. 7a at 300 K
Band convergence and nanostructure modulations lead to high thermoelectric performance in SnPb0.04Te-y_ AgSbTe2.pdf,10.1016/j.mtphys.2021.100505,SnPb0.04Te-y%AgSbTe2,SnPb0.04Te-9%AgSbTe2,SnPb0.04Te-9%AgSbTe2,0,No,,,,,,ZT,0.9,dimensionless,,,figure,,Visually estimated from Fig. 7a at 823 K
Band convergence and nanostructure modulations lead to high thermoelectric performance in SnPb0.04Te-y_ AgSbTe2.pdf,10.1016/j.mtphys.2021.100505,SnPb0.04Te-y%AgSbTe2,SnPb0.04Te-12%AgSbTe2,SnPb0.04Te-12%AgSbTe2,0,No,,,,,,ZT,0.4,dimensionless,,,figure,,Visually estimated from Fig. 7a at 300 K
Band convergence and nanostructure modulations lead to high thermoelectric performance in SnPb0.04Te-y_ AgSbTe2.pdf,10.1016/j.mtphys.2021.100505,SnPb0.04Te-y%AgSbTe2,SnPb0.04Te-12%AgSbTe2,SnPb0.04Te-12%AgSbTe2,0,No,,,,,,ZT,1.1,dimensionless,,,figure,,Visually estimated from Fig. 7a at 823 K
Band convergence and nanostructure modulations lead to high thermoelectric performance in SnPb0.04Te-y_ AgSbTe2.pdf,10.1016/j.mtphys.2021.100505,SnPb0.04Te-y%AgSbTe2,SnPb0.04Te-15%AgSbTe2,SnPb0.04Te-15%AgSbTe2,0,No,,,,,,ZT,0.35,dimensionless,,,figure,,Visually estimated from Fig. 7a at 300 K
Band convergence and nanostructure modulations lead to high thermoelectric performance in SnPb0.04Te-y_ AgSbTe2.pdf,10.1016/j.mtphys.2021.100505,SnPb0.04Te-y%AgSbTe2,SnPb0.04Te-15%AgSbTe2,SnPb0.04Te-15%AgSbTe2,0,No,,,,,,ZT,0.95,dimensionless,,,figure,,Visually estimated from Fig. 7a at 823 K
Band convergence and nanostructure modulations lead to high thermoelectric performance in SnPb0.04Te-y_ AgSbTe2.pdf,10.1016/j.mtphys.2021.100505,SnPb0.04Te-y%AgSbTe2,SnPb0.04Te-18%AgSbTe2,SnPb0.04Te-18%AgSbTe2,0,No,,,,,,ZT,0.3,dimensionless,,,figure,,Visually estimated from Fig. 7a at 300 K
