Repository: Harpriyaminhas/AgSbTe2_data_extraction

# AgSbTe2 Thermoelectric Dataset Extraction + Viewer

Pipeline and dataset for doping/thermoelectric-property data extracted from
173 journal-article PDFs on AgSbTe2-family thermoelectrics (Seebeck
coefficient, electrical conductivity, thermal conductivity, lattice thermal
conductivity, power factor, ZT), with dopant/co-dopant/doping-site and DOI
provenance for every data point.

**What's in this repo, and what's deliberately NOT:**
- Included: the extraction pipeline code, the Streamlit viewer app, the
  extracted dataset (CSV/Excel), and per-paper raw extraction JSON.
- **Not included**: the 173 source PDFs, or rendered page images of them.

File: output/AgSbTe2_Thermoelectric_Refined_Data.csv (part 5 of 9)
doi,source_pdf,base_composition,sample_id,full_formula,num_dopants,is_codoped,primary_dopant_element,primary_dopant_ratio,primary_dopant_site,codopant_elements,all_dopants_detail,power_factor,seebeck_coefficient,electrical_conductivity,ZT,temperature
10.1134/S1063782625602201,Kinetik Properties of (AgSbТe2)0.8(PbTe)0.2.pdf,AgSbTe2,(AgSbTe2)0.8(PbTe)0.2,(AgSbTe2)0.8(PbTe)0.2,1,No,Pb,0.2,unclear,,Pb (0.2) @ unclear site,,60 uV/K,58 Ohm^-1cm^-1,,200 K
10.1134/S1063782625602201,Kinetik Properties of (AgSbТe2)0.8(PbTe)0.2.pdf,AgSbTe2,(AgSbTe2)0.8(PbTe)0.2,(AgSbTe2)0.8(PbTe)0.2,1,No,Pb,0.2,unclear,,Pb (0.2) @ unclear site,,125 uV/K,35 Ohm^-1cm^-1,,410 K
10.1134/S1063782625602201,Kinetik Properties of (AgSbТe2)0.8(PbTe)0.2.pdf,AgSbTe2,(AgSbTe2)0.8(PbTe)0.2,(AgSbTe2)0.8(PbTe)0.2,1,No,Pb,0.2,unclear,,Pb (0.2) @ unclear site,,,46 Ohm^-1cm^-1,,500 K
10.1134/S1063782625602201,Kinetik Properties of (AgSbТe2)0.8(PbTe)0.2.pdf,AgSbTe2,(AgSbTe2)0.8(PbTe)0.2,(AgSbTe2)0.8(PbTe)0.2,1,No,Pb,0.2,unclear,,Pb (0.2) @ unclear site,,105 uV/K,,,550 K
10.1134/S1063782625602201,Kinetik Properties of (AgSbТe2)0.8(PbTe)0.2.pdf,AgSbTe2,(AgSbTe2)0.8(PbTe)0.2,(AgSbTe2)0.8(PbTe)0.2,1,No,Pb,0.2,multiple sites,,Pb (0.2) @ multiple sites site,,50-150 uV/K,30-60 Ohm^-1 cm^-1,,not reported
10.1021/jacs.3c09655,Large Mobility Enables Higher Thermoelectric Cooling and Power Generation Performance in n‑type AgPb18+xSbTe20 Crystals.pdf,AgPb18+xSbTe20,AgPb18+xSbTe20,AgPb18+xSbTe20,1,No,Pb,18+x,unclear,,Pb (18+x) @ unclear site,,,,0.6 dimensionless,303 K
10.1021/jacs.3c09655,Large Mobility Enables Higher Thermoelectric Cooling and Power Generation Performance in n‑type AgPb18+xSbTe20 Crystals.pdf,AgPb18+xSbTe20,AgPb18+xSbTe20,AgPb18+xSbTe20,1,No,Pb,18+x,unclear,,Pb (18+x) @ unclear site,,,,1.2 dimensionless,623 K
10.1021/jacs.3c09655,Large Mobility Enables Higher Thermoelectric Cooling and Power Generation Performance in n‑type AgPb18+xSbTe20 Crystals.pdf,AgPb18+xSbTe20,AgPb18.4SbTe20,AgPb18.4SbTe20,1,No,Pb,18.4,unclear,,Pb (18.4) @ unclear site,37.8 μW cm-1 K-2,-172.3 μV/K,,0.6 dimensionless,303 K
10.1021/jacs.3c09655,Large Mobility Enables Higher Thermoelectric Cooling and Power Generation Performance in n‑type AgPb18+xSbTe20 Crystals.pdf,AgPb18+xSbTe20,AgPb18.4SbTe20,AgPb18.4SbTe20,1,No,Pb,18.4,unclear,,Pb (18.4) @ unclear site,,,,1.2 dimensionless,623 K
10.1021/jacs.3c09655,Large Mobility Enables Higher Thermoelectric Cooling and Power Generation Performance in n‑type AgPb18+xSbTe20 Crystals.pdf,AgPb18+xSbTe20,AgPb18.4SbTe20 crystal,AgPb18.4SbTe20,1,No,Pb,18.4,unclear,,Pb (18.4) @ unclear site,,,,0.6 dimensionless,303 K
10.1021/jacs.3c09655,Large Mobility Enables Higher Thermoelectric Cooling and Power Generation Performance in n‑type AgPb18+xSbTe20 Crystals.pdf,AgPb18+xSbTe20,AgPb18.4SbTe20 crystal,AgPb18.4SbTe20,1,No,Pb,18.4,unclear,,Pb (18.4) @ unclear site,,,,1.2 dimensionless,623 K
10.1021/jacs.3c09655,Large Mobility Enables Higher Thermoelectric Cooling and Power Generation Performance in n‑type AgPb18+xSbTe20 Crystals.pdf,AgPb18+xSbTe20,AgPb18.5SbTe20,AgPb18.5SbTe20,1,No,Pb,18.5,unclear,,Pb (18.5) @ unclear site,38.2 μW cm-1 K-2,,1333.6 S cm-1,,303 K
10.1021/jacs.3c09655,Large Mobility Enables Higher Thermoelectric Cooling and Power Generation Performance in n‑type AgPb18+xSbTe20 Crystals.pdf,AgPb18+xSbTe20,AgPb18SbTe20,AgPb18SbTe20,1,No,Pb,18,unclear,,Pb (18) @ unclear site,21.3 μW cm-1 K-2,-202.4 μV/K,520.5 S cm-1,,303 K
10.1021/jacs.3c09655,Large Mobility Enables Higher Thermoelectric Cooling and Power Generation Performance in n‑type AgPb18+xSbTe20 Crystals.pdf,AgPb18+xSbTe20,Polycrystalline AgPb18.4SbTe20,AgPb18.4SbTe20,1,No,Pb,18.4,unclear,,Pb (18.4) @ unclear site,8.0 μW cm-1 K-2,,186.0 S cm-1,0.2 dimensionless,303 K
10.1021/jacs.3c09655,Large Mobility Enables Higher Thermoelectric Cooling and Power Generation Performance in n‑type AgPb18+xSbTe20 Crystals.pdf,AgPb18+xSbTe20,polycrystalline AgPb18.4SbTe20,AgPb18.4SbTe20,1,No,Pb,18.4,unclear,,Pb (18.4) @ unclear site,,,,0.2 dimensionless,303 K
10.1016/j.actamat.2017.01.053,"Large-scale production of (GeTe)x(AgSbTe2)100−x (x=75, 80, 85, 90) with enhanced thermoelectric properties via gas-atomization and spark plasma sintering.pdf",(GeTe)x(AgSbTe2)100-x,TAGS-75,(GeTe)75(AgSbTe2)25,1,No,Ge,75 mol%,multiple sites,,Ge (75 mol%) @ multiple sites site,1.2 10^-3 Wm^-1K^-2,80 μVK^-1,18 10^4 Ω^-1m^-1,0.3 dimensionless,300 K
10.1016/j.actamat.2017.01.053,"Large-scale production of (GeTe)x(AgSbTe2)100−x (x=75, 80, 85, 90) with enhanced thermoelectric properties via gas-atomization and spark plasma sintering.pdf",(GeTe)x(AgSbTe2)100-x,TAGS-75,(GeTe)75(AgSbTe2)25,0,No,,,,,,,,,0.93 dimensionless,623-723 K
10.1016/j.actamat.2017.01.053,"Large-scale production of (GeTe)x(AgSbTe2)100−x (x=75, 80, 85, 90) with enhanced thermoelectric properties via gas-atomization and spark plasma sintering.pdf",(GeTe)x(AgSbTe2)100-x,TAGS-80,(GeTe)80(AgSbTe2)20,1,No,Ge,80 mol%,multiple sites,,Ge (80 mol%) @ multiple sites site,,,22.91 10^4 Ω^-1m^-1,,300 K
10.1016/j.actamat.2017.01.053,"Large-scale production of (GeTe)x(AgSbTe2)100−x (x=75, 80, 85, 90) with enhanced thermoelectric properties via gas-atomization and spark plasma sintering.pdf",(GeTe)x(AgSbTe2)100-x,TAGS-80,(GeTe)80(AgSbTe2)20,0,No,,,,,,,241 uV/K,,,598 K
10.1016/j.actamat.2017.01.053,"Large-scale production of (GeTe)x(AgSbTe2)100−x (x=75, 80, 85, 90) with enhanced thermoelectric properties via gas-atomization and spark plasma sintering.pdf",(GeTe)x(AgSbTe2)100-x,TAGS-80,(GeTe)80(AgSbTe2)20,1,No,Ge,80 mol%,multiple sites,,Ge (80 mol%) @ multiple sites site,,241 μVK^-1,,,598 K
10.1016/j.actamat.2017.01.053,"Large-scale production of (GeTe)x(AgSbTe2)100−x (x=75, 80, 85, 90) with enhanced thermoelectric properties via gas-atomization and spark plasma sintering.pdf",(GeTe)x(AgSbTe2)100-x,TAGS-80,(GeTe)80(AgSbTe2)20,0,No,,,,,,,,,1.48 dimensionless,623-723 K
10.1016/j.actamat.2017.01.053,"Large-scale production of (GeTe)x(AgSbTe2)100−x (x=75, 80, 85, 90) with enhanced thermoelectric properties via gas-atomization and spark plasma sintering.pdf",(GeTe)x(AgSbTe2)100-x,TAGS-80,(GeTe)80(AgSbTe2)20,1,No,Ge,80 mol%,multiple sites,,Ge (80 mol%) @ multiple sites site,,,,1.48 dimensionless,623-723 K
10.1016/j.actamat.2017.01.053,"Large-scale production of (GeTe)x(AgSbTe2)100−x (x=75, 80, 85, 90) with enhanced thermoelectric properties via gas-atomization and spark plasma sintering.pdf",(GeTe)x(AgSbTe2)100-x,TAGS-85,(GeTe)85(AgSbTe2)15,0,No,,,,,,,,,0.86 dimensionless,623-723 K
10.1016/j.actamat.2017.01.053,"Large-scale production of (GeTe)x(AgSbTe2)100−x (x=75, 80, 85, 90) with enhanced thermoelectric properties via gas-atomization and spark plasma sintering.pdf",(GeTe)x(AgSbTe2)100-x,TAGS-85,(GeTe)85(AgSbTe2)15,1,No,Ge,85 mol%,multiple sites,,Ge (85 mol%) @ multiple sites site,,,,0.93 dimensionless,623-723 K
10.1016/j.actamat.2017.01.053,"Large-scale production of (GeTe)x(AgSbTe2)100−x (x=75, 80, 85, 90) with enhanced thermoelectric properties via gas-atomization and spark plasma sintering.pdf",(GeTe)x(AgSbTe2)100-x,TAGS-90,(GeTe)90(AgSbTe2)10,0,No,,,,,,,,22.91 10^4 U^-1m^-1,,300 K
10.1016/j.actamat.2017.01.053,"Large-scale production of (GeTe)x(AgSbTe2)100−x (x=75, 80, 85, 90) with enhanced thermoelectric properties via gas-atomization and spark plasma sintering.pdf",(GeTe)x(AgSbTe2)100-x,TAGS-90,(GeTe)90(AgSbTe2)10,0,No,,,,,,,,,1.56 dimensionless,623 K
10.1016/j.actamat.2017.01.053,"Large-scale production of (GeTe)x(AgSbTe2)100−x (x=75, 80, 85, 90) with enhanced thermoelectric properties via gas-atomization and spark plasma sintering.pdf",(GeTe)x(AgSbTe2)100-x,TAGS-90,(GeTe)90(AgSbTe2)10,0,No,,,,,,4.176 10^-3 Wm^-1K^-2,,,,698 K
10.1016/j.actamat.2017.01.053,"Large-scale production of (GeTe)x(AgSbTe2)100−x (x=75, 80, 85, 90) with enhanced thermoelectric properties via gas-atomization and spark plasma sintering.pdf",(GeTe)x(AgSbTe2)100-x,TAGS-90,(GeTe)90(AgSbTe2)10,0,No,,,,,,,,14.68 10^4 U^-1m^-1,,723 K
10.1016/j.actamat.2017.01.053,"Large-scale production of (GeTe)x(AgSbTe2)100−x (x=75, 80, 85, 90) with enhanced thermoelectric properties via gas-atomization and spark plasma sintering.pdf",(GeTe)x(AgSbTe2)100-x,TAGS-90,(GeTe)90(AgSbTe2)10,1,No,Ge,90 mol%,multiple sites,,Ge (90 mol%) @ multiple sites site,,,,1.56 dimensionless,623-723 K
10.1063/1.5109465,Low lattice thermal conductivity by alloying SnTe with AgSbTe2 and CaTe-MnTe.pdf,SnTe-AgSbTe2,(Sn0.85Mn0.15)0.85(AgSbTe2)0.075,(Sn0.85Mn0.15)0.85(AgSbTe2)0.075,1,No,Mn,0.15,unclear,,Mn (0.15) @ unclear site,,150 uV/K,,,723 K
10.1063/1.5109465,Low lattice thermal conductivity by alloying SnTe with AgSbTe2 and CaTe-MnTe.pdf,SnTe-AgSbTe2,(Sn0.85Mn0.15)0.85(AgSbTe2)0.075,(Sn0.85Mn0.15)0.85(AgSbTe2)0.075,1,No,Mn,0.15,unclear,,Mn (0.15) @ unclear site,,145 uV/K,0.9 mOhm-cm,0.8 dimensionless,800 K
10.1063/1.5109465,Low lattice thermal conductivity by alloying SnTe with AgSbTe2 and CaTe-MnTe.pdf,SnTe-AgSbTe2,(Sn0.95Ca0.05)0.75(AgSbTe2)0.125,(Sn0.95Ca0.05)0.75(AgSbTe2)0.125,1,No,Ca,0.05,unclear,,Ca (0.05) @ unclear site,,140 uV/K,,,723 K
10.1063/1.5109465,Low lattice thermal conductivity by alloying SnTe with AgSbTe2 and CaTe-MnTe.pdf,SnTe-AgSbTe2,(Sn0.95Ca0.05)0.75(AgSbTe2)0.125,(Sn0.95Ca0.05)0.75(AgSbTe2)0.125,1,No,Ca,0.05,unclear,,Ca (0.05) @ unclear site,,130 uV/K,1.0 mOhm-cm,0.7 dimensionless,800 K
10.1016/j.physb.2026.418712,Low solubility and transport consequences of Eu addition in AgSbTe2 thermoelectrics.pdf,AgSbTe2,0 wt% Eu,AgSbTe2,0,No,,,,,,0.8 Wm^-1K^-2,250 uV/K,1.6 10^4 S/m,0.6 dimensionless,300 K
10.1016/j.physb.2026.418712,Low solubility and transport consequences of Eu addition in AgSbTe2 thermoelectrics.pdf,AgSbTe2,0 wt% Eu,AgSbTe2,0,No,,,,,,0.9 Wm^-1K^-2,350 uV/K,,,500 K
10.1016/j.physb.2026.418712,Low solubility and transport consequences of Eu addition in AgSbTe2 thermoelectrics.pdf,AgSbTe2,0 wt% Eu,AgSbTe2,0,No,,,,,,,,0.6 10^4 S/m,1.2 dimensionless,600 K
10.1016/j.physb.2026.418712,Low solubility and transport consequences of Eu addition in AgSbTe2 thermoelectrics.pdf,AgSbTe2,0 wt% Eu,AgSbTe2,0,No,,,,,,,,1.70 × 10^4 Ω^-1m^-1,,not reported
10.1016/j.physb.2026.418712,Low solubility and transport consequences of Eu addition in AgSbTe2 thermoelectrics.pdf,AgSbTe2,2 wt% Eu,AgSbTe2:Eu (2 wt%),1,No,Eu,2 wt%,unclear,,Eu (2 wt%) @ unclear site,,,0.41 × 10^4 Ω^-1m^-1,,not reported
10.1016/j.physb.2026.418712,Low solubility and transport consequences of Eu addition in AgSbTe2 thermoelectrics.pdf,AgSbTe2,4 wt% Eu,AgSbTe2:Eu,1,No,Eu,4 wt%,unclear,,Eu (4 wt%) @ unclear site,0.2 Wm^-1K^-2,200 uV/K,0.4 10^4 S/m,0.1 dimensionless,300 K
10.1016/j.physb.2026.418712,Low solubility and transport consequences of Eu addition in AgSbTe2 thermoelectrics.pdf,AgSbTe2,4 wt% Eu,AgSbTe2:Eu,1,No,Eu,4 wt%,unclear,,Eu (4 wt%) @ unclear site,0.3 Wm^-1K^-2,350 uV/K,,,500 K
10.1016/j.physb.2026.418712,Low solubility and transport consequences of Eu addition in AgSbTe2 thermoelectrics.pdf,AgSbTe2,4 wt% Eu,AgSbTe2:Eu,1,No,Eu,4 wt%,unclear,,Eu (4 wt%) @ unclear site,,,0.6 10^4 S/m,0.2 dimensionless,600 K
10.1016/j.physb.2026.418712,Low solubility and transport consequences of Eu addition in AgSbTe2 thermoelectrics.pdf,AgSbTe2,4 wt% Eu,AgSbTe2:Eu (4 wt%),1,No,Eu,4 wt%,unclear,,Eu (4 wt%) @ unclear site,,,0.37 × 10^4 Ω^-1m^-1,,not reported
10.1016/j.physb.2026.418712,Low solubility and transport consequences of Eu addition in AgSbTe2 thermoelectrics.pdf,AgSbTe2,6 wt% Eu,AgSbTe2:Eu (6 wt%),1,No,Eu,6 wt%,unclear,,Eu (6 wt%) @ unclear site,,,0.34 × 10^4 Ω^-1m^-1,,not reported
10.1016/j.physb.2026.418712,Low solubility and transport consequences of Eu addition in AgSbTe2 thermoelectrics.pdf,AgSbTe2,8 wt% Eu,AgSbTe2:Eu (8 wt%),1,No,Eu,8 wt%,unclear,,Eu (8 wt%) @ unclear site,,,0.70 × 10^4 Ω^-1m^-1,,not reported
10.1088/0957-4484/19/24/245707,Nanostructures in high-performance (GeTe)x(AgSbTe2)100−x thermoelectric materials.pdf,AgSbTe2,TAGS-75,(GeTe)75(AgSbTe2)25,1,No,Ge,75 mol%,multiple sites,,Ge (75 mol%) @ multiple sites site,,160 10^-6 VK^-1,4.5 10^4 Sm^-1,0.3 dimensionless,300 K
10.1088/0957-4484/19/24/245707,Nanostructures in high-performance (GeTe)x(AgSbTe2)100−x thermoelectric materials.pdf,AgSbTe2,TAGS-75,(GeTe)75(AgSbTe2)25,1,No,Ge,75 mol%,multiple sites,,Ge (75 mol%) @ multiple sites site,,240 10^-6 VK^-1,,,600 K
10.1088/0957-4484/19/24/245707,Nanostructures in high-performance (GeTe)x(AgSbTe2)100−x thermoelectric materials.pdf,AgSbTe2,TAGS-75,(GeTe)0.75(AgSbTe2)0.25,0,No,,,,,,,,,1.53 dimensionless,720 K
10.1088/0957-4484/19/24/245707,Nanostructures in high-performance (GeTe)x(AgSbTe2)100−x thermoelectric materials.pdf,AgSbTe2,TAGS-75,(GeTe)75(AgSbTe2)25,1,No,Ge,75 mol%,multiple sites,,Ge (75 mol%) @ multiple sites site,,,3.5 10^4 Sm^-1,1.53 dimensionless,720 K
10.1088/0957-4484/19/24/245707,Nanostructures in high-performance (GeTe)x(AgSbTe2)100−x thermoelectric materials.pdf,AgSbTe2,TAGS-80,(GeTe)80(AgSbTe2)20,1,No,Ge,80 mol%,multiple sites,,Ge (80 mol%) @ multiple sites site,,180 10^-6 VK^-1,3.5 10^4 Sm^-1,0.3 dimensionless,300 K
10.1088/0957-4484/19/24/245707,Nanostructures in high-performance (GeTe)x(AgSbTe2)100−x thermoelectric materials.pdf,AgSbTe2,TAGS-80,(GeTe)80(AgSbTe2)20,1,No,Ge,80 mol%,multiple sites,,Ge (80 mol%) @ multiple sites site,,250 10^-6 VK^-1,,,600 K
10.1088/0957-4484/19/24/245707,Nanostructures in high-performance (GeTe)x(AgSbTe2)100−x thermoelectric materials.pdf,AgSbTe2,TAGS-80,(GeTe)0.80(AgSbTe2)0.20,0,No,,,,,,,,,1.50 dimensionless,720 K
10.1088/0957-4484/19/24/245707,Nanostructures in high-performance (GeTe)x(AgSbTe2)100−x thermoelectric materials.pdf,AgSbTe2,TAGS-80,(GeTe)80(AgSbTe2)20,1,No,Ge,80 mol%,multiple sites,,Ge (80 mol%) @ multiple sites site,,,3.0 10^4 Sm^-1,1.50 dimensionless,720 K
10.1088/0957-4484/19/24/245707,Nanostructures in high-performance (GeTe)x(AgSbTe2)100−x thermoelectric materials.pdf,AgSbTe2,TAGS-85,(GeTe)85(AgSbTe2)15,1,No,Ge,85 mol%,multiple sites,,Ge (85 mol%) @ multiple sites site,,110 10^-6 VK^-1,8.0 10^4 Sm^-1,0.2 dimensionless,300 K
10.1088/0957-4484/19/24/245707,Nanostructures in high-performance (GeTe)x(AgSbTe2)100−x thermoelectric materials.pdf,AgSbTe2,TAGS-85,(GeTe)0.85(AgSbTe2)0.15,0,No,,,,,,,,,1.50 dimensionless,720 K
10.1088/0957-4484/19/24/245707,Nanostructures in high-performance (GeTe)x(AgSbTe2)100−x thermoelectric materials.pdf,AgSbTe2,TAGS-85,(GeTe)85(AgSbTe2)15,1,No,Ge,85 mol%,multiple sites,,Ge (85 mol%) @ multiple sites site,,200 10^-6 VK^-1,7.0 10^4 Sm^-1,1.50 dimensionless,720 K
10.1088/0957-4484/19/24/245707,Nanostructures in high-performance (GeTe)x(AgSbTe2)100−x thermoelectric materials.pdf,AgSbTe2,TAGS-90,(GeTe)90(AgSbTe2)10,1,No,Ge,90 mol%,multiple sites,,Ge (90 mol%) @ multiple sites site,,60 10^-6 VK^-1,18.0 10^4 Sm^-1,0.3 dimensionless,300 K
10.1088/0957-4484/19/24/245707,Nanostructures in high-performance (GeTe)x(AgSbTe2)100−x thermoelectric materials.pdf,AgSbTe2,TAGS-90,(GeTe)0.90(AgSbTe2)0.10,0,No,,,,,,,,,0.50 dimensionless | 0.55 dimensionless,720 K
10.1088/0957-4484/19/24/245707,Nanostructures in high-performance (GeTe)x(AgSbTe2)100−x thermoelectric materials.pdf,AgSbTe2,TAGS-90,(GeTe)90(AgSbTe2)10,1,No,Ge,90 mol%,multiple sites,,Ge (90 mol%) @ multiple sites site,,70 10^-6 VK^-1,15.0 10^4 Sm^-1,0.55 dimensionless,720 K
10.1021/acsami.6c05111,Optimized Carrier Concentration and Reduced Thermal Conductivity in Cu-Deficient CuGaTe2 Alloyed with AgSbTe2 for Superior Thermoelectric Performance.pdf,Cu0.96GaTe2-AgSbTe2,(Cu0.96GaTe2)0.89(AgSbTe2)0.11,(Cu0.96GaTe2)0.89(AgSbTe2)0.11,1,No,AgSbTe2,0.11,multiple sites,,AgSbTe2 (0.11) @ multiple sites site,,,65.63 S cm-1,,303 K
10.1021/acsami.6c05111,Optimized Carrier Concentration and Reduced Thermal Conductivity in Cu-Deficient CuGaTe2 Alloyed with AgSbTe2 for Superior Thermoelectric Performance.pdf,Cu0.96GaTe2-AgSbTe2,(Cu0.96GaTe2)0.89(AgSbTe2)0.11,(Cu0.96GaTe2)0.89(AgSbTe2)0.11,2,Yes,Ag,x=0.11,unclear,Sb (x=0.11) @ unclear,Ag (x=0.11) @ unclear site; Sb (x=0.11) @ unclear site,,,,1.26 dimensionless,723 K
10.1021/acsami.6c05111,Optimized Carrier Concentration and Reduced Thermal Conductivity in Cu-Deficient CuGaTe2 Alloyed with AgSbTe2 for Superior Thermoelectric Performance.pdf,Cu0.96GaTe2-AgSbTe2,(Cu0.96GaTe2)0.9(AgSbTe2)0.1,(Cu0.96GaTe2)0.9(AgSbTe2)0.1,1,No,AgSbTe2,0.1,multiple sites,,AgSbTe2 (0.1) @ multiple sites site,,,,1.39 dimensionless,743 K
10.1021/acsami.6c05111,Optimized Carrier Concentration and Reduced Thermal Conductivity in Cu-Deficient CuGaTe2 Alloyed with AgSbTe2 for Superior Thermoelectric Performance.pdf,Cu0.96GaTe2-AgSbTe2,(Cu0.96GaTe2)0.90(AgSbTe2)0.10,(Cu0.96GaTe2)0.90(AgSbTe2)0.10,2,Yes,Ag,x=0.10,unclear,Sb (x=0.10) @ unclear,Ag (x=0.10) @ unclear site; Sb (x=0.10) @ unclear site,,,,1.39 dimensionless,743 K
10.1021/acsami.6c05111,Optimized Carrier Concentration and Reduced Thermal Conductivity in Cu-Deficient CuGaTe2 Alloyed with AgSbTe2 for Superior Thermoelectric Performance.pdf,Cu0.96GaTe2-AgSbTe2,(Cu0.96GaTe2)0.92(AgSbTe2)0.08,(Cu0.96GaTe2)0.92(AgSbTe2)0.08,2,Yes,Ag,x=0.08,unclear,Sb (x=0.08) @ unclear,Ag (x=0.08) @ unclear site; Sb (x=0.08) @ unclear site,,,,1.18 dimensionless,723 K
10.1021/acsami.6c05111,Optimized Carrier Concentration and Reduced Thermal Conductivity in Cu-Deficient CuGaTe2 Alloyed with AgSbTe2 for Superior Thermoelectric Performance.pdf,Cu0.96GaTe2-AgSbTe2,(Cu0.96GaTe2)0.94(AgSbTe2)0.06,(Cu0.96GaTe2)0.94(AgSbTe2)0.06,2,Yes,Ag,x=0.06,unclear,Sb (x=0.06) @ unclear,Ag (x=0.06) @ unclear site; Sb (x=0.06) @ unclear site,,,,1.12 dimensionless,723 K
10.1021/acsami.6c05111,Optimized Carrier Concentration and Reduced Thermal Conductivity in Cu-Deficient CuGaTe2 Alloyed with AgSbTe2 for Superior Thermoelectric Performance.pdf,Cu0.96GaTe2-AgSbTe2,(Cu0.96GaTe2)0.96(AgSbTe2)0.04,(Cu0.96GaTe2)0.96(AgSbTe2)0.04,2,Yes,Ag,x=0.04,unclear,Sb (x=0.04) @ unclear,Ag (x=0.04) @ unclear site; Sb (x=0.04) @ unclear site,,,,0.99 dimensionless,723 K
10.1021/acsami.6c05111,Optimized Carrier Concentration and Reduced Thermal Conductivity in Cu-Deficient CuGaTe2 Alloyed with AgSbTe2 for Superior Thermoelectric Performance.pdf,Cu0.96GaTe2-AgSbTe2,(Cu0.96GaTe2)0.98(AgSbTe2)0.02,(Cu0.96GaTe2)0.98(AgSbTe2)0.02,2,Yes,Ag,x=0.02,unclear,Sb (x=0.02) @ unclear,Ag (x=0.02) @ unclear site; Sb (x=0.02) @ unclear site,,,,0.82 dimensionless,723 K
10.1021/acsami.6c05111,Optimized Carrier Concentration and Reduced Thermal Conductivity in Cu-Deficient CuGaTe2 Alloyed with AgSbTe2 for Superior Thermoelectric Performance.pdf,Cu0.96GaTe2-AgSbTe2,"(Cu0.96GaTe2)1-x(AgSbTe2)x, x=0",(Cu0.96GaTe2)1-x(AgSbTe2)x,2,Yes,Ag,x=0,unclear,Sb (x=0) @ unclear,Ag (x=0) @ unclear site; Sb (x=0) @ unclear site,0.05 mW/mK^2,100 µV/K,50 S/cm,,300 K
10.1021/acsami.6c05111,Optimized Carrier Concentration and Reduced Thermal Conductivity in Cu-Deficient CuGaTe2 Alloyed with AgSbTe2 for Superior Thermoelectric Performance.pdf,Cu0.96GaTe2-AgSbTe2,"(Cu0.96GaTe2)1-x(AgSbTe2)x, x=0.02",(Cu0.96GaTe2)0.98(AgSbTe2)0.02,2,Yes,Ag,x=0.02,unclear,Sb (x=0.02) @ unclear,Ag (x=0.02) @ unclear site; Sb (x=0.02) @ unclear site,0.1 mW/mK^2,120 µV/K,60 S/cm,,300 K
10.1021/acsami.6c05111,Optimized Carrier Concentration and Reduced Thermal Conductivity in Cu-Deficient CuGaTe2 Alloyed with AgSbTe2 for Superior Thermoelectric Performance.pdf,Cu0.96GaTe2-AgSbTe2,"(Cu0.96GaTe2)1-x(AgSbTe2)x, x=0.04",(Cu0.96GaTe2)0.96(AgSbTe2)0.04,2,Yes,Ag,x=0.04,unclear,Sb (x=0.04) @ unclear,Ag (x=0.04) @ unclear site; Sb (x=0.04) @ unclear site,0.15 mW/mK^2,130 µV/K,70 S/cm,,300 K
10.1021/acsami.6c05111,Optimized Carrier Concentration and Reduced Thermal Conductivity in Cu-Deficient CuGaTe2 Alloyed with AgSbTe2 for Superior Thermoelectric Performance.pdf,Cu0.96GaTe2-AgSbTe2,"(Cu0.96GaTe2)1-x(AgSbTe2)x, x=0.06",(Cu0.96GaTe2)0.94(AgSbTe2)0.06,2,Yes,Ag,x=0.06,unclear,Sb (x=0.06) @ unclear,Ag (x=0.06) @ unclear site; Sb (x=0.06) @ unclear site,0.2 mW/mK^2,140 µV/K,80 S/cm,,300 K
10.1021/acsami.6c05111,Optimized Carrier Concentration and Reduced Thermal Conductivity in Cu-Deficient CuGaTe2 Alloyed with AgSbTe2 for Superior Thermoelectric Performance.pdf,Cu0.96GaTe2-AgSbTe2,"(Cu0.96GaTe2)1-x(AgSbTe2)x, x=0.08",(Cu0.96GaTe2)0.92(AgSbTe2)0.08,2,Yes,Ag,x=0.08,unclear,Sb (x=0.08) @ unclear,Ag (x=0.08) @ unclear site; Sb (x=0.08) @ unclear site,0.25 mW/mK^2,150 µV/K,90 S/cm,,300 K
10.1021/acsami.6c05111,Optimized Carrier Concentration and Reduced Thermal Conductivity in Cu-Deficient CuGaTe2 Alloyed with AgSbTe2 for Superior Thermoelectric Performance.pdf,Cu0.96GaTe2-AgSbTe2,"(Cu0.96GaTe2)1-x(AgSbTe2)x, x=0.10",(Cu0.96GaTe2)0.9(AgSbTe2)0.1,2,Yes,Ag,x=0.10,unclear,Sb (x=0.10) @ unclear,Ag (x=0.10) @ unclear site; Sb (x=0.10) @ unclear site,0.3 mW/mK^2,160 µV/K,100 S/cm,,300 K
10.1021/acsami.6c05111,Optimized Carrier Concentration and Reduced Thermal Conductivity in Cu-Deficient CuGaTe2 Alloyed with AgSbTe2 for Superior Thermoelectric Performance.pdf,Cu0.96GaTe2-AgSbTe2,"(Cu0.96GaTe2)1-x(AgSbTe2)x, x=0.11",(Cu0.96GaTe2)0.89(AgSbTe2)0.11,2,Yes,Ag,x=0.11,unclear,Sb (x=0.11) @ unclear,Ag (x=0.11) @ unclear site; Sb (x=0.11) @ unclear site,0.35 mW/mK^2,170 µV/K,110 S/cm,,300 K
10.1021/acsami.6c05111,Optimized Carrier Concentration and Reduced Thermal Conductivity in Cu-Deficient CuGaTe2 Alloyed with AgSbTe2 for Superior Thermoelectric Performance.pdf,Cu0.96GaTe2-AgSbTe2,Cu0.96GaTe2,Cu0.96GaTe2,1,No,Cu vacancy,0.04,Ag,,Cu vacancy (0.04) @ Ag site,,,26.85 S cm-1,,303 K
10.1007/s13391-014-4152-0,Optimized Thermoelectric Properties of AgSbTe2 through Adjustment of.pdf,AgSbTe2,AST-423-150,AgSbTe2,0,No,,,,,,,146 μVK−1,3.69 10^4 S/m,0.31 dimensionless,300 K
10.1007/s13391-014-4152-0,Optimized Thermoelectric Properties of AgSbTe2 through Adjustment of.pdf,AgSbTe2,AST-423-150,AgSbTe2,0,No,,,,,,,,,0.8 dimensionless,450 K
10.1007/s13391-014-4152-0,Optimized Thermoelectric Properties of AgSbTe2 through Adjustment of.pdf,AgSbTe2,AST-423-300,AgSbTe2,0,No,,,,,,,114 μVK−1,,0.25 dimensionless,300 K
10.1007/s13391-014-4152-0,Optimized Thermoelectric Properties of AgSbTe2 through Adjustment of.pdf,AgSbTe2,AST-423-300,AgSbTe2,0,No,,,,,,,,,0.75 dimensionless,450 K
10.1007/s13391-014-4152-0,Optimized Thermoelectric Properties of AgSbTe2 through Adjustment of.pdf,AgSbTe2,AST-423-500,AgSbTe2,0,No,,,,,,,117 μVK−1,,0.3 dimensionless,300 K
10.1007/s13391-014-4152-0,Optimized Thermoelectric Properties of AgSbTe2 through Adjustment of.pdf,AgSbTe2,AST-423-500,AgSbTe2,0,No,,,,,,,,,0.86 dimensionless,475 K
10.1007/s13391-014-4152-0,Optimized Thermoelectric Properties of AgSbTe2 through Adjustment of.pdf,AgSbTe2,AST-473-150,AgSbTe2,0,No,,,,,,,131 μVK−1,,0.2 dimensionless,300 K
10.1007/s13391-014-4152-0,Optimized Thermoelectric Properties of AgSbTe2 through Adjustment of.pdf,AgSbTe2,AST-473-150,AgSbTe2,0,No,,,,,,,,,0.7 dimensionless,450 K
10.1007/s13391-014-4152-0,Optimized Thermoelectric Properties of AgSbTe2 through Adjustment of.pdf,AgSbTe2,AST-473-300,AgSbTe2,0,No,,,,,,,96 μVK−1,,0.25 dimensionless,300 K
10.1007/s13391-014-4152-0,Optimized Thermoelectric Properties of AgSbTe2 through Adjustment of.pdf,AgSbTe2,AST-473-300,AgSbTe2,0,No,,,,,,,,,0.75 dimensionless,450 K
10.1007/s13391-014-4152-0,Optimized Thermoelectric Properties of AgSbTe2 through Adjustment of.pdf,AgSbTe2,AST-473-500,AgSbTe2,0,No,,,,,,,95 μVK−1,,0.3 dimensionless,300 K
10.1007/s13391-014-4152-0,Optimized Thermoelectric Properties of AgSbTe2 through Adjustment of.pdf,AgSbTe2,AST-473-500,AgSbTe2,0,No,,,,,,1.62 10^-3 W m^-1 K^-2,,,,418 K
10.1007/s13391-014-4152-0,Optimized Thermoelectric Properties of AgSbTe2 through Adjustment of.pdf,AgSbTe2,AST-473-500,AgSbTe2,0,No,,,,,,,,,0.7 dimensionless,450 K
10.1039/c3ta13729e,Peng2014.pdf,Yb0.2Co4Sb12,Matrix,Yb0.2Co4Sb12,0,No,,,,,,,-152 mV K-1,34.2 S cm-1,0.08 dimensionless,300 K
10.1039/c3ta13729e,Peng2014.pdf,Yb0.2Co4Sb12,Matrix-2 wt% AgSbTe2,Yb0.2Co4Sb12-2 wt% AgSbTe2,1,No,Te,less than y = 0.02,Sb,,Te (less than y = 0.02) @ Sb site,,-167 mV K-1,,0.23 dimensionless,300 K
10.1039/c3ta13729e,Peng2014.pdf,Yb0.2Co4Sb12,Matrix-2 wt% AgSbTe2,Yb0.2Co4Sb12-2 wt% AgSbTe2,1,No,AgSbTe2,2 wt%,interstitial,,AgSbTe2 (2 wt%) @ interstitial site,,,,0.23 dimensionless,300 K
10.1039/c3ta13729e,Peng2014.pdf,Yb0.2Co4Sb12,Matrix-4 wt% AgSbTe2,Yb0.2Co4Sb12-4 wt% AgSbTe2,1,No,Te,less than y = 0.02,Sb,,Te (less than y = 0.02) @ Sb site,,-202 mV K-1,,0.49 dimensionless,300 K
10.1039/c3ta13729e,Peng2014.pdf,Yb0.2Co4Sb12,Matrix-4 wt% AgSbTe2,Yb0.2Co4Sb12-4 wt% AgSbTe2,1,No,AgSbTe2,4 wt%,interstitial,,AgSbTe2 (4 wt%) @ interstitial site,,,,0.49 dimensionless,300 K
10.1039/c3ta13729e,Peng2014.pdf,Yb0.2Co4Sb12,Matrix-6 wt% AgSbTe2,Yb0.2Co4Sb12-6 wt% AgSbTe2,1,No,Te,less than y = 0.02,Sb,,Te (less than y = 0.02) @ Sb site,,-228 mV K-1,,0.51 dimensionless,300 K
10.1039/c3ta13729e,Peng2014.pdf,Yb0.2Co4Sb12,Matrix-6 wt% AgSbTe2,Yb0.2Co4Sb12-6 wt% AgSbTe2,1,No,AgSbTe2,6 wt%,interstitial,,AgSbTe2 (6 wt%) @ interstitial site,,,,0.51 dimensionless,300 K
10.1039/c3ta13729e,Peng2014.pdf,Yb0.2Co4Sb12,Matrix-8 wt% AgSbTe2,Yb0.2Co4Sb12-8 wt% AgSbTe2,1,No,Te,less than y = 0.02,Sb,,Te (less than y = 0.02) @ Sb site,,-176 mV K-1,,0.31 dimensionless,300 K
10.1039/c3ta13729e,Peng2014.pdf,Yb0.2Co4Sb12,Matrix-8 wt% AgSbTe2,Yb0.2Co4Sb12-8 wt% AgSbTe2,1,No,AgSbTe2,8 wt%,interstitial,,AgSbTe2 (8 wt%) @ interstitial site,,,,0.31 dimensionless,300 K
10.1039/c3ta13729e,Peng2014.pdf,Yb0.2Co4Sb12,matrix-2 wt% AgSbTe2,Yb0.2Co4Sb12-2 wt% AgSbTe2,1,No,Te,y < 0.02,Sb,,Te (y < 0.02) @ Sb site,,-180 uV/K,,,300 K
10.1039/c3ta13729e,Peng2014.pdf,Yb0.2Co4Sb12,matrix-4 wt% AgSbTe2,Yb0.2Co4Sb12-4 wt% AgSbTe2,1,No,Te,y < 0.02,Sb,,Te (y < 0.02) @ Sb site,,-200 uV/K,,,300 K
10.1039/c3ta13729e,Peng2014.pdf,Yb0.2Co4Sb12,matrix-6 wt% AgSbTe2,Yb0.2Co4Sb12-6 wt% AgSbTe2,1,No,Te,y < 0.02,Sb,,Te (y < 0.02) @ Sb site,,-228 uV/K,,,300 K
10.1039/c3ta13729e,Peng2014.pdf,Yb0.2Co4Sb12,matrix-8 wt% AgSbTe2,Yb0.2Co4Sb12-8 wt% AgSbTe2,1,No,Te,y < 0.02,Sb,,Te (y < 0.02) @ Sb site,,-170 uV/K,,,300 K
10.1016/j.actamat.2010.04.007,"Phase compositions, nanoscale microstructures and thermoelectric properties in Ag2−ySbyTe1+y alloys with precipitated Sb2Te3 plates.pdf",Ag2-ySbTe1+y,Ag0.62Sb1.38Te2.38,Ag0.62Sb1.38Te2.38,0,No,,,,,,,60 uV K^-1,14 10^4 Sm^-1,,300 K
10.1016/j.actamat.2010.04.007,"Phase compositions, nanoscale microstructures and thermoelectric properties in Ag2−ySbyTe1+y alloys with precipitated Sb2Te3 plates.pdf",Ag2-ySbTe1+y,Ag0.62Sb1.38Te2.38,Ag0.62Sb1.38Te2.38,0,No,,,,,,,170 uV K^-1,3 10^4 Sm^-1,,670 K
10.1016/j.actamat.2010.04.007,"Phase compositions, nanoscale microstructures and thermoelectric properties in Ag2−ySbyTe1+y alloys with precipitated Sb2Te3 plates.pdf",Ag2-ySbTe1+y,Ag0.65Sb1.35Te2.35,Ag0.65Sb1.35Te2.35,0,No,,,,,,,70 uV K^-1,12 10^4 Sm^-1,,300 K
10.1016/j.actamat.2010.04.007,"Phase compositions, nanoscale microstructures and thermoelectric properties in Ag2−ySbyTe1+y alloys with precipitated Sb2Te3 plates.pdf",Ag2-ySbTe1+y,Ag0.65Sb1.35Te2.35,Ag0.65Sb1.35Te2.35,1,No,Sb,1.35,unclear,,Sb (1.35) @ unclear site,1.70 * 10^-3 W m-1 K-2,,,,600 K
10.1016/j.actamat.2010.04.007,"Phase compositions, nanoscale microstructures and thermoelectric properties in Ag2−ySbyTe1+y alloys with precipitated Sb2Te3 plates.pdf",Ag2-ySbTe1+y,Ag0.65Sb1.35Te2.35,Ag0.65Sb1.35Te2.35,0,No,,,,,,,180 uV K^-1,3 10^4 Sm^-1,,670 K
10.1016/j.actamat.2010.04.007,"Phase compositions, nanoscale microstructures and thermoelectric properties in Ag2−ySbyTe1+y alloys with precipitated Sb2Te3 plates.pdf",Ag2-ySbTe1+y,Ag0.68Sb1.32Te2.32,Ag0.68Sb1.32Te2.32,0,No,,,,,,,80 uV K^-1,8 10^4 Sm^-1,,300 K
10.1016/j.actamat.2010.04.007,"Phase compositions, nanoscale microstructures and thermoelectric properties in Ag2−ySbyTe1+y alloys with precipitated Sb2Te3 plates.pdf",Ag2-ySbTe1+y,Ag0.68Sb1.32Te2.32,Ag0.68Sb1.32Te2.32,0,No,,,,,,,210 uV K^-1,3 10^4 Sm^-1,,670 K
10.1016/j.actamat.2010.04.007,"Phase compositions, nanoscale microstructures and thermoelectric properties in Ag2−ySbyTe1+y alloys with precipitated Sb2Te3 plates.pdf",Ag2-ySbTe1+y,Ag0.71Sb1.29Te2.29,Ag0.71Sb1.29Te2.29,0,No,,,,,,,90 uV K^-1,6 10^4 Sm^-1,,300 K
10.1016/j.actamat.2010.04.007,"Phase compositions, nanoscale microstructures and thermoelectric properties in Ag2−ySbyTe1+y alloys with precipitated Sb2Te3 plates.pdf",Ag2-ySbTe1+y,Ag0.71Sb1.29Te2.29,Ag0.71Sb1.29Te2.29,1,No,Sb,1.29,unclear,,Sb (1.29) @ unclear site,,,,1.37 dimensionless,600 K
10.1016/j.actamat.2010.04.007,"Phase compositions, nanoscale microstructures and thermoelectric properties in Ag2−ySbyTe1+y alloys with precipitated Sb2Te3 plates.pdf",Ag2-ySbTe1+y,Ag0.71Sb1.29Te2.29,Ag0.71Sb1.29Te2.29,0,No,,,,,,,240 uV K^-1,3 10^4 Sm^-1,,670 K
10.1016/j.actamat.2010.04.007,"Phase compositions, nanoscale microstructures and thermoelectric properties in Ag2−ySbyTe1+y alloys with precipitated Sb2Te3 plates.pdf",Ag2-ySbTe1+y,Ag0.71Sb1.29Te2.29,Ag0.71Sb1.29Te2.29,1,No,Sb,1.29,unclear,,Sb (1.29) @ unclear site,,250 uV K-1,,,not reported
10.1016/j.actamat.2010.04.007,"Phase compositions, nanoscale microstructures and thermoelectric properties in Ag2−ySbyTe1+y alloys with precipitated Sb2Te3 plates.pdf",Ag2-ySbTe1+y,Ag0.74Sb1.26Te2.26,Ag0.74Sb1.26Te2.26,0,No,,,,,,,100 uV K^-1,4 10^4 Sm^-1,,300 K
10.1016/j.actamat.2010.04.007,"Phase compositions, nanoscale microstructures and thermoelectric properties in Ag2−ySbyTe1+y alloys with precipitated Sb2Te3 plates.pdf",Ag2-ySbTe1+y,Ag0.74Sb1.26Te2.26,Ag0.74Sb1.26Te2.26,0,No,,,,,,,260 uV K^-1,3 10^4 Sm^-1,,670 K
10.1016/j.actamat.2010.04.007,"Phase compositions, nanoscale microstructures and thermoelectric properties in Ag2−ySbyTe1+y alloys with precipitated Sb2Te3 plates.pdf",Ag2-ySbTe1+y,y=1.26,Ag2-ySbTe1+y (y=1.26),0,No,,,,,,,,,0.4 dimensionless,300 K
10.1016/j.actamat.2010.04.007,"Phase compositions, nanoscale microstructures and thermoelectric properties in Ag2−ySbyTe1+y alloys with precipitated Sb2Te3 plates.pdf",Ag2-ySbTe1+y,y=1.26,Ag2-ySbTe1+y (y=1.26),0,No,,,,,,,,,1.2 dimensionless,675 K
10.1016/j.actamat.2010.04.007,"Phase compositions, nanoscale microstructures and thermoelectric properties in Ag2−ySbyTe1+y alloys with precipitated Sb2Te3 plates.pdf",Ag2-ySbTe1+y,y=1.29,Ag2-ySbTe1+y (y=1.29),0,No,,,,,,,,,0.3 dimensionless,300 K
10.1016/j.actamat.2010.04.007,"Phase compositions, nanoscale microstructures and thermoelectric properties in Ag2−ySbyTe1+y alloys with precipitated Sb2Te3 plates.pdf",Ag2-ySbTe1+y,y=1.29,Ag2-ySbTe1+y (y=1.29),0,No,,,,,,,,,1.35 dimensionless,600 K
,Phase diagram and thermoelectric properties.pdf,Ag3-xSb1+xTe4,x=0.2,Ag2.8Sb1.2Te4,0,No,,,,,,,variable mV/K,,,not reported
,Phase diagram and thermoelectric properties.pdf,Ag3-xSb1+xTe4,x=0.4,Ag2.6Sb1.4Te4,0,No,,,,,,,,3.5×10^-3 ohm-cm,,room temperature
,Phase diagram and thermoelectric properties.pdf,Ag3-xSb1+xTe4,x=0.6,Ag2.4Sb1.6Te4,0,No,,,,,,,,3.5×10^-3 ohm-cm,,room temperature
,Phase diagram and thermoelectric properties.pdf,Ag3-xSb1+xTe4,x=0.8,Ag2.2Sb1.8Te4,0,No,,,,,,,0.45 mV/K,,,650 K
,Phase diagram and thermoelectric properties.pdf,Ag3-xSb1+xTe4,x=0.8,Ag2.2Sb1.8Te4,0,No,,,,,,,,6.3×10^-3 ohm-cm,,room temperature
,Phase diagram and thermoelectric properties.pdf,Ag3-xSb1+xTe4,x=1,Ag2Sb2Te4,0,No,,,,,,,0.73 mV/K,,,680 K
,Phase diagram and thermoelectric properties.pdf,Ag3-xSb1+xTe4,x=1.0,Ag2Sb2Te4 (AgSbTe2),0,No,,,,,,,0.73 mV/K,,,680 K
,Phase diagram and thermoelectric properties.pdf,Ag3-xSb1+xTe4,x=1.0,Ag2Sb2Te4 (AgSbTe2),0,No,,,,,,,,1.8×10^-2 ohm-cm,,room temperature
,Phase diagram and thermoelectric properties.pdf,Ag3-xSb1+xTe4,x=1.25,Ag1.75Sb2.25Te4,0,No,,,,,,,0.20 mV/K,,,450 K
,Phase diagram and thermoelectric properties.pdf,Ag3-xSb1+xTe4,x=1.25,Ag1.75Sb2.25Te4,0,No,,,,,,,,2.7×10^-2 ohm-cm,,room temperature
,Phase diagram and thermoelectric properties.pdf,Ag3-xSb1+xTe4,x=1.5,Ag1.5Sb2.5Te4,0,No,,,,,,,,8.7×10^-3 ohm-cm,,room temperature
10.1103/PhysRevB.79.184202,PhysRevB.79.184202.pdf,AgSbTe2,AgSbSe0.25Te1.75,AgSbSe0.25Te1.75,1,No,Se,0.25,Te,,Se (0.25) @ Te site,,,,0.22 dimensionless,300 K
10.1103/PhysRevB.79.184202,PhysRevB.79.184202.pdf,AgSbTe2,AgSbSe0.25Te1.75,AgSbSe0.25Te1.75,1,No,Se,0.25,Te,,Se (0.25) @ Te site,,,,0.65 dimensionless,520 K
10.1103/PhysRevB.79.184202,PhysRevB.79.184202.pdf,AgSbTe2,AgSbSe1.75Te0.25,AgSbSe1.75Te0.25,1,No,Se,1.75,Te,,Se (1.75) @ Te site,,,,0.01 dimensionless,300 K
10.1103/PhysRevB.79.184202,PhysRevB.79.184202.pdf,AgSbTe2,AgSbSe1.75Te0.25,AgSbSe1.75Te0.25,1,No,Se,1.75,Te,,Se (1.75) @ Te site,,,,0.05 dimensionless,520 K
10.1103/PhysRevB.79.184202,PhysRevB.79.184202.pdf,AgSbTe2,AgSbSe2,AgSbSe2,1,No,Se,2,Te,,Se (2) @ Te site,,,,0.06 dimensionless,300 K
10.1103/PhysRevB.79.184202,PhysRevB.79.184202.pdf,AgSbTe2,AgSbSe2,AgSbSe2,1,No,Se,2,Te,,Se (2) @ Te site,,,,0.15 dimensionless,520 K
10.1103/PhysRevB.79.184202,PhysRevB.79.184202.pdf,AgSbTe2,AgSbSeTe,AgSbSeTe,1,No,Se,1,Te,,Se (1) @ Te site,,,,0.08 dimensionless,300 K
10.1103/PhysRevB.79.184202,PhysRevB.79.184202.pdf,AgSbTe2,AgSbSeTe,AgSbSeTe,1,No,Se,1,Te,,Se (1) @ Te site,,,,0.42 dimensionless,520 K
10.1103/PhysRevB.79.184202,PhysRevB.79.184202.pdf,AgSbTe2,AgSbSe_xTe_2-x (x=0.00),AgSbTe2,1,No,Se,x=0.00,Te,,Se (x=0.00) @ Te site,,100 uV K^-1,,,300 K
10.1103/PhysRevB.79.184202,PhysRevB.79.184202.pdf,AgSbTe2,AgSbSe_xTe_2-x (x=0.00),AgSbTe2,1,No,Se,x=0.00,Te,,Se (x=0.00) @ Te site,,,3.3e4 S m^-1,,336 K
10.1103/PhysRevB.79.184202,PhysRevB.79.184202.pdf,AgSbTe2,AgSbSe_xTe_2-x (x=0.00),AgSbTe2,1,No,Se,x=0.00,Te,,Se (x=0.00) @ Te site,,150 uV K^-1,,,500 K
10.1103/PhysRevB.79.184202,PhysRevB.79.184202.pdf,AgSbTe2,AgSbSe_xTe_2-x (x=0.25),AgSbSe0.25Te1.75,1,No,Se,x=0.25,Te,,Se (x=0.25) @ Te site,,180 uV K^-1,,,300 K
10.1103/PhysRevB.79.184202,PhysRevB.79.184202.pdf,AgSbTe2,AgSbSe_xTe_2-x (x=0.25),AgSbSe0.25Te1.75,1,No,Se,x=0.25,Te,,Se (x=0.25) @ Te site,,200 uV K^-1,,,500 K
10.1103/PhysRevB.79.184202,PhysRevB.79.184202.pdf,AgSbTe2,AgSbSe_xTe_2-x (x=0.50),AgSbSe0.5Te1.5,1,No,Se,x=0.50,Te,,Se (x=0.50) @ Te site,,180 uV K^-1,,,300 K
10.1103/PhysRevB.79.184202,PhysRevB.79.184202.pdf,AgSbTe2,AgSbSe_xTe_2-x (x=0.50),AgSbSe0.5Te1.5,1,No,Se,x=0.50,Te,,Se (x=0.50) @ Te site,,200 uV K^-1,,,500 K
10.1103/PhysRevB.79.184202,PhysRevB.79.184202.pdf,AgSbTe2,AgSbSe_xTe_2-x (x=0.75),AgSbSe0.75Te1.25,1,No,Se,x=0.75,Te,,Se (x=0.75) @ Te site,,150 uV K^-1,,,300 K
10.1103/PhysRevB.79.184202,PhysRevB.79.184202.pdf,AgSbTe2,AgSbSe_xTe_2-x (x=0.75),AgSbSe0.75Te1.25,1,No,Se,x=0.75,Te,,Se (x=0.75) @ Te site,,180 uV K^-1,,,500 K
10.1103/PhysRevB.79.184202,PhysRevB.79.184202.pdf,AgSbTe2,AgSbSe_xTe_2-x (x=1.00),AgSbSeTe,1,No,Se,x=1.00,Te,,Se (x=1.00) @ Te site,,250 uV K^-1,,,300 K
10.1103/PhysRevB.79.184202,PhysRevB.79.184202.pdf,AgSbTe2,AgSbSe_xTe_2-x (x=1.00),AgSbSeTe,1,No,Se,x=1.00,Te,,Se (x=1.00) @ Te site,,300 uV K^-1,,,500 K
10.1103/PhysRevB.79.184202,PhysRevB.79.184202.pdf,AgSbTe2,AgSbSe_xTe_2-x (x=1.25),AgSbSe1.25Te0.75,1,No,Se,x=1.25,Te,,Se (x=1.25) @ Te site,,350 uV K^-1,,,300 K
10.1103/PhysRevB.79.184202,PhysRevB.79.184202.pdf,AgSbTe2,AgSbSe_xTe_2-x (x=1.25),AgSbSe1.25Te0.75,1,No,Se,x=1.25,Te,,Se (x=1.25) @ Te site,,400 uV K^-1,,,500 K
10.1103/PhysRevB.79.184202,PhysRevB.79.184202.pdf,AgSbTe2,AgSbSe_xTe_2-x (x=1.50),AgSbSe1.5Te0.5,1,No,Se,x=1.50,Te,,Se (x=1.50) @ Te site,,450 uV K^-1,,,300 K
10.1103/PhysRevB.79.184202,PhysRevB.79.184202.pdf,AgSbTe2,AgSbSe_xTe_2-x (x=1.50),AgSbSe1.5Te0.5,1,No,Se,x=1.50,Te,,Se (x=1.50) @ Te site,,500 uV K^-1,,,500 K
10.1103/PhysRevB.79.184202,PhysRevB.79.184202.pdf,AgSbTe2,AgSbSe_xTe_2-x (x=1.75),AgSbSe1.75Te0.25,1,No,Se,x=1.75,Te,,Se (x=1.75) @ Te site,,500 uV K^-1,,,300 K
10.1103/PhysRevB.79.184202,PhysRevB.79.184202.pdf,AgSbTe2,AgSbSe_xTe_2-x (x=1.75),AgSbSe1.75Te0.25,1,No,Se,x=1.75,Te,,Se (x=1.75) @ Te site,,550 uV K^-1,,,500 K
10.1103/PhysRevB.79.184202,PhysRevB.79.184202.pdf,AgSbTe2,AgSbSe_xTe_2-x (x=2.00),AgSbSe2,1,No,Se,x=2.00,Te,,Se (x=2.00) @ Te site,,250 uV K^-1,,,300 K
10.1103/PhysRevB.79.184202,PhysRevB.79.184202.pdf,AgSbTe2,AgSbSe_xTe_2-x (x=2.00),AgSbSe2,1,No,Se,x=2.00,Te,,Se (x=2.00) @ Te site,,300 uV K^-1,,,500 K
10.1103/PhysRevB.79.184202,PhysRevB.79.184202.pdf,AgSbTe2,AgSbSexTe2-x (x=0.00),AgSbTe2,1,No,Se,0,Te,,Se (0) @ Te site,,,,0.65 dimensionless,520 K
10.1103/PhysRevB.79.184202,PhysRevB.79.184202.pdf,AgSbTe2,AgSbSexTe2-x (x=0.25),AgSbSe0.25Te1.75,1,No,Se,0.25,Te,,Se (0.25) @ Te site,,,,0.65 dimensionless,520 K
10.1103/PhysRevB.79.184202,PhysRevB.79.184202.pdf,AgSbTe2,AgSbTe2,AgSbTe2,0,No,,,,,,,,,0.12 dimensionless,300 K
10.1103/PhysRevB.79.184202,PhysRevB.79.184202.pdf,AgSbTe2,AgSbTe2,AgSbTe2,0,No,,,,,,,,,0.52 dimensionless,520 K
10.1103/PhysRevLett.99.156403,PhysRevLett.99.156403.pdf,AgSbTe2,AgSbTe2,AgSbTe2,0,No,,,,,,,,38 S/cm,,170 K
10.1103/PhysRevLett.99.156403,PhysRevLett.99.156403.pdf,AgSbTe2,AgSbTe2,AgSbTe2,0,No,,,,,,,,19 S/cm,,473 K
10.1002/pssa.201127194,Physica Status Solidi  a - 2011 - Yusufu - Thermoelectric properties and microstructures of AgSbTe2‐added p‐type Pb0 16Ge0.pdf,"AgSbTe2-(Pb,Ge)Te",(Ag0.5Sb0.5Te)10(Pb0.16Ge0.84Te)90,(Ag0.5Sb0.5Te)10(Pb0.16Ge0.84Te)90,2,Yes,Pb,x=90,unclear,Ge (x=90) @ unclear,Pb (x=90) @ unclear site; Ge (x=90) @ unclear site,,70 uV/K,0.9 mOhm cm,0.1 dimensionless,300 K
10.1002/pssa.201127194,Physica Status Solidi  a - 2011 - Yusufu - Thermoelectric properties and microstructures of AgSbTe2‐added p‐type Pb0 16Ge0.pdf,"AgSbTe2-(Pb,Ge)Te",(Ag0.5Sb0.5Te)10(Pb0.16Ge0.84Te)90,(Ag0.5Sb0.5Te)10(Pb0.16Ge0.84Te)90,2,Yes,Pb,x=90,unclear,Ge (x=90) @ unclear,Pb (x=90) @ unclear site; Ge (x=90) @ unclear site,,110 uV/K,0.9 mOhm cm,0.6 dimensionless,700 K
10.1002/pssa.201127194,Physica Status Solidi  a - 2011 - Yusufu - Thermoelectric properties and microstructures of AgSbTe2‐added p‐type Pb0 16Ge0.pdf,"AgSbTe2-(Pb,Ge)Te",(Ag0.5Sb0.5Te)15(Pb0.16Ge0.84Te)85,(Ag0.5Sb0.5Te)15(Pb0.16Ge0.84Te)85,2,Yes,Pb,x=85,unclear,Ge (x=85) @ unclear,Pb (x=85) @ unclear site; Ge (x=85) @ unclear site,,65 uV/K,0.8 mOhm cm,0.08 dimensionless,300 K
10.1002/pssa.201127194,Physica Status Solidi  a - 2011 - Yusufu - Thermoelectric properties and microstructures of AgSbTe2‐added p‐type Pb0 16Ge0.pdf,"AgSbTe2-(Pb,Ge)Te",(Ag0.5Sb0.5Te)15(Pb0.16Ge0.84Te)85,(Ag0.5Sb0.5Te)15(Pb0.16Ge0.84Te)85,2,Yes,Pb,x=85,unclear,Ge (x=85) @ unclear,Pb (x=85) @ unclear site; Ge (x=85) @ unclear site,,120 uV/K,0.9 mOhm cm,0.75 dimensionless,700 K
10.1002/pssa.201127194,Physica Status Solidi  a - 2011 - Yusufu - Thermoelectric properties and microstructures of AgSbTe2‐added p‐type Pb0 16Ge0.pdf,"AgSbTe2-(Pb,Ge)Te",(Ag0.5Sb0.5Te)20(Pb0.16Ge0.84Te)80,(Ag0.5Sb0.5Te)20(Pb0.16Ge0.84Te)80,2,Yes,Pb,x=80,unclear,Ge (x=80) @ unclear,Pb (x=80) @ unclear site; Ge (x=80) @ unclear site,,60 uV/K,0.9 mOhm cm,0.08 dimensionless,300 K
10.1002/pssa.201127194,Physica Status Solidi  a - 2011 - Yusufu - Thermoelectric properties and microstructures of AgSbTe2‐added p‐type Pb0 16Ge0.pdf,"AgSbTe2-(Pb,Ge)Te",(Ag0.5Sb0.5Te)20(Pb0.16Ge0.84Te)80,(Ag0.5Sb0.5Te)20(Pb0.16Ge0.84Te)80,2,Yes,Pb,x=80,unclear,Ge (x=80) @ unclear,Pb (x=80) @ unclear site; Ge (x=80) @ unclear site,,140 uV/K,0.9 mOhm cm,,700 K
10.1002/pssa.201127194,Physica Status Solidi  a - 2011 - Yusufu - Thermoelectric properties and microstructures of AgSbTe2‐added p‐type Pb0 16Ge0.pdf,"AgSbTe2-(Pb,Ge)Te",(Ag0.5Sb0.5Te)20(Pb0.16Ge0.84Te)80,(Ag0.5Sb0.5Te)20(Pb0.16Ge0.84Te)80,2,Yes,Pb,x=80,unclear,Ge (x=80) @ unclear,Pb (x=80) @ unclear site; Ge (x=80) @ unclear site,,,,0.84 dimensionless,720 K
10.1002/pssa.201127194,Physica Status Solidi  a - 2011 - Yusufu - Thermoelectric properties and microstructures of AgSbTe2‐added p‐type Pb0 16Ge0.pdf,"AgSbTe2-(Pb,Ge)Te",(Ag0.5Sb0.5Te)25(Pb0.16Ge0.84Te)75,(Ag0.5Sb0.5Te)25(Pb0.16Ge0.84Te)75,2,Yes,Pb,x=75,unclear,Ge (x=75) @ unclear,Pb (x=75) @ unclear site; Ge (x=75) @ unclear site,,50 uV/K,1.0 mOhm cm,0.05 dimensionless,300 K
10.1002/pssa.201127194,Physica Status Solidi  a - 2011 - Yusufu - Thermoelectric properties and microstructures of AgSbTe2‐added p‐type Pb0 16Ge0.pdf,"AgSbTe2-(Pb,Ge)Te",(Ag0.5Sb0.5Te)25(Pb0.16Ge0.84Te)75,(Ag0.5Sb0.5Te)25(Pb0.16Ge0.84Te)75,2,Yes,Pb,x=75,unclear,Ge (x=75) @ unclear,Pb (x=75) @ unclear site; Ge (x=75) @ unclear site,,100 uV/K,1.1 mOhm cm,0.6 dimensionless,700 K
