Repository: Harpriyaminhas/AgSbTe2_data_extraction

# AgSbTe2 Thermoelectric Dataset Extraction + Viewer

Pipeline and dataset for doping/thermoelectric-property data extracted from
173 journal-article PDFs on AgSbTe2-family thermoelectrics (Seebeck
coefficient, electrical conductivity, thermal conductivity, lattice thermal
conductivity, power factor, ZT), with dopant/co-dopant/doping-site and DOI
provenance for every data point.

**What's in this repo, and what's deliberately NOT:**
- Included: the extraction pipeline code, the Streamlit viewer app, the
  extracted dataset (CSV/Excel), and per-paper raw extraction JSON.
- **Not included**: the 173 source PDFs, or rendered page images of them.

File: output/AgSbTe2_Thermoelectric_Extracted_Data_long.csv (part 7 of 24)
source_pdf,doi,base_composition,sample_id,full_formula,num_dopants,is_codoped,primary_dopant_element,primary_dopant_pct,primary_dopant_site,codopant_elements,all_dopants_detail,property,value,unit,temperature_value,temperature_unit,source_type,source_detail,notes
"Contrasting roles of small-radius metals (Cu, Zn, Ni) in enhancing the thermoelectric properties of AgSbTe2.pdf",10.1016/j.jallcom.2026.189224,AgSbTe2,AgSb0.985Ni0.015Te2,AgSb0.985Ni0.015Te2,1,No,Ni,0.015,Sb,,Ni (0.015) @ Sb site,Seebeck coefficient,228,uV K-1,300,K,table,Table 1,
"Contrasting roles of small-radius metals (Cu, Zn, Ni) in enhancing the thermoelectric properties of AgSbTe2.pdf",10.1016/j.jallcom.2026.189224,AgSbTe2,AgSb0.985Ni0.015Te2,AgSb0.985Ni0.015Te2,1,No,Ni,0.015,Sb,,Ni (0.015) @ Sb site,power factor,13.14,uW cm-1 K-2,300,K,table,Table 1,
"Contrasting roles of small-radius metals (Cu, Zn, Ni) in enhancing the thermoelectric properties of AgSbTe2.pdf",10.1016/j.jallcom.2026.189224,AgSbTe2,AgSb0.97Cu0.03Te2,AgSb0.97Cu0.03Te2,1,No,Cu,0.03,Sb,,Cu (0.03) @ Sb site,ZT,1.67,dimensionless,623,K,body text,"page 6, conclusion section",
Drymiotis_2011_J._Phys.__Condens._Matter_23_135305.pdf,10.1088/0953-8984/23/13/135305,Cu0.2Ag2.8SbSeTe2,slow-cooled Cu0.2Ag2.8SbSeTe2,Cu0.2Ag2.8SbSeTe2,0,No,,,,,,Seebeck coefficient,230,μV K-1,700,K,body text,,
Drymiotis_2011_J._Phys.__Condens._Matter_23_135305.pdf,10.1088/0953-8984/23/13/135305,Cu0.2Ag2.8SbSeTe2,slow-cooled Cu0.2Ag2.8SbSeTe2,Cu0.2Ag2.8SbSeTe2,0,No,,,,,,thermal conductivity,0.6,W m-1 K-1,700,K,body text,,
Drymiotis_2011_J._Phys.__Condens._Matter_23_135305.pdf,10.1088/0953-8984/23/13/135305,Cu0.2Ag2.8SbSeTe2,slow-cooled Cu0.2Ag2.8SbSeTe2,Cu0.2Ag2.8SbSeTe2,0,No,,,,,,electrical conductivity,3.3,mΩ cm,680,K,body text,,Reported as resistivity of 3.3 mΩ cm
Drymiotis_2011_J._Phys.__Condens._Matter_23_135305.pdf,10.1088/0953-8984/23/13/135305,Cu0.2Ag2.8SbSeTe2,slow-cooled Cu0.2Ag2.8SbSeTe2,Cu0.2Ag2.8SbSeTe2,0,No,,,,,,ZT,1.75,dimensionless,680,K,body text,,
Drymiotis_2011_J._Phys.__Condens._Matter_23_135305.pdf,10.1088/0953-8984/23/13/135305,Cu0.2Ag2.8SbSeTe2,quenched Cu0.2Ag2.8SbSeTe2,Cu0.2Ag2.8SbSeTe2,0,No,,,,,,ZT,1.5,dimensionless,680,K,body text,,
Drymiotis_2011_J._Phys.__Condens._Matter_23_135305.pdf,10.1088/0953-8984/23/13/135305,Cu0.2Ag2.8SbSeTe2,quenched Cu0.2Ag2.8SbSeTe2,Cu0.2Ag2.8SbSeTe2,0,No,,,,,,electrical conductivity,3.8,mΩ cm,680,K,body text,,Reported as resistivity of 3.8 mΩ cm
Drymiotis_2011_J._Phys.__Condens._Matter_23_135305.pdf,10.1088/0953-8984/23/13/135305,Cu0.2Ag2.8SbSeTe2,quenched Cu0.2Ag2.8SbSeTe2,Cu0.2Ag2.8SbSeTe2,0,No,,,,,,thermal conductivity,0.57,W m-1 K-1,680,K,body text,,
Drymiotis_2011_J._Phys.__Condens._Matter_23_135305.pdf,10.1088/0953-8984/23/13/135305,Cu0.2Ag2.8SbSeTe2,Cu0.2Ag2.8SbSeTe2,Cu0.2Ag2.8SbSeTe2,2,Yes,Cu,0.2,unclear,Se (1) @ Te,Cu (0.2) @ unclear site; Se (1) @ Te site,,,,,,,,
Drymiotis_2011_J._Phys.__Condens._Matter_23_135305.pdf,10.1088/0953-8984/23/13/135305,Cu0.2Ag2.8SbSeTe2,Cu0.2Ag2.8SbSeTe2,Cu0.2Ag2.8SbSeTe2,1,No,Cu,0.2,unclear,,Cu (0.2) @ unclear site,ZT,1.75,dimensionless,680,K,text,"page 6, section 4",Highest thermoelectric figure of merit measured for slow-cooled sample
Drymiotis_2011_J._Phys.__Condens._Matter_23_135305.pdf,10.1088/0953-8984/23/13/135305,Cu0.2Ag2.8SbSeTe2,Cu0.2Ag2.8SbSeTe2,Cu0.2Ag2.8SbSeTe2,1,No,Cu,0.2,unclear,,Cu (0.2) @ unclear site,ZT,1.5,dimensionless,680,K,text,"page 6, section 4",Value for quenched sample
Du_2018_Chinese_Phys._B_27_048102.pdf,10.1088/1674-1056/27/4/048102,AgSbTe2-family,GeTe-AgSbTe2 alloys,(GeTe)x(AgSbTe2)100-x,1,No,AgSbTe2,variable,multiple sites,,AgSbTe2 (variable) @ multiple sites site,,,,,,,,
Du_2018_Chinese_Phys._B_27_048102.pdf,10.1088/1674-1056/27/4/048102,AgSbTe2-family,(GeTe)80(AgSbSe2)20,(GeTe)80(AgSbSe2)20,1,No,AgSbSe2,20%,multiple sites,,AgSbSe2 (20%) @ multiple sites site,thermal conductivity,0.4,W·m-1·K-1,,,text,"page 8, section 4",klat
Du_2018_Chinese_Phys._B_27_048102.pdf,10.1088/1674-1056/27/4/048102,AgSbTe2-family,(GeTe)80(AgSbSe2)20,(GeTe)80(AgSbSe2)20,1,No,AgSbSe2,20%,multiple sites,,AgSbSe2 (20%) @ multiple sites site,ZT,1.9,dimensionless,660,K,text,"page 8, section 4",
Du_2018_Chinese_Phys._B_27_048102.pdf,10.1088/1674-1056/27/4/048102,AgSbTe2-family,(GeTe)80(AgSbSe2)20,(GeTe)80(AgSbSe2)20,1,No,AgSbSe2,20%,multiple sites,,AgSbSe2 (20%) @ multiple sites site,ZT,1.4,dimensionless,300-700,K,text,"page 8, section 4",average zT
Du_2018_Chinese_Phys._B_27_048102.pdf,10.1088/1674-1056/27/4/048102,AgSbTe2-family,(GeTe)80(AgSbSe2)20,(GeTe)80(AgSbSe2)20,1,No,AgSbSe2,20 mol%,unclear,,AgSbSe2 (20 mol%) @ unclear site,ZT,1.2,dimensionless,700,K,figure,Fig. 5a,Visually estimated from Fig. 5a
Du_2018_Chinese_Phys._B_27_048102.pdf,10.1088/1674-1056/27/4/048102,AgSbTe2-family,(GeTe)80(AgSbSe2)20,(GeTe)80(AgSbSe2)20,1,No,AgSbSe2,20 mol%,unclear,,AgSbSe2 (20 mol%) @ unclear site,electrical conductivity,1000,S/cm,700,K,figure,Fig. 5b,Visually estimated from Fig. 5b
Du_2018_Chinese_Phys._B_27_048102.pdf,10.1088/1674-1056/27/4/048102,AgSbTe2-family,(GeTe)80(AgSbSe2)20,(GeTe)80(AgSbSe2)20,1,No,AgSbSe2,20 mol%,unclear,,AgSbSe2 (20 mol%) @ unclear site,thermal conductivity,2.5,W/m·K,700,K,figure,Fig. 5c,Visually estimated from Fig. 5c
Du_2018_Chinese_Phys._B_27_048102.pdf,10.1088/1674-1056/27/4/048102,AgSbTe2-family,(GeTe)80(AgSbSe2)20,(GeTe)80(AgSbSe2)20,1,No,AgSbSe2,20 mol%,unclear,,AgSbSe2 (20 mol%) @ unclear site,Seebeck coefficient,150,μV/K,700,K,figure,Fig. 5d,Visually estimated from Fig. 5d
Effect of Ce Substitution for Sb on the Thermoelectric Properties of AgSbTe2 Compound.pdf,10.1007/s11664-014-3076-7,AgSbTe2,AgSbTe2,AgSbTe2,0,No,,,,,,thermal conductivity,0.6 to 0.7,W m-1 K-1,,,body text,Introduction,
Effect of Ce Substitution for Sb on the Thermoelectric Properties of AgSbTe2 Compound.pdf,10.1007/s11664-014-3076-7,AgSbTe2,AgSbTe2.01,Ag0.98Sb1.02Te2.01,0,No,,,,,,ZT,1.40,dimensionless,560,K,body text,Figure of Merit ZT section,
Effect of Ce Substitution for Sb on the Thermoelectric Properties of AgSbTe2 Compound.pdf,10.1007/s11664-014-3076-7,AgSbTe2,AgCe0.005Sb0.995Te2.01,Ag0.94Ce0.003Sb1.05Te2.01,1,No,Ce,0.005,Sb,,Ce (0.005) @ Sb site,,,,,,,,
Effect of Ce Substitution for Sb on the Thermoelectric Properties of AgSbTe2 Compound.pdf,10.1007/s11664-014-3076-7,AgSbTe2,AgCe0.01Sb0.98Te2.01,Ag0.92Ce0.007Sb1.06Te2.01,1,No,Ce,0.01,Sb,,Ce (0.01) @ Sb site,ZT,1.20,dimensionless,615,K,body text,Page 1,
Effect of Ce Substitution for Sb on the Thermoelectric Properties of AgSbTe2 Compound.pdf,10.1007/s11664-014-3076-7,AgSbTe2,AgCe0.03Sb0.98Te2.01,Ag0.94Ce0.024Sb1.05Te2.01,1,No,Ce,0.03,Sb,,Ce (0.03) @ Sb site,,,,,,,,
Effect of Ce Substitution for Sb on the Thermoelectric Properties of AgSbTe2 Compound.pdf,10.1007/s11664-014-3076-7,AgSbTe2,AgSbTe2,AgSbTe2,0,No,,,,,,electrical conductivity,1.0,10^4 S m^-1,300,K,figure,Fig. 4a,Visually estimated from Fig. 4a
Effect of Ce Substitution for Sb on the Thermoelectric Properties of AgSbTe2 Compound.pdf,10.1007/s11664-014-3076-7,AgSbTe2,AgSbTe2,AgSbTe2,0,No,,,,,,electrical conductivity,1.4,10^4 S m^-1,500,K,figure,Fig. 4a,Visually estimated from Fig. 4a
Effect of Ce Substitution for Sb on the Thermoelectric Properties of AgSbTe2 Compound.pdf,10.1007/s11664-014-3076-7,AgSbTe2,AgSbTe2,AgSbTe2,0,No,,,,,,Seebeck coefficient,260,uV K^-1,300,K,figure,Fig. 4b,Visually estimated from Fig. 4b
Effect of Ce Substitution for Sb on the Thermoelectric Properties of AgSbTe2 Compound.pdf,10.1007/s11664-014-3076-7,AgSbTe2,AgSbTe2,AgSbTe2,0,No,,,,,,Seebeck coefficient,300,uV K^-1,500,K,figure,Fig. 4b,Visually estimated from Fig. 4b
Effect of Ce Substitution for Sb on the Thermoelectric Properties of AgSbTe2 Compound.pdf,10.1007/s11664-014-3076-7,AgSbTe2,AgSbTe2,AgSbTe2,0,No,,,,,,thermal conductivity,0.58,W m^-1 K^-1,300,K,figure,Fig. 5a,Visually estimated from Fig. 5a
Effect of Ce Substitution for Sb on the Thermoelectric Properties of AgSbTe2 Compound.pdf,10.1007/s11664-014-3076-7,AgSbTe2,AgSbTe2,AgSbTe2,0,No,,,,,,thermal conductivity,0.55,W m^-1 K^-1,500,K,figure,Fig. 5a,Visually estimated from Fig. 5a
Effect of Ce Substitution for Sb on the Thermoelectric Properties of AgSbTe2 Compound.pdf,10.1007/s11664-014-3076-7,AgSbTe2,AgSbTe2,AgSbTe2,0,No,,,,,,lattice thermal conductivity,0.45,W m^-1 K^-1,300,K,figure,Fig. 5b,Visually estimated from Fig. 5b
Effect of Ce Substitution for Sb on the Thermoelectric Properties of AgSbTe2 Compound.pdf,10.1007/s11664-014-3076-7,AgSbTe2,AgSbTe2,AgSbTe2,0,No,,,,,,lattice thermal conductivity,0.32,W m^-1 K^-1,500,K,figure,Fig. 5b,Visually estimated from Fig. 5b
Effect of Ce Substitution for Sb on the Thermoelectric Properties of AgSbTe2 Compound.pdf,10.1007/s11664-014-3076-7,AgSbTe2,AgSbTe2,AgSbTe2,0,No,,,,,,ZT,0.55,dimensionless,300,K,figure,Fig. 6,Visually estimated from Fig. 6
Effect of Ce Substitution for Sb on the Thermoelectric Properties of AgSbTe2 Compound.pdf,10.1007/s11664-014-3076-7,AgSbTe2,AgSbTe2,AgSbTe2,0,No,,,,,,ZT,1.25,dimensionless,500,K,figure,Fig. 6,Visually estimated from Fig. 6
Effect of Ce Substitution for Sb on the Thermoelectric Properties of AgSbTe2 Compound.pdf,10.1007/s11664-014-3076-7,AgSbTe2,AgCe0.005Sb0.995Te2.01,AgCe0.005Sb0.995Te2.01,1,No,Ce,x = 0.005,Sb,,Ce (x = 0.005) @ Sb site,electrical conductivity,1.7,10^4 S m^-1,300,K,figure,Fig. 4a,Visually estimated from Fig. 4a
Effect of Ce Substitution for Sb on the Thermoelectric Properties of AgSbTe2 Compound.pdf,10.1007/s11664-014-3076-7,AgSbTe2,AgCe0.005Sb0.995Te2.01,AgCe0.005Sb0.995Te2.01,1,No,Ce,x = 0.005,Sb,,Ce (x = 0.005) @ Sb site,electrical conductivity,1.8,10^4 S m^-1,500,K,figure,Fig. 4a,Visually estimated from Fig. 4a
Effect of Ce Substitution for Sb on the Thermoelectric Properties of AgSbTe2 Compound.pdf,10.1007/s11664-014-3076-7,AgSbTe2,AgCe0.005Sb0.995Te2.01,AgCe0.005Sb0.995Te2.01,1,No,Ce,x = 0.005,Sb,,Ce (x = 0.005) @ Sb site,Seebeck coefficient,230,uV K^-1,300,K,figure,Fig. 4b,Visually estimated from Fig. 4b
Effect of Ce Substitution for Sb on the Thermoelectric Properties of AgSbTe2 Compound.pdf,10.1007/s11664-014-3076-7,AgSbTe2,AgCe0.005Sb0.995Te2.01,AgCe0.005Sb0.995Te2.01,1,No,Ce,x = 0.005,Sb,,Ce (x = 0.005) @ Sb site,Seebeck coefficient,250,uV K^-1,500,K,figure,Fig. 4b,Visually estimated from Fig. 4b
Effect of Ce Substitution for Sb on the Thermoelectric Properties of AgSbTe2 Compound.pdf,10.1007/s11664-014-3076-7,AgSbTe2,AgCe0.005Sb0.995Te2.01,AgCe0.005Sb0.995Te2.01,1,No,Ce,x = 0.005,Sb,,Ce (x = 0.005) @ Sb site,ZT,0.45,dimensionless,300,K,figure,Fig. 6,Visually estimated from Fig. 6
Effect of Ce Substitution for Sb on the Thermoelectric Properties of AgSbTe2 Compound.pdf,10.1007/s11664-014-3076-7,AgSbTe2,AgCe0.005Sb0.995Te2.01,AgCe0.005Sb0.995Te2.01,1,No,Ce,x = 0.005,Sb,,Ce (x = 0.005) @ Sb site,ZT,1.05,dimensionless,500,K,figure,Fig. 6,Visually estimated from Fig. 6
Effect of Ce Substitution for Sb on the Thermoelectric Properties of AgSbTe2 Compound.pdf,10.1007/s11664-014-3076-7,AgSbTe2,AgCe0.01Sb0.99Te2.01,AgCe0.01Sb0.99Te2.01,1,No,Ce,x = 0.01,Sb,,Ce (x = 0.01) @ Sb site,electrical conductivity,1.6,10^4 S m^-1,300,K,figure,Fig. 4a,Visually estimated from Fig. 4a
Effect of Ce Substitution for Sb on the Thermoelectric Properties of AgSbTe2 Compound.pdf,10.1007/s11664-014-3076-7,AgSbTe2,AgCe0.01Sb0.99Te2.01,AgCe0.01Sb0.99Te2.01,1,No,Ce,x = 0.01,Sb,,Ce (x = 0.01) @ Sb site,electrical conductivity,1.7,10^4 S m^-1,500,K,figure,Fig. 4a,Visually estimated from Fig. 4a
Effect of Ce Substitution for Sb on the Thermoelectric Properties of AgSbTe2 Compound.pdf,10.1007/s11664-014-3076-7,AgSbTe2,AgCe0.01Sb0.99Te2.01,AgCe0.01Sb0.99Te2.01,1,No,Ce,x = 0.01,Sb,,Ce (x = 0.01) @ Sb site,Seebeck coefficient,235,uV K^-1,300,K,figure,Fig. 4b,Visually estimated from Fig. 4b
Effect of Ce Substitution for Sb on the Thermoelectric Properties of AgSbTe2 Compound.pdf,10.1007/s11664-014-3076-7,AgSbTe2,AgCe0.01Sb0.99Te2.01,AgCe0.01Sb0.99Te2.01,1,No,Ce,x = 0.01,Sb,,Ce (x = 0.01) @ Sb site,Seebeck coefficient,255,uV K^-1,500,K,figure,Fig. 4b,Visually estimated from Fig. 4b
Effect of Ce Substitution for Sb on the Thermoelectric Properties of AgSbTe2 Compound.pdf,10.1007/s11664-014-3076-7,AgSbTe2,AgCe0.01Sb0.99Te2.01,AgCe0.01Sb0.99Te2.01,1,No,Ce,x = 0.01,Sb,,Ce (x = 0.01) @ Sb site,ZT,0.48,dimensionless,300,K,figure,Fig. 6,Visually estimated from Fig. 6
Effect of Ce Substitution for Sb on the Thermoelectric Properties of AgSbTe2 Compound.pdf,10.1007/s11664-014-3076-7,AgSbTe2,AgCe0.01Sb0.99Te2.01,AgCe0.01Sb0.99Te2.01,1,No,Ce,x = 0.01,Sb,,Ce (x = 0.01) @ Sb site,ZT,1.0,dimensionless,500,K,figure,Fig. 6,Visually estimated from Fig. 6
Effect of Ce Substitution for Sb on the Thermoelectric Properties of AgSbTe2 Compound.pdf,10.1007/s11664-014-3076-7,AgSbTe2,AgCe0.03Sb0.97Te2.01,AgCe0.03Sb0.97Te2.01,1,No,Ce,x = 0.03,Sb,,Ce (x = 0.03) @ Sb site,electrical conductivity,1.5,10^4 S m^-1,300,K,figure,Fig. 4a,Visually estimated from Fig. 4a
Effect of Ce Substitution for Sb on the Thermoelectric Properties of AgSbTe2 Compound.pdf,10.1007/s11664-014-3076-7,AgSbTe2,AgCe0.03Sb0.97Te2.01,AgCe0.03Sb0.97Te2.01,1,No,Ce,x = 0.03,Sb,,Ce (x = 0.03) @ Sb site,electrical conductivity,1.6,10^4 S m^-1,500,K,figure,Fig. 4a,Visually estimated from Fig. 4a
Effect of Ce Substitution for Sb on the Thermoelectric Properties of AgSbTe2 Compound.pdf,10.1007/s11664-014-3076-7,AgSbTe2,AgCe0.03Sb0.97Te2.01,AgCe0.03Sb0.97Te2.01,1,No,Ce,x = 0.03,Sb,,Ce (x = 0.03) @ Sb site,Seebeck coefficient,225,uV K^-1,300,K,figure,Fig. 4b,Visually estimated from Fig. 4b
Effect of Ce Substitution for Sb on the Thermoelectric Properties of AgSbTe2 Compound.pdf,10.1007/s11664-014-3076-7,AgSbTe2,AgCe0.03Sb0.97Te2.01,AgCe0.03Sb0.97Te2.01,1,No,Ce,x = 0.03,Sb,,Ce (x = 0.03) @ Sb site,Seebeck coefficient,245,uV K^-1,500,K,figure,Fig. 4b,Visually estimated from Fig. 4b
Effect of Ce Substitution for Sb on the Thermoelectric Properties of AgSbTe2 Compound.pdf,10.1007/s11664-014-3076-7,AgSbTe2,AgCe0.03Sb0.97Te2.01,AgCe0.03Sb0.97Te2.01,1,No,Ce,x = 0.03,Sb,,Ce (x = 0.03) @ Sb site,ZT,0.42,dimensionless,300,K,figure,Fig. 6,Visually estimated from Fig. 6
Effect of Ce Substitution for Sb on the Thermoelectric Properties of AgSbTe2 Compound.pdf,10.1007/s11664-014-3076-7,AgSbTe2,AgCe0.03Sb0.97Te2.01,AgCe0.03Sb0.97Te2.01,1,No,Ce,x = 0.03,Sb,,Ce (x = 0.03) @ Sb site,ZT,0.95,dimensionless,500,K,figure,Fig. 6,Visually estimated from Fig. 6
Effect of Ce Substitution for Sb on the Thermoelectric Properties of AgSbTe2 Compound.pdf,10.1007/s11664-014-3076-7,AgSbTe2,AgSbTe2.01,AgSbTe2.01,0,No,,,,,,ZT,1.40,dimensionless,560,K,body text,,
Effect of Ce Substitution for Sb on the Thermoelectric Properties of AgSbTe2 Compound.pdf,10.1007/s11664-014-3076-7,AgSbTe2,AgCe0.01Sb0.99Te2.01,AgCe0.01Sb0.99Te2.01,1,No,Ce,x = 0.01,Sb,,Ce (x = 0.01) @ Sb site,ZT,1.0,dimensionless,475,K,body text,,
Effect of La-doping on AgSbTe2 thermoelectric compounds.pdf,10.3938/jkps.68.164,AgSbTe2,x=0,AgSbTe2,0,No,,,,,,Seebeck coefficient,85.72,μV/K,room temperature,,Table 1,,
Effect of La-doping on AgSbTe2 thermoelectric compounds.pdf,10.3938/jkps.68.164,AgSbTe2,x=0,AgSbTe2,0,No,,,,,,electrical conductivity,44.25,10^3 S/m,room temperature,,Table 1,,
Effect of La-doping on AgSbTe2 thermoelectric compounds.pdf,10.3938/jkps.68.164,AgSbTe2,x=0,AgSbTe2,0,No,,,,,,ZT,1.39,dimensionless,673,K,body text,,
Effect of La-doping on AgSbTe2 thermoelectric compounds.pdf,10.3938/jkps.68.164,AgSbTe2,x=0.01,Ag(Sb0.99La0.01)Te2,1,No,La,0.01,Sb,,La (0.01) @ Sb site,Seebeck coefficient,227.57,μV/K,room temperature,,Table 1,,
Effect of La-doping on AgSbTe2 thermoelectric compounds.pdf,10.3938/jkps.68.164,AgSbTe2,x=0.01,Ag(Sb0.99La0.01)Te2,1,No,La,0.01,Sb,,La (0.01) @ Sb site,electrical conductivity,19.37,10^3 S/m,room temperature,,Table 1,,
Effect of La-doping on AgSbTe2 thermoelectric compounds.pdf,10.3938/jkps.68.164,AgSbTe2,x=0.01,Ag(Sb0.99La0.01)Te2,1,No,La,0.01,Sb,,La (0.01) @ Sb site,ZT,1.50,dimensionless,573,K,body text,,
Effect of La-doping on AgSbTe2 thermoelectric compounds.pdf,10.3938/jkps.68.164,AgSbTe2,x=0.02,Ag(Sb0.98La0.02)Te2,1,No,La,0.02,Sb,,La (0.02) @ Sb site,Seebeck coefficient,278.77,μV/K,room temperature,,Table 1,,
Effect of La-doping on AgSbTe2 thermoelectric compounds.pdf,10.3938/jkps.68.164,AgSbTe2,x=0.02,Ag(Sb0.98La0.02)Te2,1,No,La,0.02,Sb,,La (0.02) @ Sb site,electrical conductivity,3.83,10^3 S/m,room temperature,,Table 1,,
Effect of La-doping on AgSbTe2 thermoelectric compounds.pdf,10.3938/jkps.68.164,AgSbTe2,x=0.02,Ag(Sb0.98La0.02)Te2,1,No,La,0.02,Sb,,La (0.02) @ Sb site,Seebeck coefficient,358,μV/K,,,body text,,Maximum Seebeck coefficient
Effect of La-doping on AgSbTe2 thermoelectric compounds.pdf,10.3938/jkps.68.164,AgSbTe2,x=0.03,Ag(Sb0.97La0.03)Te2,1,No,La,0.03,Sb,,La (0.03) @ Sb site,Seebeck coefficient,214.90,μV/K,room temperature,,Table 1,,
Effect of La-doping on AgSbTe2 thermoelectric compounds.pdf,10.3938/jkps.68.164,AgSbTe2,x=0.03,Ag(Sb0.97La0.03)Te2,1,No,La,0.03,Sb,,La (0.03) @ Sb site,electrical conductivity,6.06,10^3 S/m,room temperature,,Table 1,,
Effect of La-doping on AgSbTe2 thermoelectric compounds.pdf,10.3938/jkps.68.164,AgSbTe2,x=0.05,Ag(Sb0.95La0.05)Te2,1,No,La,0.05,Sb,,La (0.05) @ Sb site,Seebeck coefficient,240.91,μV/K,room temperature,,Table 1,,
Effect of La-doping on AgSbTe2 thermoelectric compounds.pdf,10.3938/jkps.68.164,AgSbTe2,x=0.05,Ag(Sb0.95La0.05)Te2,1,No,La,0.05,Sb,,La (0.05) @ Sb site,electrical conductivity,6.14,10^3 S/m,room temperature,,Table 1,,
Effect of La-doping on AgSbTe2 thermoelectric compounds.pdf,10.3938/jkps.68.164,AgSbTe2,AgSbTe2,AgSbTe2,0,No,,,,,,ZT,1.39,dimensionless,673,K,text,"page 168, column 2",
Effect of La-doping on AgSbTe2 thermoelectric compounds.pdf,10.3938/jkps.68.164,AgSbTe2,Ag(Sb0.99La0.01)Te2,Ag(Sb0.99La0.01)Te2,1,No,La,0.01,Sb,,La (0.01) @ Sb site,ZT,1.50,dimensionless,573,K,text,"page 168, column 2",
Effect of La-doping on AgSbTe2 thermoelectric compounds.pdf,10.3938/jkps.68.164,AgSbTe2,Ag(Sb0.98La0.02)Te2,Ag(Sb0.98La0.02)Te2,1,No,La,0.02,Sb,,La (0.02) @ Sb site,,,,,,,,
Effect of La-doping on AgSbTe2 thermoelectric compounds.pdf,10.3938/jkps.68.164,AgSbTe2,Ag(Sb0.97La0.03)Te2,Ag(Sb0.97La0.03)Te2,1,No,La,0.03,Sb,,La (0.03) @ Sb site,,,,,,,,
Effect of La-doping on AgSbTe2 thermoelectric compounds.pdf,10.3938/jkps.68.164,AgSbTe2,Ag(Sb0.95La0.05)Te2,Ag(Sb0.95La0.05)Te2,1,No,La,0.05,Sb,,La (0.05) @ Sb site,,,,,,,,
Effects_of_nano-domains_on_thermoelectric_properties_in_telluride_system.pdf,10.1109/NMDC.2011.6155313,AgSbTe2,AgSbTe2,AgSbTe2,0,No,,,,,,Seebeck coefficient,253,uV/K,623,K,table,Table I,
Effects_of_nano-domains_on_thermoelectric_properties_in_telluride_system.pdf,10.1109/NMDC.2011.6155313,AgSbTe2,AgSbTe2,AgSbTe2,0,No,,,,,,electrical conductivity,19230.77,S/m,623,K,table,Table I,Calculated from resistivity 52 uOhm m
Effects_of_nano-domains_on_thermoelectric_properties_in_telluride_system.pdf,10.1109/NMDC.2011.6155313,AgSbTe2,AgSbTe2,AgSbTe2,0,No,,,,,,thermal conductivity,0.56,W/K m,623,K,table,Table I,
Effects_of_nano-domains_on_thermoelectric_properties_in_telluride_system.pdf,10.1109/NMDC.2011.6155313,AgSbTe2,AgSbTe2,AgSbTe2,0,No,,,,,,power factor,1.23,mW/m K^2,623,K,table,Table I,
Effects_of_nano-domains_on_thermoelectric_properties_in_telluride_system.pdf,10.1109/NMDC.2011.6155313,AgSbTe2,AgSbTe2,AgSbTe2,0,No,,,,,,ZT,1.47,dimensionless,623,K,table,Table I,
Effects_of_nano-domains_on_thermoelectric_properties_in_telluride_system.pdf,10.1109/NMDC.2011.6155313,AgSbTe2,AgSbTe2,AgSbTe2,0,No,,,,,,thermal conductivity,0.56,W/m·K,623,K,table,Table I,
Effects_of_nano-domains_on_thermoelectric_properties_in_telluride_system.pdf,10.1109/NMDC.2011.6155313,AgSbTe2,AgSbTe2,AgSbTe2,0,No,,,,,,Seebeck coefficient,253,μV/K,623,K,table,Table I,
Effects_of_nano-domains_on_thermoelectric_properties_in_telluride_system.pdf,10.1109/NMDC.2011.6155313,AgSbTe2,AgSbTe2,AgSbTe2,0,No,,,,,,electrical conductivity,19.23,S/cm,623,K,table,Calculated from resistivity 52 μOhm·m in Table I,
Effects_of_nano-domains_on_thermoelectric_properties_in_telluride_system.pdf,10.1109/NMDC.2011.6155313,AgSbTe2,AgSbTe2,AgSbTe2,0,No,,,,,,power factor,1.23,mW/m·K^2,623,K,table,Table I,
Electron transport properties of La-doped AgSbTe2 thermoelectric compounds.pdf,10.1007/s13391-011-0914-0,AgSbTe2,x=0,AgSbTe2,0,No,,,,,,Seebeck coefficient,85.72,µV/K,room temperature,,Table 2,,
Electron transport properties of La-doped AgSbTe2 thermoelectric compounds.pdf,10.1007/s13391-011-0914-0,AgSbTe2,x=0,AgSbTe2,0,No,,,,,,electrical conductivity,22.6,µΩm,room temperature,,Table 2,,Reported as electrical resistivity
Electron transport properties of La-doped AgSbTe2 thermoelectric compounds.pdf,10.1007/s13391-011-0914-0,AgSbTe2,x=0.01,Ag(Sb0.99La0.01)Te2,1,No,La,0.01,Sb,,La (0.01) @ Sb site,Seebeck coefficient,227.57,µV/K,room temperature,,Table 2,,
Electron transport properties of La-doped AgSbTe2 thermoelectric compounds.pdf,10.1007/s13391-011-0914-0,AgSbTe2,x=0.01,Ag(Sb0.99La0.01)Te2,1,No,La,0.01,Sb,,La (0.01) @ Sb site,electrical conductivity,51.64,µΩm,room temperature,,Table 2,,Reported as electrical resistivity
Electron transport properties of La-doped AgSbTe2 thermoelectric compounds.pdf,10.1007/s13391-011-0914-0,AgSbTe2,x=0.02,Ag(Sb0.98La0.02)Te2,1,No,La,0.02,Sb,,La (0.02) @ Sb site,Seebeck coefficient,358,µV/K,150,°C,body text,,
Electron transport properties of La-doped AgSbTe2 thermoelectric compounds.pdf,10.1007/s13391-011-0914-0,AgSbTe2,x=0.02,Ag(Sb0.98La0.02)Te2,1,No,La,0.02,Sb,,La (0.02) @ Sb site,Seebeck coefficient,278.77,µV/K,room temperature,,Table 2,,
Electron transport properties of La-doped AgSbTe2 thermoelectric compounds.pdf,10.1007/s13391-011-0914-0,AgSbTe2,x=0.02,Ag(Sb0.98La0.02)Te2,1,No,La,0.02,Sb,,La (0.02) @ Sb site,electrical conductivity,261.05,µΩm,room temperature,,Table 2,,Reported as electrical resistivity
Electron transport properties of La-doped AgSbTe2 thermoelectric compounds.pdf,10.1007/s13391-011-0914-0,AgSbTe2,x=0.03,Ag(Sb0.97La0.03)Te2,1,No,La,0.03,Sb,,La (0.03) @ Sb site,Seebeck coefficient,214.9,µV/K,room temperature,,Table 2,,
Electron transport properties of La-doped AgSbTe2 thermoelectric compounds.pdf,10.1007/s13391-011-0914-0,AgSbTe2,x=0.03,Ag(Sb0.97La0.03)Te2,1,No,La,0.03,Sb,,La (0.03) @ Sb site,electrical conductivity,164.95,µΩm,room temperature,,Table 2,,Reported as electrical resistivity
Electron transport properties of La-doped AgSbTe2 thermoelectric compounds.pdf,10.1007/s13391-011-0914-0,AgSbTe2,x=0.05,Ag(Sb0.95La0.05)Te2,1,No,La,0.05,Sb,,La (0.05) @ Sb site,Seebeck coefficient,240.91,µV/K,room temperature,,Table 2,,
Electron transport properties of La-doped AgSbTe2 thermoelectric compounds.pdf,10.1007/s13391-011-0914-0,AgSbTe2,x=0.05,Ag(Sb0.95La0.05)Te2,1,No,La,0.05,Sb,,La (0.05) @ Sb site,electrical conductivity,162.87,µΩm,room temperature,,Table 2,,Reported as electrical resistivity
Electron transport properties of La-doped AgSbTe2 thermoelectric compounds.pdf,10.1007/s13391-011-0914-0,AgSbTe2,x=0,AgSbTe2,0,No,,,,,,Seebeck coefficient,85.72,uV/K,,,table,Table 2,Room temperature
Electron transport properties of La-doped AgSbTe2 thermoelectric compounds.pdf,10.1007/s13391-011-0914-0,AgSbTe2,x=0,AgSbTe2,0,No,,,,,,electrical conductivity,44.25,S/cm,,,table,Table 2,"Calculated from resistivity 22.6 uOhm m (1/22.6e-8 Ohm m = 4424778 S/m = 44247 S/cm). Wait, unit is uOhm m. 1/22.6e-8 = 4.42e6 S/m = 44247 S/cm. Actually, table says 22.6 uOhm m. Room temperature."
Electron transport properties of La-doped AgSbTe2 thermoelectric compounds.pdf,10.1007/s13391-011-0914-0,AgSbTe2,x=0.01,Ag(Sb0.99La0.01)Te2,1,No,La,0.01,Sb,,La (0.01) @ Sb site,Seebeck coefficient,227.57,uV/K,,,table,Table 2,Room temperature
Electron transport properties of La-doped AgSbTe2 thermoelectric compounds.pdf,10.1007/s13391-011-0914-0,AgSbTe2,x=0.02,Ag(Sb0.98La0.02)Te2,1,No,La,0.02,Sb,,La (0.02) @ Sb site,Seebeck coefficient,278.77,uV/K,,,table,Table 2,Room temperature
Electron transport properties of La-doped AgSbTe2 thermoelectric compounds.pdf,10.1007/s13391-011-0914-0,AgSbTe2,x=0.02,Ag(Sb0.98La0.02)Te2,1,No,La,0.02,Sb,,La (0.02) @ Sb site,Seebeck coefficient,358,uV/K,150,C,body text,"Page 255, 258",
Electron transport properties of La-doped AgSbTe2 thermoelectric compounds.pdf,10.1007/s13391-011-0914-0,AgSbTe2,x=0.03,Ag(Sb0.97La0.03)Te2,1,No,La,0.03,Sb,,La (0.03) @ Sb site,Seebeck coefficient,214.9,uV/K,,,table,Table 2,Room temperature
Electron transport properties of La-doped AgSbTe2 thermoelectric compounds.pdf,10.1007/s13391-011-0914-0,AgSbTe2,x=0.05,Ag(Sb0.95La0.05)Te2,1,No,La,0.05,Sb,,La (0.05) @ Sb site,Seebeck coefficient,240.91,uV/K,,,table,Table 2,Room temperature
Enhanced Thermoelectric Properties of AgSb1–xPbxBiySe2 Achieved via Microwave Smelting Combined with Spark Plasma Sintering.pdf,10.1021/acsami.4c20502,AgSbSe2,AgSb1-xPbxSe2 (x=0.00),AgSbSe2,0,No,,,,,,Seebeck coefficient,224.598,μV K-1,300,K,body text,,
Enhanced Thermoelectric Properties of AgSb1–xPbxBiySe2 Achieved via Microwave Smelting Combined with Spark Plasma Sintering.pdf,10.1021/acsami.4c20502,AgSbSe2,AgSb1-xPbxSe2 (x=0.00),AgSbSe2,0,No,,,,,,Seebeck coefficient,284.391,μV K-1,673,K,body text,,
Enhanced Thermoelectric Properties of AgSb1–xPbxBiySe2 Achieved via Microwave Smelting Combined with Spark Plasma Sintering.pdf,10.1021/acsami.4c20502,AgSbSe2,AgSb1-xPbxSe2 (x=0.00),AgSbSe2,0,No,,,,,,lattice thermal conductivity,0.38,Wm1-K-1,673,K,body text,,
Enhanced Thermoelectric Properties of AgSb1–xPbxBiySe2 Achieved via Microwave Smelting Combined with Spark Plasma Sintering.pdf,10.1021/acsami.4c20502,AgSbSe2,AgSb1-xPbxSe2 (x=0.05),AgSb0.95Pb0.05Se2,1,No,Pb,0.05,Sb,,Pb (0.05) @ Sb site,Seebeck coefficient,167.111,μV K-1,300,K,body text,,
Enhanced Thermoelectric Properties of AgSb1–xPbxBiySe2 Achieved via Microwave Smelting Combined with Spark Plasma Sintering.pdf,10.1021/acsami.4c20502,AgSbSe2,AgSb1-xPbxSe2 (x=0.05),AgSb0.95Pb0.05Se2,1,No,Pb,0.05,Sb,,Pb (0.05) @ Sb site,Seebeck coefficient,252.554,μV K-1,673,K,body text,,
Enhanced Thermoelectric Properties of AgSb1–xPbxBiySe2 Achieved via Microwave Smelting Combined with Spark Plasma Sintering.pdf,10.1021/acsami.4c20502,AgSbSe2,AgSb1-xPbxSe2 (x=0.05),AgSb0.95Pb0.05Se2,1,No,Pb,0.05,Sb,,Pb (0.05) @ Sb site,total thermal conductivity,0.405,Wm1-K-1,673,K,body text,,
Enhanced Thermoelectric Properties of AgSb1–xPbxBiySe2 Achieved via Microwave Smelting Combined with Spark Plasma Sintering.pdf,10.1021/acsami.4c20502,AgSbSe2,AgSb1-xPbxSe2 (x=0.05),AgSb0.95Pb0.05Se2,1,No,Pb,0.05,Sb,,Pb (0.05) @ Sb site,lattice thermal conductivity,0.33,Wm1-K-1,673,K,body text,,
Enhanced Thermoelectric Properties of AgSb1–xPbxBiySe2 Achieved via Microwave Smelting Combined with Spark Plasma Sintering.pdf,10.1021/acsami.4c20502,AgSbSe2,AgSb0.955Pb0.045Bi0.025Se2,AgSb0.955Pb0.045Bi0.025Se2,2,Yes,Pb,0.045,Sb,Bi (0.025) @ unclear,Pb (0.045) @ Sb site; Bi (0.025) @ unclear site,power factor,720,μWK-2 m-1,723,K,body text,,
Enhanced Thermoelectric Properties of AgSb1–xPbxBiySe2 Achieved via Microwave Smelting Combined with Spark Plasma Sintering.pdf,10.1021/acsami.4c20502,AgSbSe2,AgSb0.955Pb0.045Bi0.025Se2,AgSb0.955Pb0.045Bi0.025Se2,2,Yes,Pb,0.045,Sb,Bi (0.025) @ unclear,Pb (0.045) @ Sb site; Bi (0.025) @ unclear site,lattice thermal conductivity,0.36,Wm1-K-1,,,body text,,
Enhanced Thermoelectric Properties of AgSb1–xPbxBiySe2 Achieved via Microwave Smelting Combined with Spark Plasma Sintering.pdf,10.1021/acsami.4c20502,AgSbSe2,AgSb0.955Pb0.045Bi0.025Se2,AgSb0.955Pb0.045Bi0.025Se2,2,Yes,Pb,0.045,Sb,Bi (0.025) @ unclear,Pb (0.045) @ Sb site; Bi (0.025) @ unclear site,ZT,1.23,dimensionless,723,K,body text,,
Enhanced Thermoelectric Properties of AgSb1–xPbxBiySe2 Achieved via Microwave Smelting Combined with Spark Plasma Sintering.pdf,10.1021/acsami.4c20502,AgSbSe2,AgSb0.955Pb0.045Bi0.025Se2,AgSb0.955Pb0.045Bi0.025Se2,2,Yes,Pb,0.045,Sb,Bi (0.025) @ unclear,Pb (0.045) @ Sb site; Bi (0.025) @ unclear site,power factor,731,μWK-2 m-1,723,K,body text,,
Enhanced Thermoelectric Properties of AgSb1–xPbxBiySe2 Achieved via Microwave Smelting Combined with Spark Plasma Sintering.pdf,10.1021/acsami.4c20502,AgSbSe2,AgSb1-xPbxSe2 (x=0),AgSbSe2,0,No,,,,,,electrical conductivity,50,S cm-1,300,K,figure,Figure 2a,Visually estimated from Figure 2a
Enhanced Thermoelectric Properties of AgSb1–xPbxBiySe2 Achieved via Microwave Smelting Combined with Spark Plasma Sintering.pdf,10.1021/acsami.4c20502,AgSbSe2,AgSb1-xPbxSe2 (x=0),AgSbSe2,0,No,,,,,,Seebeck coefficient,200,uV K-1,300,K,figure,Figure 2c,Visually estimated from Figure 2c
Enhanced Thermoelectric Properties of AgSb1–xPbxBiySe2 Achieved via Microwave Smelting Combined with Spark Plasma Sintering.pdf,10.1021/acsami.4c20502,AgSbSe2,AgSb1-xPbxSe2 (x=0),AgSbSe2,0,No,,,,,,power factor,280,uW m-1 K-2,300,K,figure,Figure 2d,Visually estimated from Figure 2d
Enhanced Thermoelectric Properties of AgSb1–xPbxBiySe2 Achieved via Microwave Smelting Combined with Spark Plasma Sintering.pdf,10.1021/acsami.4c20502,AgSbSe2,AgSb1-xPbxSe2 (x=0),AgSbSe2,0,No,,,,,,thermal conductivity,0.54,W m-1 K-1,300,K,figure,Figure 2e,Visually estimated from Figure 2e
Enhanced Thermoelectric Properties of AgSb1–xPbxBiySe2 Achieved via Microwave Smelting Combined with Spark Plasma Sintering.pdf,10.1021/acsami.4c20502,AgSbSe2,AgSb1-xPbxSe2 (x=0),AgSbSe2,0,No,,,,,,lattice thermal conductivity,0.48,W m-1 K-1,300,K,figure,Figure 2f,Visually estimated from Figure 2f
Enhanced Thermoelectric Properties of AgSb1–xPbxBiySe2 Achieved via Microwave Smelting Combined with Spark Plasma Sintering.pdf,10.1021/acsami.4c20502,AgSbSe2,AgSb1-xPbxSe2 (x=0),AgSbSe2,0,No,,,,,,ZT,0.15,dimensionless,300,K,figure,Figure 4,Visually estimated from Figure 4
Enhanced Thermoelectric Properties of AgSb1–xPbxBiySe2 Achieved via Microwave Smelting Combined with Spark Plasma Sintering.pdf,10.1021/acsami.4c20502,AgSbSe2,AgSb1-xPbxSe2 (x=0.05),AgSb0.95Pb0.05Se2,1,No,Pb,x=0.05,Sb,,Pb (x=0.05) @ Sb site,electrical conductivity,105,S cm-1,300,K,figure,Figure 2a,Visually estimated from Figure 2a
Enhanced Thermoelectric Properties of AgSb1–xPbxBiySe2 Achieved via Microwave Smelting Combined with Spark Plasma Sintering.pdf,10.1021/acsami.4c20502,AgSbSe2,AgSb1-xPbxSe2 (x=0.05),AgSb0.95Pb0.05Se2,1,No,Pb,x=0.05,Sb,,Pb (x=0.05) @ Sb site,Seebeck coefficient,180,uV K-1,300,K,figure,Figure 2c,Visually estimated from Figure 2c
Enhanced Thermoelectric Properties of AgSb1–xPbxBiySe2 Achieved via Microwave Smelting Combined with Spark Plasma Sintering.pdf,10.1021/acsami.4c20502,AgSbSe2,AgSb1-xPbxSe2 (x=0.05),AgSb0.95Pb0.05Se2,1,No,Pb,x=0.05,Sb,,Pb (x=0.05) @ Sb site,power factor,350,uW m-1 K-2,300,K,figure,Figure 2d,Visually estimated from Figure 2d
Enhanced Thermoelectric Properties of AgSb1–xPbxBiySe2 Achieved via Microwave Smelting Combined with Spark Plasma Sintering.pdf,10.1021/acsami.4c20502,AgSbSe2,AgSb1-xPbxSe2 (x=0.05),AgSb0.95Pb0.05Se2,1,No,Pb,x=0.05,Sb,,Pb (x=0.05) @ Sb site,thermal conductivity,0.48,W m-1 K-1,300,K,figure,Figure 2e,Visually estimated from Figure 2e
Enhanced Thermoelectric Properties of AgSb1–xPbxBiySe2 Achieved via Microwave Smelting Combined with Spark Plasma Sintering.pdf,10.1021/acsami.4c20502,AgSbSe2,AgSb1-xPbxSe2 (x=0.05),AgSb0.95Pb0.05Se2,1,No,Pb,x=0.05,Sb,,Pb (x=0.05) @ Sb site,lattice thermal conductivity,0.42,W m-1 K-1,300,K,figure,Figure 2f,Visually estimated from Figure 2f
Enhanced Thermoelectric Properties of AgSb1–xPbxBiySe2 Achieved via Microwave Smelting Combined with Spark Plasma Sintering.pdf,10.1021/acsami.4c20502,AgSbSe2,AgSb1-xPbxSe2 (x=0.05),AgSb0.95Pb0.05Se2,1,No,Pb,x=0.05,Sb,,Pb (x=0.05) @ Sb site,ZT,0.20,dimensionless,300,K,figure,Figure 4,Visually estimated from Figure 4
Enhanced Thermoelectric Properties of AgSb1–xPbxBiySe2 Achieved via Microwave Smelting Combined with Spark Plasma Sintering.pdf,10.1021/acsami.4c20502,AgSbSe2,"AgSb1-xPbxBiSe2 (x=0, y=0)",AgSbTe2,0,No,,,,,,Seebeck coefficient,225,uV/K,300,K,figure,Fig. 6c,Visually estimated from Fig. 6c
Enhanced Thermoelectric Properties of AgSb1–xPbxBiySe2 Achieved via Microwave Smelting Combined with Spark Plasma Sintering.pdf,10.1021/acsami.4c20502,AgSbSe2,"AgSb1-xPbxBiSe2 (x=0, y=0)",AgSbTe2,0,No,,,,,,electrical conductivity,55,S/cm,300,K,figure,Fig. 6a,Visually estimated from Fig. 6a
Enhanced Thermoelectric Properties of AgSb1–xPbxBiySe2 Achieved via Microwave Smelting Combined with Spark Plasma Sintering.pdf,10.1021/acsami.4c20502,AgSbSe2,"AgSb1-xPbxBiSe2 (x=0, y=0)",AgSbTe2,0,No,,,,,,power factor,280,uW m^-1 K^-2,300,K,figure,Fig. 6d,Visually estimated from Fig. 6d
Enhanced Thermoelectric Properties of AgSb1–xPbxBiySe2 Achieved via Microwave Smelting Combined with Spark Plasma Sintering.pdf,10.1021/acsami.4c20502,AgSbSe2,"AgSb1-xPbxBiSe2 (x=0, y=0)",AgSbTe2,0,No,,,,,,ZT,0.2,dimensionless,300,K,figure,Fig. 9,Visually estimated from Fig. 9
Enhanced Thermoelectric Properties of AgSb1–xPbxBiySe2 Achieved via Microwave Smelting Combined with Spark Plasma Sintering.pdf,10.1021/acsami.4c20502,AgSbSe2,AgSb0.955Pb0.045Bi0.025Se2,AgSb0.955Pb0.045Bi0.025Se2,2,Yes,Pb,0.045,Sb,Bi (0.025) @ Sb,Pb (0.045) @ Sb site; Bi (0.025) @ Sb site,Seebeck coefficient,165,uV/K,300,K,figure,Fig. 6c,Visually estimated from Fig. 6c
Enhanced Thermoelectric Properties of AgSb1–xPbxBiySe2 Achieved via Microwave Smelting Combined with Spark Plasma Sintering.pdf,10.1021/acsami.4c20502,AgSbSe2,AgSb0.955Pb0.045Bi0.025Se2,AgSb0.955Pb0.045Bi0.025Se2,2,Yes,Pb,0.045,Sb,Bi (0.025) @ Sb,Pb (0.045) @ Sb site; Bi (0.025) @ Sb site,electrical conductivity,150,S/cm,300,K,figure,Fig. 6a,Visually estimated from Fig. 6a
Enhanced Thermoelectric Properties of AgSb1–xPbxBiySe2 Achieved via Microwave Smelting Combined with Spark Plasma Sintering.pdf,10.1021/acsami.4c20502,AgSbSe2,AgSb0.955Pb0.045Bi0.025Se2,AgSb0.955Pb0.045Bi0.025Se2,2,Yes,Pb,0.045,Sb,Bi (0.025) @ Sb,Pb (0.045) @ Sb site; Bi (0.025) @ Sb site,power factor,420,uW m^-1 K^-2,300,K,figure,Fig. 6d,Visually estimated from Fig. 6d
Enhanced Thermoelectric Properties of AgSb1–xPbxBiySe2 Achieved via Microwave Smelting Combined with Spark Plasma Sintering.pdf,10.1021/acsami.4c20502,AgSbSe2,AgSb0.955Pb0.045Bi0.025Se2,AgSb0.955Pb0.045Bi0.025Se2,2,Yes,Pb,0.045,Sb,Bi (0.025) @ Sb,Pb (0.045) @ Sb site; Bi (0.025) @ Sb site,ZT,0.25,dimensionless,300,K,figure,Fig. 9,Visually estimated from Fig. 9
Enhanced thermoelectric composite performance from graphene nanosheets additives in AgSbTe2 matrix.pdf,10.1016/j.ceramint.2022.06.092,AgSbTe2,0 vol% graphene/AgSbTe2,AgSbTe2,0,No,,,,,,electrical conductivity,1.6,10^4 S/m,room temperature,,body text,Page 1,
Enhanced thermoelectric composite performance from graphene nanosheets additives in AgSbTe2 matrix.pdf,10.1016/j.ceramint.2022.06.092,AgSbTe2,0 vol% graphene/AgSbTe2,AgSbTe2,0,No,,,,,,ZT,0.74,dimensionless,500K,,body text,"Page 2, calculated from 1.25/1.69",
Enhanced thermoelectric composite performance from graphene nanosheets additives in AgSbTe2 matrix.pdf,10.1016/j.ceramint.2022.06.092,AgSbTe2,0.6 vol% graphene/AgSbTe2,0.6 vol% graphene/AgSbTe2,1,No,graphene,0.6 vol%,interstitial,,graphene (0.6 vol%) @ interstitial site,,,,,,,,
Enhanced thermoelectric composite performance from graphene nanosheets additives in AgSbTe2 matrix.pdf,10.1016/j.ceramint.2022.06.092,AgSbTe2,0.9 vol% graphene/AgSbTe2,0.9 vol% graphene/AgSbTe2,1,No,graphene,0.9 vol%,interstitial,,graphene (0.9 vol%) @ interstitial site,electrical conductivity,2.5,10^4 S/m,room temperature,,body text,Page 1,
Enhanced thermoelectric composite performance from graphene nanosheets additives in AgSbTe2 matrix.pdf,10.1016/j.ceramint.2022.06.092,AgSbTe2,0.9 vol% graphene/AgSbTe2,0.9 vol% graphene/AgSbTe2,1,No,graphene,0.9 vol%,interstitial,,graphene (0.9 vol%) @ interstitial site,ZT,1.25,dimensionless,500K,,body text,Page 1,
Enhanced thermoelectric composite performance from graphene nanosheets additives in AgSbTe2 matrix.pdf,10.1016/j.ceramint.2022.06.092,AgSbTe2,0.9 vol% graphene/AgSbTe2,0.9 vol% graphene/AgSbTe2,1,No,graphene,0.9 vol%,interstitial,,graphene (0.9 vol%) @ interstitial site,power factor,13,μW cm^-1 K^-2,500K,,body text,Page 6,
Enhanced thermoelectric composite performance from graphene nanosheets additives in AgSbTe2 matrix.pdf,10.1016/j.ceramint.2022.06.092,AgSbTe2,0.9 vol% graphene/AgSbTe2,0.9 vol% graphene/AgSbTe2,1,No,graphene,0.9 vol%,interstitial,,graphene (0.9 vol%) @ interstitial site,lattice thermal conductivity,0.4,Wm^-1K^-1,300K,,body text,Page 6,
Enhanced thermoelectric composite performance from graphene nanosheets additives in AgSbTe2 matrix.pdf,10.1016/j.ceramint.2022.06.092,AgSbTe2,1.2 vol% graphene/AgSbTe2,1.2 vol% graphene/AgSbTe2,1,No,graphene,1.2 vol%,interstitial,,graphene (1.2 vol%) @ interstitial site,,,,,,,,
Enhanced thermoelectric composite performance from graphene nanosheets additives in AgSbTe2 matrix.pdf,10.1016/j.ceramint.2022.06.092,AgSbTe2,0 vol% graphene,AgSbTe2,0,No,,,,,,electrical conductivity,1.5,10^4 S/m,300,K,figure,Fig. 7a,Visually estimated from Fig. 7a
Enhanced thermoelectric composite performance from graphene nanosheets additives in AgSbTe2 matrix.pdf,10.1016/j.ceramint.2022.06.092,AgSbTe2,0 vol% graphene,AgSbTe2,0,No,,,,,,Seebeck coefficient,210,uV/K,300,K,figure,Fig. 7c,Visually estimated from Fig. 7c
Enhanced thermoelectric composite performance from graphene nanosheets additives in AgSbTe2 matrix.pdf,10.1016/j.ceramint.2022.06.092,AgSbTe2,0 vol% graphene,AgSbTe2,0,No,,,,,,power factor,6,uWcm^-1K^-2,300,K,figure,Fig. 7d,Visually estimated from Fig. 7d
Enhanced thermoelectric composite performance from graphene nanosheets additives in AgSbTe2 matrix.pdf,10.1016/j.ceramint.2022.06.092,AgSbTe2,0.6 vol% graphene,AgSbTe2 + 0.6 vol% graphene,1,No,graphene,0.6 vol%,interstitial,,graphene (0.6 vol%) @ interstitial site,electrical conductivity,1.8,10^4 S/m,300,K,figure,Fig. 7a,Visually estimated from Fig. 7a
Enhanced thermoelectric composite performance from graphene nanosheets additives in AgSbTe2 matrix.pdf,10.1016/j.ceramint.2022.06.092,AgSbTe2,0.6 vol% graphene,AgSbTe2 + 0.6 vol% graphene,1,No,graphene,0.6 vol%,interstitial,,graphene (0.6 vol%) @ interstitial site,Seebeck coefficient,185,uV/K,300,K,figure,Fig. 7c,Visually estimated from Fig. 7c
Enhanced thermoelectric composite performance from graphene nanosheets additives in AgSbTe2 matrix.pdf,10.1016/j.ceramint.2022.06.092,AgSbTe2,0.6 vol% graphene,AgSbTe2 + 0.6 vol% graphene,1,No,graphene,0.6 vol%,interstitial,,graphene (0.6 vol%) @ interstitial site,power factor,7,uWcm^-1K^-2,300,K,figure,Fig. 7d,Visually estimated from Fig. 7d
Enhanced thermoelectric composite performance from graphene nanosheets additives in AgSbTe2 matrix.pdf,10.1016/j.ceramint.2022.06.092,AgSbTe2,0.9 vol% graphene,AgSbTe2 + 0.9 vol% graphene,1,No,graphene,0.9 vol%,interstitial,,graphene (0.9 vol%) @ interstitial site,electrical conductivity,2.4,10^4 S/m,300,K,figure,Fig. 7a,Visually estimated from Fig. 7a
Enhanced thermoelectric composite performance from graphene nanosheets additives in AgSbTe2 matrix.pdf,10.1016/j.ceramint.2022.06.092,AgSbTe2,0.9 vol% graphene,AgSbTe2 + 0.9 vol% graphene,1,No,graphene,0.9 vol%,interstitial,,graphene (0.9 vol%) @ interstitial site,Seebeck coefficient,205,uV/K,300,K,figure,Fig. 7c,Visually estimated from Fig. 7c
Enhanced thermoelectric composite performance from graphene nanosheets additives in AgSbTe2 matrix.pdf,10.1016/j.ceramint.2022.06.092,AgSbTe2,0.9 vol% graphene,AgSbTe2 + 0.9 vol% graphene,1,No,graphene,0.9 vol%,interstitial,,graphene (0.9 vol%) @ interstitial site,power factor,8,uWcm^-1K^-2,300,K,figure,Fig. 7d,Visually estimated from Fig. 7d
Enhanced thermoelectric composite performance from graphene nanosheets additives in AgSbTe2 matrix.pdf,10.1016/j.ceramint.2022.06.092,AgSbTe2,1.2 vol% graphene,AgSbTe2 + 1.2 vol% graphene,1,No,graphene,1.2 vol%,interstitial,,graphene (1.2 vol%) @ interstitial site,electrical conductivity,1.9,10^4 S/m,300,K,figure,Fig. 7a,Visually estimated from Fig. 7a
Enhanced thermoelectric composite performance from graphene nanosheets additives in AgSbTe2 matrix.pdf,10.1016/j.ceramint.2022.06.092,AgSbTe2,1.2 vol% graphene,AgSbTe2 + 1.2 vol% graphene,1,No,graphene,1.2 vol%,interstitial,,graphene (1.2 vol%) @ interstitial site,Seebeck coefficient,200,uV/K,300,K,figure,Fig. 7c,Visually estimated from Fig. 7c
