Repository: Harpriyaminhas/AgSbTe2_data_extraction

# AgSbTe2 Thermoelectric Dataset Extraction + Viewer

Pipeline and dataset for doping/thermoelectric-property data extracted from
173 journal-article PDFs on AgSbTe2-family thermoelectrics (Seebeck
coefficient, electrical conductivity, thermal conductivity, lattice thermal
conductivity, power factor, ZT), with dopant/co-dopant/doping-site and DOI
provenance for every data point.

**What's in this repo, and what's deliberately NOT:**
- Included: the extraction pipeline code, the Streamlit viewer app, the
  extracted dataset (CSV/Excel), and per-paper raw extraction JSON.
- **Not included**: the 173 source PDFs, or rendered page images of them.

File: output/AgSbTe2_Thermoelectric_Refined_Data.csv (part 7 of 9)
doi,source_pdf,base_composition,sample_id,full_formula,num_dopants,is_codoped,primary_dopant_element,primary_dopant_ratio,primary_dopant_site,codopant_elements,all_dopants_detail,power_factor,seebeck_coefficient,electrical_conductivity,ZT,temperature
10.1021/acsaem.6c01258,Synergistic Effect of Mg–Se Co-Doping and Post-Annealing on the Thermoelectric Performance of Polycrystalline AgSbTe2.pdf,AgSbTe2,AgSb0.95Mg0.05Te1.85Se0.15 (annealed),AgSb0.95Mg0.05Te1.85Se0.15,2,Yes,Mg,0.05,Sb,Se (0.15) @ Te,Mg (0.05) @ Sb site; Se (0.15) @ Te site,,,,2.15 dimensionless,550 K
10.1021/acsaem.6c01258,Synergistic Effect of Mg–Se Co-Doping and Post-Annealing on the Thermoelectric Performance of Polycrystalline AgSbTe2.pdf,AgSbTe2,AgSb0.95Mg0.05Te1.85Se0.15 (annealed),AgSb0.95Mg0.05Te1.85Se0.15,2,Yes,Mg,0.05,Sb,Se (0.15) @ Te,Mg (0.05) @ Sb site; Se (0.15) @ Te site,19 uW cm^-1 K^-2,,,,610 K
10.1021/acsaem.6c01258,Synergistic Effect of Mg–Se Co-Doping and Post-Annealing on the Thermoelectric Performance of Polycrystalline AgSbTe2.pdf,AgSbTe2,AgSb0.95Mg0.05Te1.85Se0.15 (without annealing),AgSb0.95Mg0.05Te1.85Se0.15,2,Yes,Mg,0.05,Sb,Se (0.15) @ Te,Mg (0.05) @ Sb site; Se (0.15) @ Te site,10 uW cm^-1 K^-2,200 uV K^-1,2.5 10^4 Sm^-1,0.7 dimensionless,300 K
10.1021/acsaem.6c01258,Synergistic Effect of Mg–Se Co-Doping and Post-Annealing on the Thermoelectric Performance of Polycrystalline AgSbTe2.pdf,AgSbTe2,AgSb0.95Mg0.05Te1.85Se0.15 (without annealing),AgSb0.95Mg0.05Te1.85Se0.15,2,Yes,Mg,0.05,Sb,Se (0.15) @ Te,Mg (0.05) @ Sb site; Se (0.15) @ Te site,,210 uV K^-1,2.8 10^4 Sm^-1,,500 K
10.1021/acsaem.6c01258,Synergistic Effect of Mg–Se Co-Doping and Post-Annealing on the Thermoelectric Performance of Polycrystalline AgSbTe2.pdf,AgSbTe2,AgSb0.95Mg0.05Te1.85Se0.15 (without annealing),AgSb0.95Mg0.05Te1.85Se0.15,2,Yes,Mg,0.05,Sb,Se (0.15) @ Te,Mg (0.05) @ Sb site; Se (0.15) @ Te site,,,,1.5 dimensionless,550 K
10.1021/acsaem.6c01258,Synergistic Effect of Mg–Se Co-Doping and Post-Annealing on the Thermoelectric Performance of Polycrystalline AgSbTe2.pdf,AgSbTe2,AgSb0.95Mg0.05Te1.85Se0.15 (without annealing),AgSb0.95Mg0.05Te1.85Se0.15,2,Yes,Mg,0.05,Sb,Se (0.15) @ Te,Mg (0.05) @ Sb site; Se (0.15) @ Te site,14 uW cm^-1 K^-2,,,,560 K
10.1021/acsaem.6c01258,Synergistic Effect of Mg–Se Co-Doping and Post-Annealing on the Thermoelectric Performance of Polycrystalline AgSbTe2.pdf,AgSbTe2,AgSbTe1.85Se0.15,AgSbTe1.85Se0.15,1,No,Se,15 at%,Te,,Se (15 at%) @ Te site,,,3.4 10^4 S m^-1,,300 K
10.1021/acsaem.6c01258,Synergistic Effect of Mg–Se Co-Doping and Post-Annealing on the Thermoelectric Performance of Polycrystalline AgSbTe2.pdf,AgSbTe2,AgSbTe1.85Se0.15,AgSbTe1.85Se0.15,1,No,Se,0.15,Te,,Se (0.15) @ Te site,9 uW cm^-1 K^-2,200 uV K^-1,2.2 10^4 S m^-1,0.4 dimensionless,300 K
10.1021/acsaem.6c01258,Synergistic Effect of Mg–Se Co-Doping and Post-Annealing on the Thermoelectric Performance of Polycrystalline AgSbTe2.pdf,AgSbTe2,AgSbTe1.85Se0.15,AgSbTe1.85Se0.15,1,No,Se,15 at%,Te,,Se (15 at%) @ Te site,,,,1.66 dimensionless,507 K
10.1021/acsaem.6c01258,Synergistic Effect of Mg–Se Co-Doping and Post-Annealing on the Thermoelectric Performance of Polycrystalline AgSbTe2.pdf,AgSbTe2,AgSbTe2,AgSbTe2,0,No,,,,,,2 uW cm^-1 K^-2,150 uV K^-1,0.8 10^4 S m^-1,0.2 dimensionless,300 K
10.1021/acsaem.6c00054,Synergistic Optimization of Thermoelectric Performance in AgSbTe2 via Ag Vacancy and In Doping.pdf,AgSbTe2,Ag0.97Sb0.96In0.04Te2,Ag0.97Sb0.96In0.04Te2,2,Yes,Ag vacancy,x = 0.03,Ag,In (y = 0.04) @ Sb,Ag vacancy (x = 0.03) @ Ag site; In (y = 0.04) @ Sb site,,185 μV K-1,,,300 K
10.1021/acsaem.6c00054,Synergistic Optimization of Thermoelectric Performance in AgSbTe2 via Ag Vacancy and In Doping.pdf,AgSbTe2,Ag0.97Sb0.96In0.04Te2,Ag0.97Sb0.96In0.04Te2,2,Yes,Ag vacancy,x=0.03,Ag,In (y=0.04) @ Sb,Ag vacancy (x=0.03) @ Ag site; In (y=0.04) @ Sb site,,,,0.52 dimensionless,300 K
10.1021/acsaem.6c00054,Synergistic Optimization of Thermoelectric Performance in AgSbTe2 via Ag Vacancy and In Doping.pdf,AgSbTe2,Ag0.97Sb0.96In0.04Te2,Ag0.97Sb0.96In0.04Te2,2,Yes,Ag vacancy,x = 0.03,Ag,In (y = 0.04) @ Sb,Ag vacancy (x = 0.03) @ Ag site; In (y = 0.04) @ Sb site,1.14 mW m-1 K-2,,,1.12 dimensionless,573 K
10.1021/acsaem.6c00054,Synergistic Optimization of Thermoelectric Performance in AgSbTe2 via Ag Vacancy and In Doping.pdf,AgSbTe2,Ag0.97Sb0.96In0.04Te2,Ag0.97Sb0.96In0.04Te2,2,Yes,Ag vacancy,x=0.03,Ag,In (y=0.04) @ Sb,Ag vacancy (x=0.03) @ Ag site; In (y=0.04) @ Sb site,,,,1.12 dimensionless,573 K
10.1021/acsaem.6c00054,Synergistic Optimization of Thermoelectric Performance in AgSbTe2 via Ag Vacancy and In Doping.pdf,AgSbTe2,Ag0.97Sb1-yInyTe2 (y=0.00),Ag0.97SbTe2,1,No,Ag,0.03 deficiency,Ag,,Ag (0.03 deficiency) @ Ag site,,,,0.81 dimensionless,573 K
10.1021/acsaem.6c00054,Synergistic Optimization of Thermoelectric Performance in AgSbTe2 via Ag Vacancy and In Doping.pdf,AgSbTe2,Ag0.97Sb1-yInyTe2 (y=0.01),Ag0.97Sb0.99In0.01Te2,2,Yes,Ag,0.03 deficiency,Ag,In (0.01) @ Sb,Ag (0.03 deficiency) @ Ag site; In (0.01) @ Sb site,,,,0.95 dimensionless,573 K
10.1021/acsaem.6c00054,Synergistic Optimization of Thermoelectric Performance in AgSbTe2 via Ag Vacancy and In Doping.pdf,AgSbTe2,Ag0.97Sb1-yInyTe2 (y=0.02),Ag0.97Sb0.98In0.02Te2,2,Yes,Ag,0.03 deficiency,Ag,In (0.02) @ Sb,Ag (0.03 deficiency) @ Ag site; In (0.02) @ Sb site,,,,1.02 dimensionless,573 K
10.1021/acsaem.6c00054,Synergistic Optimization of Thermoelectric Performance in AgSbTe2 via Ag Vacancy and In Doping.pdf,AgSbTe2,Ag0.97Sb1-yInyTe2 (y=0.03),Ag0.97Sb0.97In0.03Te2,2,Yes,Ag,0.03 deficiency,Ag,In (0.03) @ Sb,Ag (0.03 deficiency) @ Ag site; In (0.03) @ Sb site,,,,1.08 dimensionless,573 K
10.1021/acsaem.6c00054,Synergistic Optimization of Thermoelectric Performance in AgSbTe2 via Ag Vacancy and In Doping.pdf,AgSbTe2,Ag0.97Sb1-yInyTe2 (y=0.04),Ag0.97Sb0.96In0.04Te2,2,Yes,Ag,0.03 deficiency,Ag,In (0.04) @ Sb,Ag (0.03 deficiency) @ Ag site; In (0.04) @ Sb site,,,,1.12 dimensionless,573 K
10.1021/acsaem.6c00054,Synergistic Optimization of Thermoelectric Performance in AgSbTe2 via Ag Vacancy and In Doping.pdf,AgSbTe2,Ag0.97Sb1-yInyTe2 (y=0.05),Ag0.97Sb0.95In0.05Te2,2,Yes,Ag,0.03 deficiency,Ag,In (0.05) @ Sb,Ag (0.03 deficiency) @ Ag site; In (0.05) @ Sb site,,,,1.05 dimensionless,573 K
10.1021/acsaem.6c00054,Synergistic Optimization of Thermoelectric Performance in AgSbTe2 via Ag Vacancy and In Doping.pdf,AgSbTe2,Ag0.97SbTe2,Ag0.97SbTe2,1,No,Ag vacancy,x=0.03,Ag,,Ag vacancy (x=0.03) @ Ag site,,,,0.45 dimensionless,300 K
10.1021/acsaem.6c00054,Synergistic Optimization of Thermoelectric Performance in AgSbTe2 via Ag Vacancy and In Doping.pdf,AgSbTe2,Ag0.97SbTe2,Ag0.97SbTe2,1,No,Ag vacancy,x = 0.03,Ag,,Ag vacancy (x = 0.03) @ Ag site,,150.68 μV K-1,304.38 S cm-1,,303 K
10.1021/acsaem.6c00054,Synergistic Optimization of Thermoelectric Performance in AgSbTe2 via Ag Vacancy and In Doping.pdf,AgSbTe2,Ag0.97SbTe2,Ag0.97SbTe2,1,No,Ag vacancy,x = 0.03,Ag,,Ag vacancy (x = 0.03) @ Ag site,0.99 mW m-1 K-2,,,0.81 dimensionless,573 K
10.1021/acsaem.6c00054,Synergistic Optimization of Thermoelectric Performance in AgSbTe2 via Ag Vacancy and In Doping.pdf,AgSbTe2,Ag0.97SbTe2,Ag0.97SbTe2,1,No,Ag vacancy,x=0.03,Ag,,Ag vacancy (x=0.03) @ Ag site,,,,0.81 dimensionless,573 K
10.1021/acsaem.6c00054,Synergistic Optimization of Thermoelectric Performance in AgSbTe2 via Ag Vacancy and In Doping.pdf,AgSbTe2,Ag1-xSbTe2 (x=0.00),AgSbTe2,1,No,Ag vacancy,x=0.00,Ag,,Ag vacancy (x=0.00) @ Ag site,,,,0.35 dimensionless,300 K
10.1021/acsaem.6c00054,Synergistic Optimization of Thermoelectric Performance in AgSbTe2 via Ag Vacancy and In Doping.pdf,AgSbTe2,Ag1-xSbTe2 (x=0.00),AgSbTe2,1,No,Ag vacancy,x=0.00,Ag,,Ag vacancy (x=0.00) @ Ag site,,,,0.75 dimensionless,573 K
10.1021/acsami.4c12307,Synergistic Suppression of Bipolar Effect and Lattice Thermal Conductivity Leading to High Average Figure of Merit in Bi0.4Sb1.6Te3 Materials through Alloying with AgSbTe2.pdf,Bi0.4Sb1.6Te3 alloyed with AgSbTe2,Bi0.4Sb1.6Te3 - 0.15 wt % AgSbTe2,Bi0.4Sb1.6Te3 - 0.15 wt % AgSbTe2,1,No,Ag,0.15 wt %,multiple sites,,Ag (0.15 wt %) @ multiple sites site,4.91 mW m^-1 K^-2,,14.1 10^4 S m^-1,,303 K
10.1021/acsami.4c12307,Synergistic Suppression of Bipolar Effect and Lattice Thermal Conductivity Leading to High Average Figure of Merit in Bi0.4Sb1.6Te3 Materials through Alloying with AgSbTe2.pdf,Bi0.4Sb1.6Te3 alloyed with AgSbTe2,Bi0.4Sb1.6Te3 - 0.15 wt % AgSbTe2,Bi0.4Sb1.6Te3 - 0.15 wt % AgSbTe2,1,No,Ag,0.15 wt %,multiple sites,,Ag (0.15 wt %) @ multiple sites site,,,,1.35 dimensionless,393 K
10.1021/acsami.4c12307,Synergistic Suppression of Bipolar Effect and Lattice Thermal Conductivity Leading to High Average Figure of Merit in Bi0.4Sb1.6Te3 Materials through Alloying with AgSbTe2.pdf,Bi0.4Sb1.6Te3 alloyed with AgSbTe2,Bi0.4Sb1.6Te3 - 0.15 wt % AgSbTe2,Bi0.4Sb1.6Te3 - 0.15 wt % AgSbTe2,1,No,Ag,0.15 wt %,multiple sites,,Ag (0.15 wt %) @ multiple sites site,,,,1.25 dimensionless,303-483 K
10.1021/acsami.4c12307,Synergistic Suppression of Bipolar Effect and Lattice Thermal Conductivity Leading to High Average Figure of Merit in Bi0.4Sb1.6Te3 Materials through Alloying with AgSbTe2.pdf,Bi0.4Sb1.6Te3 alloyed with AgSbTe2,commercial,Bi0.4Sb1.6Te3,0,No,,,,,,,,,1.0 dimensionless,393 K
10.1021/acsami.4c12307,Synergistic Suppression of Bipolar Effect and Lattice Thermal Conductivity Leading to High Average Figure of Merit in Bi0.4Sb1.6Te3 Materials through Alloying with AgSbTe2.pdf,Bi0.4Sb1.6Te3 alloyed with AgSbTe2,x = 0,Bi0.4Sb1.6Te3,1,No,AgSbTe2,0 wt %,unclear,,AgSbTe2 (0 wt %) @ unclear site,,,,1.12 dimensionless,363 K
10.1021/acsami.4c12307,Synergistic Suppression of Bipolar Effect and Lattice Thermal Conductivity Leading to High Average Figure of Merit in Bi0.4Sb1.6Te3 Materials through Alloying with AgSbTe2.pdf,Bi0.4Sb1.6Te3 alloyed with AgSbTe2,x = 0.10,Bi0.4Sb1.6Te3 - 0.10 wt % AgSbTe2,1,No,AgSbTe2,0.10 wt %,unclear,,AgSbTe2 (0.10 wt %) @ unclear site,,,,1.22 dimensionless,363 K
10.1021/acsami.4c12307,Synergistic Suppression of Bipolar Effect and Lattice Thermal Conductivity Leading to High Average Figure of Merit in Bi0.4Sb1.6Te3 Materials through Alloying with AgSbTe2.pdf,Bi0.4Sb1.6Te3 alloyed with AgSbTe2,x = 0.15,Bi0.4Sb1.6Te3 - 0.15 wt % AgSbTe2,1,No,AgSbTe2,0.15 wt %,unclear,,AgSbTe2 (0.15 wt %) @ unclear site,,,,1.35 dimensionless,393 K
10.1021/acsami.4c12307,Synergistic Suppression of Bipolar Effect and Lattice Thermal Conductivity Leading to High Average Figure of Merit in Bi0.4Sb1.6Te3 Materials through Alloying with AgSbTe2.pdf,Bi0.4Sb1.6Te3 alloyed with AgSbTe2,x = 0.20,Bi0.4Sb1.6Te3 - 0.20 wt % AgSbTe2,1,No,AgSbTe2,0.20 wt %,unclear,,AgSbTe2 (0.20 wt %) @ unclear site,,,,1.20 dimensionless,393 K
10.1021/acsami.4c12307,Synergistic Suppression of Bipolar Effect and Lattice Thermal Conductivity Leading to High Average Figure of Merit in Bi0.4Sb1.6Te3 Materials through Alloying with AgSbTe2.pdf,Bi0.4Sb1.6Te3 alloyed with AgSbTe2,x = 0.25,Bi0.4Sb1.6Te3 - 0.25 wt % AgSbTe2,1,No,AgSbTe2,0.25 wt %,unclear,,AgSbTe2 (0.25 wt %) @ unclear site,,,,1.25 dimensionless,393 K
10.1021/acsami.4c12307,Synergistic Suppression of Bipolar Effect and Lattice Thermal Conductivity Leading to High Average Figure of Merit in Bi0.4Sb1.6Te3 Materials through Alloying with AgSbTe2.pdf,Bi0.4Sb1.6Te3 alloyed with AgSbTe2,x=0,Bi0.4Sb1.6Te3,0,No,,,,,,,,9.3 10^4 S m-1,,303 K
10.1021/acsami.4c12307,Synergistic Suppression of Bipolar Effect and Lattice Thermal Conductivity Leading to High Average Figure of Merit in Bi0.4Sb1.6Te3 Materials through Alloying with AgSbTe2.pdf,Bi0.4Sb1.6Te3 alloyed with AgSbTe2,x=0,Bi0.4Sb1.6Te3,0,No,,,,,,,,,1.2 dimensionless,393 K
10.1021/acsami.4c12307,Synergistic Suppression of Bipolar Effect and Lattice Thermal Conductivity Leading to High Average Figure of Merit in Bi0.4Sb1.6Te3 Materials through Alloying with AgSbTe2.pdf,Bi0.4Sb1.6Te3 alloyed with AgSbTe2,x=0.15,Bi0.4Sb1.6Te3 + 0.15 wt % AgSbTe2,1,No,AgSbTe2,0.15 wt %,unclear,,AgSbTe2 (0.15 wt %) @ unclear site,,,14.1 10^4 S m-1,,303 K
10.1021/acsami.4c12307,Synergistic Suppression of Bipolar Effect and Lattice Thermal Conductivity Leading to High Average Figure of Merit in Bi0.4Sb1.6Te3 Materials through Alloying with AgSbTe2.pdf,Bi0.4Sb1.6Te3 alloyed with AgSbTe2,x=0.15,Bi0.4Sb1.6Te3 + 0.15 wt % AgSbTe2,1,No,AgSbTe2,0.15 wt %,unclear,,AgSbTe2 (0.15 wt %) @ unclear site,,,,1.35 dimensionless,393 K
10.1016/j.jallcom.2019.152463,"Synergistically optimizing charge and phonon transport properties in n-type PbTe via introducing ternary compound AgSb(Se, Te)2.pdf",PbTe,PbTe + 1% AgSbTe2,PbTe + 1% AgSbTe2,1,No,AgSbTe2,1%,unclear,,AgSbTe2 (1%) @ unclear site,,-100 uV/K,1500 Scm-1,,300 K
10.1016/j.jallcom.2019.152463,"Synergistically optimizing charge and phonon transport properties in n-type PbTe via introducing ternary compound AgSb(Se, Te)2.pdf",PbTe,PbTe + 1% AgSbTe2,PbTe + 1% AgSbTe2,1,No,AgSbTe2,1%,unclear,,AgSbTe2 (1%) @ unclear site,16 uWcm-1K-2,,,,600 K
10.1016/j.jallcom.2019.152463,"Synergistically optimizing charge and phonon transport properties in n-type PbTe via introducing ternary compound AgSb(Se, Te)2.pdf",PbTe,PbTe + 1% AgSbTe2,PbTe + 1% AgSbTe2,1,No,AgSbTe2,1%,unclear,,AgSbTe2 (1%) @ unclear site,,,,1.0 dimensionless,700 K
10.1016/j.jallcom.2019.152463,"Synergistically optimizing charge and phonon transport properties in n-type PbTe via introducing ternary compound AgSb(Se, Te)2.pdf",PbTe,PbTe + 2% AgSbSe2,PbTe + 2% AgSbSe2,3,Yes,Ag,2%,unclear,Sb (2%) @ unclear; Se (2%) @ unclear,Ag (2%) @ unclear site; Sb (2%) @ unclear site; Se (2%) @ unclear site,,,,1.3 dimensionless,not reported
10.1016/j.jallcom.2019.152463,"Synergistically optimizing charge and phonon transport properties in n-type PbTe via introducing ternary compound AgSb(Se, Te)2.pdf",PbTe,PbTe + 2% AgSbTe2,PbTe + 2% AgSbTe2,1,No,AgSbTe2,2%,unclear,,AgSbTe2 (2%) @ unclear site,,-125 uV/K,1000 Scm-1,,300 K
10.1016/j.jallcom.2019.152463,"Synergistically optimizing charge and phonon transport properties in n-type PbTe via introducing ternary compound AgSb(Se, Te)2.pdf",PbTe,PbTe + 2% AgSbTe2,PbTe + 2% AgSbTe2,1,No,AgSbTe2,2%,unclear,,AgSbTe2 (2%) @ unclear site,18 uWcm-1K-2,,,,650 K
10.1016/j.jallcom.2019.152463,"Synergistically optimizing charge and phonon transport properties in n-type PbTe via introducing ternary compound AgSb(Se, Te)2.pdf",PbTe,PbTe + 2% AgSbTe2,PbTe + 2% AgSbTe2,1,No,AgSbTe2,2%,unclear,,AgSbTe2 (2%) @ unclear site,,,,1.3 dimensionless,750 K
10.1016/j.jallcom.2019.152463,"Synergistically optimizing charge and phonon transport properties in n-type PbTe via introducing ternary compound AgSb(Se, Te)2.pdf",PbTe,PbTe + 2% AgSbTe2,PbTe + 2% AgSbTe2,3,Yes,Ag,2%,unclear,Sb (2%) @ unclear; Te (2%) @ unclear,Ag (2%) @ unclear site; Sb (2%) @ unclear site; Te (2%) @ unclear site,,,,1.2 dimensionless,not reported
10.1016/j.jallcom.2019.152463,"Synergistically optimizing charge and phonon transport properties in n-type PbTe via introducing ternary compound AgSb(Se, Te)2.pdf",PbTe,PbTe + 3% AgSbTe2,PbTe + 3% AgSbTe2,1,No,AgSbTe2,3%,unclear,,AgSbTe2 (3%) @ unclear site,,-150 uV/K,700 Scm-1,,300 K
10.1016/j.jallcom.2019.152463,"Synergistically optimizing charge and phonon transport properties in n-type PbTe via introducing ternary compound AgSb(Se, Te)2.pdf",PbTe,PbTe + 3% AgSbTe2,PbTe + 3% AgSbTe2,1,No,AgSbTe2,3%,unclear,,AgSbTe2 (3%) @ unclear site,14 uWcm-1K-2,,,,700 K
10.1016/j.jallcom.2019.152463,"Synergistically optimizing charge and phonon transport properties in n-type PbTe via introducing ternary compound AgSb(Se, Te)2.pdf",PbTe,PbTe + 3% AgSbTe2,PbTe + 3% AgSbTe2,1,No,AgSbTe2,3%,unclear,,AgSbTe2 (3%) @ unclear site,,,,1.1 dimensionless,750 K
10.1088/1674-1056/21/10/106101,Synthesis and thermoelectric properties of Mn-doped AgSbTe2 compounds.pdf,Ag0.9Sb1-xMnxTe2.05,Ag0.9Sb1.1-xMnxTe2.05 (x=0.05),Ag0.9Sb1.05Mn0.05Te2.05,1,No,Mn,x=0.05,Sb,,Mn (x=0.05) @ Sb site,7 10^-4 W/m*K^2,180 uV/K,1.2 10^4 S/m,,325 K
10.1088/1674-1056/21/10/106101,Synthesis and thermoelectric properties of Mn-doped AgSbTe2 compounds.pdf,Ag0.9Sb1-xMnxTe2.05,Ag0.9Sb1.1-xMnxTe2.05 (x=0.05),Ag0.9Sb1.05Mn0.05Te2.05,1,No,Mn,x=0.05,Sb,,Mn (x=0.05) @ Sb site,8 10^-4 W/m*K^2,240 uV/K,1.3 10^4 S/m,,475 K
10.1088/1674-1056/21/10/106101,Synthesis and thermoelectric properties of Mn-doped AgSbTe2 compounds.pdf,Ag0.9Sb1-xMnxTe2.05,Ag0.9Sb1.1-xMnxTe2.05 (x=0.05),Ag0.9Sb1.05Mn0.05Te2.05,1,No,Mn,x=0.05,Sb,,Mn (x=0.05) @ Sb site,9 10^-4 W/m*K^2,260 uV/K,1.2 10^4 S/m,,575 K
10.1088/1674-1056/21/10/106101,Synthesis and thermoelectric properties of Mn-doped AgSbTe2 compounds.pdf,Ag0.9Sb1-xMnxTe2.05,Ag0.9Sb1.1-xMnxTe2.05 (x=0.10),Ag0.9Sb1.0Mn0.1Te2.05,1,No,Mn,x=0.10,Sb,,Mn (x=0.10) @ Sb site,11.5 10^-4 W/m*K^2,180 uV/K,3.5 10^4 S/m,,325 K
10.1088/1674-1056/21/10/106101,Synthesis and thermoelectric properties of Mn-doped AgSbTe2 compounds.pdf,Ag0.9Sb1-xMnxTe2.05,Ag0.9Sb1.1-xMnxTe2.05 (x=0.10),Ag0.9Sb1.0Mn0.1Te2.05,1,No,Mn,x=0.10,Sb,,Mn (x=0.10) @ Sb site,13.5 10^-4 W/m*K^2,205 uV/K,2.8 10^4 S/m,,475 K
10.1088/1674-1056/21/10/106101,Synthesis and thermoelectric properties of Mn-doped AgSbTe2 compounds.pdf,Ag0.9Sb1-xMnxTe2.05,Ag0.9Sb1.1-xMnxTe2.05 (x=0.10),Ag0.9Sb1.0Mn0.1Te2.05,1,No,Mn,x=0.10,Sb,,Mn (x=0.10) @ Sb site,11.5 10^-4 W/m*K^2,215 uV/K,2.2 10^4 S/m,,575 K
10.1088/1674-1056/21/10/106101,Synthesis and thermoelectric properties of Mn-doped AgSbTe2 compounds.pdf,Ag0.9Sb1-xMnxTe2.05,Ag0.9Sb1.1-xMnxTe2.05 (x=0.20),Ag0.9Sb0.9Mn0.2Te2.05,1,No,Mn,x=0.20,Sb,,Mn (x=0.20) @ Sb site,7 10^-4 W/m*K^2,180 uV/K,2.2 10^4 S/m,,325 K
10.1088/1674-1056/21/10/106101,Synthesis and thermoelectric properties of Mn-doped AgSbTe2 compounds.pdf,Ag0.9Sb1-xMnxTe2.05,Ag0.9Sb1.1-xMnxTe2.05 (x=0.20),Ag0.9Sb0.9Mn0.2Te2.05,1,No,Mn,x=0.20,Sb,,Mn (x=0.20) @ Sb site,8 10^-4 W/m*K^2,225 uV/K,1.5 10^4 S/m,,475 K
10.1088/1674-1056/21/10/106101,Synthesis and thermoelectric properties of Mn-doped AgSbTe2 compounds.pdf,Ag0.9Sb1-xMnxTe2.05,Ag0.9Sb1.1-xMnxTe2.05 (x=0.20),Ag0.9Sb0.9Mn0.2Te2.05,1,No,Mn,x=0.20,Sb,,Mn (x=0.20) @ Sb site,8 10^-4 W/m*K^2,260 uV/K,1.2 10^4 S/m,,575 K
10.1088/1674-1056/21/10/106101,Synthesis and thermoelectric properties of Mn-doped AgSbTe2 compounds.pdf,Ag0.9Sb1-xMnxTe2.05,x=0.05,Ag0.9Sb0.95Mn0.05Te2.05,1,No,Mn,x=0.05,Sb,,Mn (x=0.05) @ Sb site,,,,0.25 dimensionless,300 K
10.1088/1674-1056/21/10/106101,Synthesis and thermoelectric properties of Mn-doped AgSbTe2 compounds.pdf,Ag0.9Sb1-xMnxTe2.05,x=0.05,Ag0.9Sb0.95Mn0.05Te2.05,1,No,Mn,x=0.05,Sb,,Mn (x=0.05) @ Sb site,,,,0.45 dimensionless,400 K
10.1088/1674-1056/21/10/106101,Synthesis and thermoelectric properties of Mn-doped AgSbTe2 compounds.pdf,Ag0.9Sb1-xMnxTe2.05,x=0.05,Ag0.9Sb0.95Mn0.05Te2.05,1,No,Mn,x=0.05,Sb,,Mn (x=0.05) @ Sb site,,,,0.75 dimensionless,575 K
10.1088/1674-1056/21/10/106101,Synthesis and thermoelectric properties of Mn-doped AgSbTe2 compounds.pdf,Ag0.9Sb1-xMnxTe2.05,x=0.10,Ag0.9Sb0.90Mn0.10Te2.05,1,No,Mn,x=0.10,Sb,,Mn (x=0.10) @ Sb site,,,,0.28 dimensionless,300 K
10.1088/1674-1056/21/10/106101,Synthesis and thermoelectric properties of Mn-doped AgSbTe2 compounds.pdf,Ag0.9Sb1-xMnxTe2.05,x=0.10,Ag0.9Sb0.90Mn0.10Te2.05,1,No,Mn,x=0.10,Sb,,Mn (x=0.10) @ Sb site,,,,0.65 dimensionless,400 K
10.1088/1674-1056/21/10/106101,Synthesis and thermoelectric properties of Mn-doped AgSbTe2 compounds.pdf,Ag0.9Sb1-xMnxTe2.05,x=0.10,Ag0.9Sb1.0Mn0.10Te2.05,1,No,Mn,x=0.10,Sb,,Mn (x=0.10) @ Sb site,1.37 10^-3 W m^-1 K^-2,,,,473 K
10.1088/1674-1056/21/10/106101,Synthesis and thermoelectric properties of Mn-doped AgSbTe2 compounds.pdf,Ag0.9Sb1-xMnxTe2.05,x=0.10,Ag0.9Sb1.0Mn0.10Te2.05,1,No,Mn,x=0.10,Sb,,Mn (x=0.10) @ Sb site,,,,1.2 dimensionless,573 K
10.1088/1674-1056/21/10/106101,Synthesis and thermoelectric properties of Mn-doped AgSbTe2 compounds.pdf,Ag0.9Sb1-xMnxTe2.05,x=0.10,Ag0.9Sb0.90Mn0.10Te2.05,1,No,Mn,x=0.10,Sb,,Mn (x=0.10) @ Sb site,,,,1.2 dimensionless,573 K
10.1088/1674-1056/21/10/106101,Synthesis and thermoelectric properties of Mn-doped AgSbTe2 compounds.pdf,Ag0.9Sb1-xMnxTe2.05,x=0.20,Ag0.9Sb0.80Mn0.20Te2.05,1,No,Mn,x=0.20,Sb,,Mn (x=0.20) @ Sb site,,,,0.22 dimensionless,300 K
10.1088/1674-1056/21/10/106101,Synthesis and thermoelectric properties of Mn-doped AgSbTe2 compounds.pdf,Ag0.9Sb1-xMnxTe2.05,x=0.20,Ag0.9Sb0.80Mn0.20Te2.05,1,No,Mn,x=0.20,Sb,,Mn (x=0.20) @ Sb site,,,,0.35 dimensionless,400 K
10.1088/1674-1056/21/10/106101,Synthesis and thermoelectric properties of Mn-doped AgSbTe2 compounds.pdf,Ag0.9Sb1-xMnxTe2.05,x=0.20,Ag0.9Sb0.80Mn0.20Te2.05,1,No,Mn,x=0.20,Sb,,Mn (x=0.20) @ Sb site,,,,0.58 dimensionless,575 K
10.3390/nano8070474,"Thermodynamic, Structural and Thermoelectric Properties of AgSbTe2 Thick Films Developed by Melt Spinning.pdf",AgSbTe2,SAT-10,AgSbTe2,0,No,,,,,,0.8 mWm^-1K^-2,240 uVK^-1,1.3 10^4 Sm^-1,,300 K
10.3390/nano8070474,"Thermodynamic, Structural and Thermoelectric Properties of AgSbTe2 Thick Films Developed by Melt Spinning.pdf",AgSbTe2,SAT-10,AgSbTe2,0,No,,,,,,1.2 mWm^-1K^-2 | 1.3 mW m-1 K-2,260 uVK^-1,1.8 10^4 Sm^-1,1.40 dimensionless,500 K
10.3390/nano8070474,"Thermodynamic, Structural and Thermoelectric Properties of AgSbTe2 Thick Films Developed by Melt Spinning.pdf",AgSbTe2,SAT-5,AgSbTe2,0,No,,,,,,1.2 mWm^-1K^-2,280 uVK^-1,2.8 10^4 Sm^-1,,300 K
10.3390/nano8070474,"Thermodynamic, Structural and Thermoelectric Properties of AgSbTe2 Thick Films Developed by Melt Spinning.pdf",AgSbTe2,SAT-5,AgSbTe2,0,No,,,,,,0.8 mWm^-1K^-2 | 1.3 mW m-1 K-2,270 uVK^-1,1.2 10^4 Sm^-1,1.40 dimensionless,500 K
10.3390/nano8070474,"Thermodynamic, Structural and Thermoelectric Properties of AgSbTe2 Thick Films Developed by Melt Spinning.pdf",AgSbTe2,SATS-10,AgSbTe2-xSex,1,No,Se,1%,Te,,Se (1%) @ Te site,1.1 mWm^-1K^-2,250 uVK^-1,1.8 10^4 Sm^-1,,300 K
10.3390/nano8070474,"Thermodynamic, Structural and Thermoelectric Properties of AgSbTe2 Thick Films Developed by Melt Spinning.pdf",AgSbTe2,SATS-10,AgSbTe1.98Se0.02,1,No,Se,1%,Te,,Se (1%) @ Te site,1.3 mW m-1 K-2,,,1.35 dimensionless,500 K
10.3390/nano8070474,"Thermodynamic, Structural and Thermoelectric Properties of AgSbTe2 Thick Films Developed by Melt Spinning.pdf",AgSbTe2,SATS-10,AgSbTe2-xSex,1,No,Se,1%,Te,,Se (1%) @ Te site,1.3 mWm^-1K^-2,220 uVK^-1,2.8 10^4 Sm^-1,,500 K
10.1007/s11664-010-1278-1,Thermoelectric Properties of the Pseudobinary Alloy (Ag0.365Sb0.558Te)0.975(GeTe)0.025 Prepared by Spark Plasma Sintering.pdf,AgSbTe2,(Ag0.365Sb0.558Te)0.975(GeTe)0.025,(Ag0.365Sb0.558Te)0.975(GeTe)0.025,2,Yes,Ge,0.025,Sb,Ge (0.025) @ interstitial,Ge (0.025) @ Sb site; Ge (0.025) @ interstitial site,,60 uV K^-1,8 10^4 Ohm^-1 m^-1,0.15 dimensionless,318 K
10.1007/s11664-010-1278-1,Thermoelectric Properties of the Pseudobinary Alloy (Ag0.365Sb0.558Te)0.975(GeTe)0.025 Prepared by Spark Plasma Sintering.pdf,AgSbTe2,(Ag0.365Sb0.558Te)0.975(GeTe)0.025,(Ag0.365Sb0.558Te)0.975(GeTe)0.025,2,Yes,Ge,1.3 at.%,Sb,Ge (remaining Ge atoms) @ interstitial,Ge (1.3 at.%) @ Sb site; Ge (remaining Ge atoms) @ interstitial site,,131 uV K-1,,0.69 dimensionless,551 K
10.1007/s11664-010-1278-1,Thermoelectric Properties of the Pseudobinary Alloy (Ag0.365Sb0.558Te)0.975(GeTe)0.025 Prepared by Spark Plasma Sintering.pdf,AgSbTe2,(Ag0.365Sb0.558Te)0.975(GeTe)0.025,(Ag0.365Sb0.558Te)0.975(GeTe)0.025,2,Yes,Ge,0.025,Sb,Ge (0.025) @ interstitial,Ge (0.025) @ Sb site; Ge (0.025) @ interstitial site,,131 uV K^-1,5 10^4 Ohm^-1 m^-1,0.69 dimensionless,551 K
10.1007/s11664-010-1278-1,Thermoelectric Properties of the Pseudobinary Alloy (Ag0.365Sb0.558Te)0.975(GeTe)0.025 Prepared by Spark Plasma Sintering.pdf,AgSbTe2,GeTe-added (Ag0.365Sb0.558Te)0.975(GeTe)0.025,(Ag0.365Sb0.558Te)0.975(GeTe)0.025,1,No,GeTe,0.025,unclear,,GeTe (0.025) @ unclear site,,,,0.69 dimensionless,551 K
10.1007/s12598-,Thermoelectric properties of (GeTe)1-x[(Ag2Te)0.4(Sb2Te3)0.6]x alloys.pdf,AgSbTe2-family (GeTe-Ag2Te-Sb2Te3 alloys),"(GeTe)1-x[(Ag2Te)0.4(Sb2Te3)0.6]x, x=0.03",(GeTe)0.97(Ag0.8Sb1.2Te3)0.03,2,Yes,Ag,x=0.03,unclear,Sb (x=0.03) @ unclear,Ag (x=0.03) @ unclear site; Sb (x=0.03) @ unclear site,,,,0.4 dimensionless,300 K
10.1007/s12598-,Thermoelectric properties of (GeTe)1-x[(Ag2Te)0.4(Sb2Te3)0.6]x alloys.pdf,AgSbTe2-family (GeTe-Ag2Te-Sb2Te3 alloys),"(GeTe)1-x[(Ag2Te)0.4(Sb2Te3)0.6]x, x=0.03",(GeTe)0.97(Ag0.8Sb1.2Te3)0.03,2,Yes,Ag,x=0.03,unclear,Sb (x=0.03) @ unclear,Ag (x=0.03) @ unclear site; Sb (x=0.03) @ unclear site,,,,1.2 dimensionless,750 K
10.1007/s12598-,Thermoelectric properties of (GeTe)1-x[(Ag2Te)0.4(Sb2Te3)0.6]x alloys.pdf,AgSbTe2-family (GeTe-Ag2Te-Sb2Te3 alloys),"(GeTe)1-x[(Ag2Te)0.4(Sb2Te3)0.6]x, x=0.10",(GeTe)0.9(Ag0.8Sb1.2Te3)0.1,2,Yes,Ag,x=0.10,unclear,Sb (x=0.10) @ unclear,Ag (x=0.10) @ unclear site; Sb (x=0.10) @ unclear site,,,,0.6 dimensionless,300 K
10.1007/s12598-,Thermoelectric properties of (GeTe)1-x[(Ag2Te)0.4(Sb2Te3)0.6]x alloys.pdf,AgSbTe2-family (GeTe-Ag2Te-Sb2Te3 alloys),"(GeTe)1-x[(Ag2Te)0.4(Sb2Te3)0.6]x, x=0.10",(GeTe)0.9(Ag0.8Sb1.2Te3)0.1,2,Yes,Ag,x=0.10,unclear,Sb (x=0.10) @ unclear,Ag (x=0.10) @ unclear site; Sb (x=0.10) @ unclear site,,,,1.6 dimensionless,750 K
10.1007/s12598-,Thermoelectric properties of (GeTe)1-x[(Ag2Te)0.4(Sb2Te3)0.6]x alloys.pdf,AgSbTe2-family (GeTe-Ag2Te-Sb2Te3 alloys),"(GeTe)1-x[(Ag2Te)0.4(Sb2Te3)0.6]x, x=0.20",(GeTe)0.8(Ag0.8Sb1.2Te3)0.2,2,Yes,Ag,x=0.20,unclear,Sb (x=0.20) @ unclear,Ag (x=0.20) @ unclear site; Sb (x=0.20) @ unclear site,,,,0.8 dimensionless,300 K
10.1007/s12598-,Thermoelectric properties of (GeTe)1-x[(Ag2Te)0.4(Sb2Te3)0.6]x alloys.pdf,AgSbTe2-family (GeTe-Ag2Te-Sb2Te3 alloys),"(GeTe)1-x[(Ag2Te)0.4(Sb2Te3)0.6]x, x=0.20",(GeTe)0.8(Ag0.8Sb1.2Te3)0.2,2,Yes,Ag,x=0.20,unclear,Sb (x=0.20) @ unclear,Ag (x=0.20) @ unclear site; Sb (x=0.20) @ unclear site,,,,1.8 dimensionless,750 K
10.1007/s12598-,Thermoelectric properties of (GeTe)1-x[(Ag2Te)0.4(Sb2Te3)0.6]x alloys.pdf,AgSbTe2-family (GeTe-Ag2Te-Sb2Te3 alloys),x = 0,(GeTe)1-x[(Ag2Te)0.4(Sb2Te3)0.6]x where x=0,0,No,,,,,,See Fig. 5c uW/cmK^2,See Fig. 5b uV/K,See Fig. 5a S/cm,See Fig. 6a dimensionless,not reported
10.1007/s12598-,Thermoelectric properties of (GeTe)1-x[(Ag2Te)0.4(Sb2Te3)0.6]x alloys.pdf,AgSbTe2-family (GeTe-Ag2Te-Sb2Te3 alloys),x = 0.03,(GeTe)0.97[(Ag2Te)0.4(Sb2Te3)0.6]0.03,0,No,,,,,,,See Fig. 5b uV/K,,,not reported
10.1007/s12598-,Thermoelectric properties of (GeTe)1-x[(Ag2Te)0.4(Sb2Te3)0.6]x alloys.pdf,AgSbTe2-family (GeTe-Ag2Te-Sb2Te3 alloys),x = 0.10,(GeTe)0.9[(Ag2Te)0.4(Sb2Te3)0.6]0.1,0,No,,,,,,,,,1.8 dimensionless,not reported
10.1007/s12598-,Thermoelectric properties of (GeTe)1-x[(Ag2Te)0.4(Sb2Te3)0.6]x alloys.pdf,AgSbTe2-family (GeTe-Ag2Te-Sb2Te3 alloys),x = 0.20,(GeTe)0.8[(Ag2Te)0.4(Sb2Te3)0.6]0.2,0,No,,,,,,,,,1.8 dimensionless,not reported
10.1063/1.4895062,Thermoelectric properties of AgSbTe2 from first-principles calculations.pdf,AgSbTe2,pure AgSbTe2,AgSbTe2,0,No,,,,,,,100 uV/K,,,200 K
10.1063/1.4895062,Thermoelectric properties of AgSbTe2 from first-principles calculations.pdf,AgSbTe2,pure AgSbTe2,AgSbTe2,0,No,,,,,,,200 uV/K,,,400 K
10.1063/1.4895062,Thermoelectric properties of AgSbTe2 from first-principles calculations.pdf,AgSbTe2,pure AgSbTe2,AgSbTe2,0,No,,,,,,,250 uV/K,,,600 K
10.1016/j.jallcom.2005.08.033,"Thermoelectric properties of p-type (AgSbTe2)x(Pb0.5Sn0.5Te)1 − x (x = 0.05, 0.09, 0.2).pdf",AgSbTe2-PbTe-SnTe,x=0.05,(AgSbTe2)0.05(Pb0.5Sn0.5Te)0.95,2,Yes,Pb,0.95 * 0.5,unclear,Sn (0.95 * 0.5) @ unclear,Pb (0.95 * 0.5) @ unclear site; Sn (0.95 * 0.5) @ unclear site,0.75 mW/mK^2,80 uV/K,1.5e-5 ohm m,0.1 dimensionless,300 K
10.1016/j.jallcom.2005.08.033,"Thermoelectric properties of p-type (AgSbTe2)x(Pb0.5Sn0.5Te)1 − x (x = 0.05, 0.09, 0.2).pdf",AgSbTe2-PbTe-SnTe,x=0.05,(AgSbTe2)0.05(Pb0.5Sn0.5Te)0.95,1,No,Sn,0.5 in Pb0.5Sn0.5Te,multiple sites,,Sn (0.5 in Pb0.5Sn0.5Te) @ multiple sites site,,,,1 dimensionless,700 K
10.1016/j.jallcom.2005.08.033,"Thermoelectric properties of p-type (AgSbTe2)x(Pb0.5Sn0.5Te)1 − x (x = 0.05, 0.09, 0.2).pdf",AgSbTe2-PbTe-SnTe,x=0.09,(AgSbTe2)0.09(Pb0.5Sn0.5Te)0.91,2,Yes,Pb,0.91 * 0.5,unclear,Sn (0.91 * 0.5) @ unclear,Pb (0.91 * 0.5) @ unclear site; Sn (0.91 * 0.5) @ unclear site,0.85 mW/mK^2,100 uV/K,1.8e-5 ohm m,0.2 dimensionless,300 K
10.1016/j.jallcom.2005.08.033,"Thermoelectric properties of p-type (AgSbTe2)x(Pb0.5Sn0.5Te)1 − x (x = 0.05, 0.09, 0.2).pdf",AgSbTe2-PbTe-SnTe,x=0.09,(AgSbTe2)0.09(Pb0.5Sn0.5Te)0.91,1,No,Sn,0.5 in Pb0.5Sn0.5Te,multiple sites,,Sn (0.5 in Pb0.5Sn0.5Te) @ multiple sites site,,,,1 dimensionless,700 K
10.1016/j.jallcom.2005.08.033,"Thermoelectric properties of p-type (AgSbTe2)x(Pb0.5Sn0.5Te)1 − x (x = 0.05, 0.09, 0.2).pdf",AgSbTe2-PbTe-SnTe,x=0.2,(AgSbTe2)0.2(Pb0.5Sn0.5Te)0.8,2,Yes,Pb,0.8 * 0.5,unclear,Sn (0.8 * 0.5) @ unclear,Pb (0.8 * 0.5) @ unclear site; Sn (0.8 * 0.5) @ unclear site,1.0 mW/mK^2,120 uV/K,2.0e-5 ohm m,0.3 dimensionless,300 K
10.1016/j.jallcom.2005.08.033,"Thermoelectric properties of p-type (AgSbTe2)x(Pb0.5Sn0.5Te)1 − x (x = 0.05, 0.09, 0.2).pdf",AgSbTe2-PbTe-SnTe,x=0.2,(AgSbTe2)0.2(Pb0.5Sn0.5Te)0.8,1,No,Sn,0.5 in Pb0.5Sn0.5Te,multiple sites,,Sn (0.5 in Pb0.5Sn0.5Te) @ multiple sites site,,,,1 dimensionless,700 K
10.1038/srep45177,Thin-film metallic glass an effective diffusion barrier for Se-doped AgSbTe2 thermoelectric modules.pdf,AgSbTe2,Ag25Sb25Se5Te45,Ag25Sb25Se5Te45,1,No,Se,5 at.%,unclear,,Se (5 at.%) @ unclear site,,,,1.4 dimensionless,673 K
10.1038/srep45177,Thin-film metallic glass an effective diffusion barrier for Se-doped AgSbTe2 thermoelectric modules.pdf,AgSbTe2,Ag25Sb25Se5Te45,Ag25Sb25Se5Te45,1,No,Se,5 at.%,Te,,Se (5 at.%) @ Te site,,,,1.4 dimensionless,673 K
10.1016/j.jssc.2009.05.024,"Transport and mechanical property evaluation of (AgSbTe)1 x(GeTe)x (x ¼ 0.80, 0.82, 0.85, 0.87, 0.90).pdf",AgSbTe2-GeTe,(AgSbTe2)0.10(GeTe)0.90,(AgSb1.04Te2.32)0.10(GeTe)0.90,0,No,,,,,,,61 mV/K,0.343 mO-cm,,325 K
10.1016/j.jssc.2009.05.024,"Transport and mechanical property evaluation of (AgSbTe)1 x(GeTe)x (x ¼ 0.80, 0.82, 0.85, 0.87, 0.90).pdf",AgSbTe2-GeTe,(AgSbTe2)0.10(GeTe)0.90,(AgSb1.04Te2.32)0.10(GeTe)0.90,0,No,,,,,,,,,0.8 dimensionless,750 K
10.1016/j.jssc.2009.05.024,"Transport and mechanical property evaluation of (AgSbTe)1 x(GeTe)x (x ¼ 0.80, 0.82, 0.85, 0.87, 0.90).pdf",AgSbTe2-GeTe,(AgSbTe2)0.13(GeTe)0.87,(Ag0.75SbTe2.20)0.13(GeTe)0.88,0,No,,,,,,,62 mV/K,0.439 mO-cm,,325 K
10.1016/j.jssc.2009.05.024,"Transport and mechanical property evaluation of (AgSbTe)1 x(GeTe)x (x ¼ 0.80, 0.82, 0.85, 0.87, 0.90).pdf",AgSbTe2-GeTe,(AgSbTe2)0.13(GeTe)0.87,(Ag0.75SbTe2.20)0.13(GeTe)0.88,0,No,,,,,,,,,0.8 dimensionless,750 K
10.1016/j.jssc.2009.05.024,"Transport and mechanical property evaluation of (AgSbTe)1 x(GeTe)x (x ¼ 0.80, 0.82, 0.85, 0.87, 0.90).pdf",AgSbTe2-GeTe,(AgSbTe2)0.15(GeTe)0.85,(Ag0.85Sb1.01Te1.95)0.15(GeTe)0.85,0,No,,,,,,,100 mV/K,0.50 mO-cm,,325 K
10.1016/j.jssc.2009.05.024,"Transport and mechanical property evaluation of (AgSbTe)1 x(GeTe)x (x ¼ 0.80, 0.82, 0.85, 0.87, 0.90).pdf",AgSbTe2-GeTe,(AgSbTe2)0.15(GeTe)0.85,(Ag0.85Sb1.01Te1.95)0.15(GeTe)0.85,0,No,,,,,,,,,1.36 dimensionless,700 K
10.1016/j.jssc.2009.05.024,"Transport and mechanical property evaluation of (AgSbTe)1 x(GeTe)x (x ¼ 0.80, 0.82, 0.85, 0.87, 0.90).pdf",AgSbTe2-GeTe,(AgSbTe2)0.17(GeTe)0.83,(Ag0.84Sb0.99Te2.01)0.17(GeTe)0.83,0,No,,,,,,,73 mV/K,0.630 mO-cm,,325 K
10.1016/j.jssc.2009.05.024,"Transport and mechanical property evaluation of (AgSbTe)1 x(GeTe)x (x ¼ 0.80, 0.82, 0.85, 0.87, 0.90).pdf",AgSbTe2-GeTe,(AgSbTe2)0.17(GeTe)0.83,(Ag0.84Sb0.99Te2.01)0.17(GeTe)0.83,0,No,,,,,,,,,0.8 dimensionless,750 K
10.1016/j.jssc.2009.05.024,"Transport and mechanical property evaluation of (AgSbTe)1 x(GeTe)x (x ¼ 0.80, 0.82, 0.85, 0.87, 0.90).pdf",AgSbTe2-GeTe,(AgSbTe2)0.20(GeTe)0.80,(Ag0.80SbTe1.90)0.20(GeTe)0.80,0,No,,,,,,,80 mV/K,0.561 mO-cm,,325 K
10.1016/j.jssc.2009.05.024,"Transport and mechanical property evaluation of (AgSbTe)1 x(GeTe)x (x ¼ 0.80, 0.82, 0.85, 0.87, 0.90).pdf",AgSbTe2-GeTe,(AgSbTe2)0.20(GeTe)0.80,(Ag0.80SbTe1.90)0.20(GeTe)0.80,0,No,,,,,,,,,1.0 dimensionless,750 K
10.1016/j.jssc.2009.05.024,"Transport and mechanical property evaluation of (AgSbTe)1 x(GeTe)x (x ¼ 0.80, 0.82, 0.85, 0.87, 0.90).pdf",AgSbTe2-GeTe,TAGS-80,(AgSbTe2)0.20(GeTe)0.80,1,No,Ge,0.80,multiple sites,,Ge (0.80) @ multiple sites site,,,,1.36 dimensionless,700 K
10.1016/j.jssc.2009.05.024,"Transport and mechanical property evaluation of (AgSbTe)1 x(GeTe)x (x ¼ 0.80, 0.82, 0.85, 0.87, 0.90).pdf",AgSbTe2-GeTe,TAGS-82,(AgSbTe2)0.17(GeTe)0.83,1,No,Ge,0.83,multiple sites,,Ge (0.83) @ multiple sites site,,,,0.8 dimensionless,750 K
10.1016/j.jssc.2009.05.024,"Transport and mechanical property evaluation of (AgSbTe)1 x(GeTe)x (x ¼ 0.80, 0.82, 0.85, 0.87, 0.90).pdf",AgSbTe2-GeTe,TAGS-85,(AgSbTe2)0.15(GeTe)0.85,1,No,Ge,0.85,multiple sites,,Ge (0.85) @ multiple sites site,,,,1.36 dimensionless,700 K
10.1016/j.jssc.2009.05.024,"Transport and mechanical property evaluation of (AgSbTe)1 x(GeTe)x (x ¼ 0.80, 0.82, 0.85, 0.87, 0.90).pdf",AgSbTe2-GeTe,TAGS-87,(AgSbTe2)0.13(GeTe)0.87,1,No,Ge,0.87,multiple sites,,Ge (0.87) @ multiple sites site,,,,0.8 dimensionless,750 K
10.1016/j.jssc.2009.05.024,"Transport and mechanical property evaluation of (AgSbTe)1 x(GeTe)x (x ¼ 0.80, 0.82, 0.85, 0.87, 0.90).pdf",AgSbTe2-GeTe,TAGS-90,(AgSbTe2)0.10(GeTe)0.90,1,No,Ge,0.90,multiple sites,,Ge (0.90) @ multiple sites site,,,,0.8 dimensionless,750 K
10.1063/10.0014020,Transport properties of (AgSbТe2 )0.7 (PbTe)0.3 thermoelectric compound.pdf,AgSbTe2,(AgSbTe2)0.7(PbTe)0.3,(AgSbTe2)0.7(PbTe)0.3,1,No,Pb,0.3,multiple sites,,Pb (0.3) @ multiple sites site,,200 uV/K,10 Ohm^-1 cm^-1,,100 K
10.1063/10.0014020,Transport properties of (AgSbТe2 )0.7 (PbTe)0.3 thermoelectric compound.pdf,AgSbTe2,(AgSbTe2)0.7(PbTe)0.3,(AgSbTe2)0.7(PbTe)0.3,1,No,Pb,0.3,multiple sites,,Pb (0.3) @ multiple sites site,,250 uV/K,15 Ohm^-1 cm^-1,,200 K
10.1063/10.0014020,Transport properties of (AgSbТe2 )0.7 (PbTe)0.3 thermoelectric compound.pdf,AgSbTe2,(AgSbTe2)0.7(PbTe)0.3,(AgSbTe2)0.7(PbTe)0.3,1,No,Pb,0.3,multiple sites,,Pb (0.3) @ multiple sites site,,300 uV/K,18 Ohm^-1 cm^-1,,300 K
10.1063/10.0014020,Transport properties of (AgSbТe2 )0.7 (PbTe)0.3 thermoelectric compound.pdf,AgSbTe2,(AgSbTe2)0.7(PbTe)0.3,(AgSbTe2)0.7(PbTe)0.3,1,No,Pb,0.3,multiple sites,,Pb (0.3) @ multiple sites site,,400 uV/K,15 Ohm^-1 cm^-1,,400 K
10.1063/10.0014020,Transport properties of (AgSbТe2 )0.7 (PbTe)0.3 thermoelectric compound.pdf,AgSbTe2,(AgSbTe2)0.7(PbTe)0.3,(AgSbTe2)0.7(PbTe)0.3,1,No,Pb,0.3,multiple sites,,Pb (0.3) @ multiple sites site,,300 uV/K,15 Ohm^-1 cm^-1,,500 K
10.1016/j.jallcom.2026.188903,Ultralow lattice thermal conductivity and enhanced thermoelectric performance enabled by CuInSe2 alloying in AgSbTe2.pdf,(AgSbTe2)1-x(CuInSe2)x,x = 0,AgSbTe2,0,No,,,,,,,,134 S cm-1,,300 K
10.1016/j.jallcom.2026.188903,Ultralow lattice thermal conductivity and enhanced thermoelectric performance enabled by CuInSe2 alloying in AgSbTe2.pdf,(AgSbTe2)1-x(CuInSe2)x,x = 0.01,(AgSbTe2)0.99(CuInSe2)0.01,3,Yes,Cu,0.01,Ag,In (0.01) @ Sb; Se (0.02) @ Te,Cu (0.01) @ Ag site; In (0.01) @ Sb site; Se (0.02) @ Te site,,,184 S cm-1 | 222 S cm-1,,300 K
10.1016/j.jallcom.2026.188903,Ultralow lattice thermal conductivity and enhanced thermoelectric performance enabled by CuInSe2 alloying in AgSbTe2.pdf,(AgSbTe2)1-x(CuInSe2)x,x = 0.01,(AgSbTe2)0.99(CuInSe2)0.01,3,Yes,Cu,0.01,Ag,In (0.01) @ Sb; Se (0.02) @ Te,Cu (0.01) @ Ag site; In (0.01) @ Sb site; Se (0.02) @ Te site,,,222 S cm-1,,473 K
10.1016/j.jallcom.2026.188903,Ultralow lattice thermal conductivity and enhanced thermoelectric performance enabled by CuInSe2 alloying in AgSbTe2.pdf,(AgSbTe2)1-x(CuInSe2)x,x = 0.03,Ag0.97Sb0.97Te1.94Cu0.03In0.03Se0.06,3,Yes,Cu,0.03,Ag,In (0.03) @ Sb; Se (0.06) @ Te,Cu (0.03) @ Ag site; In (0.03) @ Sb site; Se (0.06) @ Te site,,,161 S cm-1,,300 K
10.1016/j.jallcom.2026.188903,Ultralow lattice thermal conductivity and enhanced thermoelectric performance enabled by CuInSe2 alloying in AgSbTe2.pdf,(AgSbTe2)1-x(CuInSe2)x,x = 0.03,Ag0.97Sb0.97Te1.94Cu0.03In0.03Se0.06,3,Yes,Cu,0.03,Ag,In (0.03) @ Sb; Se (0.06) @ Te,Cu (0.03) @ Ag site; In (0.03) @ Sb site; Se (0.06) @ Te site,,,,1.54 dimensionless,623 K
10.1016/j.jallcom.2026.188903,Ultralow lattice thermal conductivity and enhanced thermoelectric performance enabled by CuInSe2 alloying in AgSbTe2.pdf,(AgSbTe2)1-x(CuInSe2)x,x = 0.03,Ag0.97Sb0.97Te1.94Cu0.03In0.03Se0.06,3,Yes,Cu,0.03,Ag,In (0.03) @ Sb; Se (0.06) @ Te,Cu (0.03) @ Ag site; In (0.03) @ Sb site; Se (0.06) @ Te site,14.1 10^-4 W m^-1 K^-2,,,,573-623 K
10.1016/j.jallcom.2026.188903,Ultralow lattice thermal conductivity and enhanced thermoelectric performance enabled by CuInSe2 alloying in AgSbTe2.pdf,(AgSbTe2)1-x(CuInSe2)x,x = 0.05,(AgSbTe2)0.95(CuInSe2)0.05,3,Yes,Cu,0.05,Ag,In (0.05) @ Sb; Se (0.10) @ Te,Cu (0.05) @ Ag site; In (0.05) @ Sb site; Se (0.10) @ Te site,,,113 S cm-1,,300 K
10.1016/j.jallcom.2026.188903,Ultralow lattice thermal conductivity and enhanced thermoelectric performance enabled by CuInSe2 alloying in AgSbTe2.pdf,(AgSbTe2)1-x(CuInSe2)x,x=0,AgSbTe2,0,No,,,,,,8 10^-4 W/mK^2,240 µV/K,100 S/cm,0.3 dimensionless,300 K
10.1016/j.jallcom.2026.188903,Ultralow lattice thermal conductivity and enhanced thermoelectric performance enabled by CuInSe2 alloying in AgSbTe2.pdf,(AgSbTe2)1-x(CuInSe2)x,x=0,AgSbTe2,0,No,,,,,,,,180 S/cm,,450 K
10.1016/j.jallcom.2026.188903,Ultralow lattice thermal conductivity and enhanced thermoelectric performance enabled by CuInSe2 alloying in AgSbTe2.pdf,(AgSbTe2)1-x(CuInSe2)x,x=0,AgSbTe2,0,No,,,,,,10 10^-4 W/mK^2,320 µV/K,,0.9 dimensionless,500 K
10.1016/j.jallcom.2026.188903,Ultralow lattice thermal conductivity and enhanced thermoelectric performance enabled by CuInSe2 alloying in AgSbTe2.pdf,(AgSbTe2)1-x(CuInSe2)x,x=0,AgSbTe2,0,No,,,,,,9 10^-4 W/mK^2,260 µV/K,120 S/cm,,600 K
10.1016/j.jallcom.2026.188903,Ultralow lattice thermal conductivity and enhanced thermoelectric performance enabled by CuInSe2 alloying in AgSbTe2.pdf,(AgSbTe2)1-x(CuInSe2)x,x=0,AgSbTe2,0,No,,,,,,,,,1.1 dimensionless,623 K
10.1016/j.jallcom.2026.188903,Ultralow lattice thermal conductivity and enhanced thermoelectric performance enabled by CuInSe2 alloying in AgSbTe2.pdf,(AgSbTe2)1-x(CuInSe2)x,x=0.01,(AgSbTe2)0.99(CuInSe2)0.01,3,Yes,Cu,0.01,unclear,In (0.01) @ unclear; Se (0.01) @ Te,Cu (0.01) @ unclear site; In (0.01) @ unclear site; Se (0.01) @ Te site,10 10^-4 W/mK^2,230 µV/K,140 S/cm,,300 K
10.1016/j.jallcom.2026.188903,Ultralow lattice thermal conductivity and enhanced thermoelectric performance enabled by CuInSe2 alloying in AgSbTe2.pdf,(AgSbTe2)1-x(CuInSe2)x,x=0.01,(AgSbTe2)0.99(CuInSe2)0.01,3,Yes,Cu,x=0.01,Ag,In (x=0.01) @ Sb; Se (x=0.01) @ Te,Cu (x=0.01) @ Ag site; In (x=0.01) @ Sb site; Se (x=0.01) @ Te site,,,,0.4 dimensionless,300 K
10.1016/j.jallcom.2026.188903,Ultralow lattice thermal conductivity and enhanced thermoelectric performance enabled by CuInSe2 alloying in AgSbTe2.pdf,(AgSbTe2)1-x(CuInSe2)x,x=0.01,(AgSbTe2)0.99(CuInSe2)0.01,3,Yes,Cu,0.01,unclear,In (0.01) @ unclear; Se (0.01) @ Te,Cu (0.01) @ unclear site; In (0.01) @ unclear site; Se (0.01) @ Te site,,,180 S/cm,,450 K
10.1016/j.jallcom.2026.188903,Ultralow lattice thermal conductivity and enhanced thermoelectric performance enabled by CuInSe2 alloying in AgSbTe2.pdf,(AgSbTe2)1-x(CuInSe2)x,x=0.01,(AgSbTe2)0.99(CuInSe2)0.01,3,Yes,Cu,0.01,unclear,In (0.01) @ unclear; Se (0.01) @ Te,Cu (0.01) @ unclear site; In (0.01) @ unclear site; Se (0.01) @ Te site,13 10^-4 W/mK^2,260 µV/K,,,500 K
10.1016/j.jallcom.2026.188903,Ultralow lattice thermal conductivity and enhanced thermoelectric performance enabled by CuInSe2 alloying in AgSbTe2.pdf,(AgSbTe2)1-x(CuInSe2)x,x=0.01,(AgSbTe2)0.99(CuInSe2)0.01,3,Yes,Cu,x=0.01,Ag,In (x=0.01) @ Sb; Se (x=0.01) @ Te,Cu (x=0.01) @ Ag site; In (x=0.01) @ Sb site; Se (x=0.01) @ Te site,,,,1.1 dimensionless,500 K
10.1016/j.jallcom.2026.188903,Ultralow lattice thermal conductivity and enhanced thermoelectric performance enabled by CuInSe2 alloying in AgSbTe2.pdf,(AgSbTe2)1-x(CuInSe2)x,x=0.01,(AgSbTe2)0.99(CuInSe2)0.01,3,Yes,Cu,0.01,unclear,In (0.01) @ unclear; Se (0.01) @ Te,Cu (0.01) @ unclear site; In (0.01) @ unclear site; Se (0.01) @ Te site,12 10^-4 W/mK^2,270 µV/K,150 S/cm,,600 K
