Repository: Harpriyaminhas/AgSbTe2_data_extraction

# AgSbTe2 Thermoelectric Dataset Extraction + Viewer

Pipeline and dataset for doping/thermoelectric-property data extracted from
173 journal-article PDFs on AgSbTe2-family thermoelectrics (Seebeck
coefficient, electrical conductivity, thermal conductivity, lattice thermal
conductivity, power factor, ZT), with dopant/co-dopant/doping-site and DOI
provenance for every data point.

**What's in this repo, and what's deliberately NOT:**
- Included: the extraction pipeline code, the Streamlit viewer app, the
  extracted dataset (CSV/Excel), and per-paper raw extraction JSON.
- **Not included**: the 173 source PDFs, or rendered page images of them.

File: output/AgSbTe2_Thermoelectric_Extracted_Data_long.csv (part 8 of 24)
source_pdf,doi,base_composition,sample_id,full_formula,num_dopants,is_codoped,primary_dopant_element,primary_dopant_pct,primary_dopant_site,codopant_elements,all_dopants_detail,property,value,unit,temperature_value,temperature_unit,source_type,source_detail,notes
Enhanced thermoelectric composite performance from graphene nanosheets additives in AgSbTe2 matrix.pdf,10.1016/j.ceramint.2022.06.092,AgSbTe2,1.2 vol% graphene,AgSbTe2 + 1.2 vol% graphene,1,No,graphene,1.2 vol%,interstitial,,graphene (1.2 vol%) @ interstitial site,power factor,7.5,uWcm^-1K^-2,300,K,figure,Fig. 7d,Visually estimated from Fig. 7d
Enhanced thermoelectric composite performance from graphene nanosheets additives in AgSbTe2 matrix.pdf,10.1016/j.ceramint.2022.06.092,AgSbTe2,AgSbTe2,AgSbTe2,0,No,,,,,,thermal conductivity,0.55,Wm^-1K^-1,300,K,figure,Fig. 8a,Visually estimated from Fig. 8a
Enhanced thermoelectric composite performance from graphene nanosheets additives in AgSbTe2 matrix.pdf,10.1016/j.ceramint.2022.06.092,AgSbTe2,AgSbTe2,AgSbTe2,0,No,,,,,,thermal conductivity,0.44,Wm^-1K^-1,500,K,figure,Fig. 8a,Visually estimated from Fig. 8a
Enhanced thermoelectric composite performance from graphene nanosheets additives in AgSbTe2 matrix.pdf,10.1016/j.ceramint.2022.06.092,AgSbTe2,AgSbTe2,AgSbTe2,0,No,,,,,,ZT,0.35,dimensionless,300,K,figure,Fig. 8b,Visually estimated from Fig. 8b
Enhanced thermoelectric composite performance from graphene nanosheets additives in AgSbTe2 matrix.pdf,10.1016/j.ceramint.2022.06.092,AgSbTe2,AgSbTe2,AgSbTe2,0,No,,,,,,ZT,0.85,dimensionless,500,K,figure,Fig. 8b,Visually estimated from Fig. 8b
Enhanced thermoelectric composite performance from graphene nanosheets additives in AgSbTe2 matrix.pdf,10.1016/j.ceramint.2022.06.092,AgSbTe2,0.6 vol% graphene/AgSbTe2,AgSbTe2 + 0.6 vol% graphene,1,No,graphene,0.6 vol%,interstitial,,graphene (0.6 vol%) @ interstitial site,thermal conductivity,0.50,Wm^-1K^-1,300,K,figure,Fig. 8a,Visually estimated from Fig. 8a
Enhanced thermoelectric composite performance from graphene nanosheets additives in AgSbTe2 matrix.pdf,10.1016/j.ceramint.2022.06.092,AgSbTe2,0.6 vol% graphene/AgSbTe2,AgSbTe2 + 0.6 vol% graphene,1,No,graphene,0.6 vol%,interstitial,,graphene (0.6 vol%) @ interstitial site,thermal conductivity,0.42,Wm^-1K^-1,500,K,figure,Fig. 8a,Visually estimated from Fig. 8a
Enhanced thermoelectric composite performance from graphene nanosheets additives in AgSbTe2 matrix.pdf,10.1016/j.ceramint.2022.06.092,AgSbTe2,0.6 vol% graphene/AgSbTe2,AgSbTe2 + 0.6 vol% graphene,1,No,graphene,0.6 vol%,interstitial,,graphene (0.6 vol%) @ interstitial site,ZT,0.40,dimensionless,300,K,figure,Fig. 8b,Visually estimated from Fig. 8b
Enhanced thermoelectric composite performance from graphene nanosheets additives in AgSbTe2 matrix.pdf,10.1016/j.ceramint.2022.06.092,AgSbTe2,0.6 vol% graphene/AgSbTe2,AgSbTe2 + 0.6 vol% graphene,1,No,graphene,0.6 vol%,interstitial,,graphene (0.6 vol%) @ interstitial site,ZT,1.05,dimensionless,500,K,figure,Fig. 8b,Visually estimated from Fig. 8b
Enhanced thermoelectric composite performance from graphene nanosheets additives in AgSbTe2 matrix.pdf,10.1016/j.ceramint.2022.06.092,AgSbTe2,0.9 vol% graphene/AgSbTe2,AgSbTe2 + 0.9 vol% graphene,1,No,graphene,0.9 vol%,interstitial,,graphene (0.9 vol%) @ interstitial site,thermal conductivity,0.48,Wm^-1K^-1,300,K,figure,Fig. 8a,Visually estimated from Fig. 8a
Enhanced thermoelectric composite performance from graphene nanosheets additives in AgSbTe2 matrix.pdf,10.1016/j.ceramint.2022.06.092,AgSbTe2,0.9 vol% graphene/AgSbTe2,AgSbTe2 + 0.9 vol% graphene,1,No,graphene,0.9 vol%,interstitial,,graphene (0.9 vol%) @ interstitial site,thermal conductivity,0.38,Wm^-1K^-1,500,K,figure,Fig. 8a,Visually estimated from Fig. 8a
Enhanced thermoelectric composite performance from graphene nanosheets additives in AgSbTe2 matrix.pdf,10.1016/j.ceramint.2022.06.092,AgSbTe2,0.9 vol% graphene/AgSbTe2,AgSbTe2 + 0.9 vol% graphene,1,No,graphene,0.9 vol%,interstitial,,graphene (0.9 vol%) @ interstitial site,ZT,0.45,dimensionless,300,K,figure,Fig. 8b,Visually estimated from Fig. 8b
Enhanced thermoelectric composite performance from graphene nanosheets additives in AgSbTe2 matrix.pdf,10.1016/j.ceramint.2022.06.092,AgSbTe2,0.9 vol% graphene/AgSbTe2,AgSbTe2 + 0.9 vol% graphene,1,No,graphene,0.9 vol%,interstitial,,graphene (0.9 vol%) @ interstitial site,ZT,1.25,dimensionless,500,K,figure,Fig. 8b,Visually estimated from Fig. 8b
Enhanced thermoelectric composite performance from graphene nanosheets additives in AgSbTe2 matrix.pdf,10.1016/j.ceramint.2022.06.092,AgSbTe2,1.2 vol% graphene/AgSbTe2,AgSbTe2 + 1.2 vol% graphene,1,No,graphene,1.2 vol%,interstitial,,graphene (1.2 vol%) @ interstitial site,thermal conductivity,0.45,Wm^-1K^-1,300,K,figure,Fig. 8a,Visually estimated from Fig. 8a
Enhanced thermoelectric composite performance from graphene nanosheets additives in AgSbTe2 matrix.pdf,10.1016/j.ceramint.2022.06.092,AgSbTe2,1.2 vol% graphene/AgSbTe2,AgSbTe2 + 1.2 vol% graphene,1,No,graphene,1.2 vol%,interstitial,,graphene (1.2 vol%) @ interstitial site,thermal conductivity,0.40,Wm^-1K^-1,500,K,figure,Fig. 8a,Visually estimated from Fig. 8a
Enhanced thermoelectric composite performance from graphene nanosheets additives in AgSbTe2 matrix.pdf,10.1016/j.ceramint.2022.06.092,AgSbTe2,1.2 vol% graphene/AgSbTe2,AgSbTe2 + 1.2 vol% graphene,1,No,graphene,1.2 vol%,interstitial,,graphene (1.2 vol%) @ interstitial site,ZT,0.42,dimensionless,300,K,figure,Fig. 8b,Visually estimated from Fig. 8b
Enhanced thermoelectric composite performance from graphene nanosheets additives in AgSbTe2 matrix.pdf,10.1016/j.ceramint.2022.06.092,AgSbTe2,1.2 vol% graphene/AgSbTe2,AgSbTe2 + 1.2 vol% graphene,1,No,graphene,1.2 vol%,interstitial,,graphene (1.2 vol%) @ interstitial site,ZT,1.15,dimensionless,500,K,figure,Fig. 8b,Visually estimated from Fig. 8b
Enhanced thermoelectric performance and novel nanopores in AgSbTe2 prepared by melt spinning.pdf,10.1016/j.jssc.2010.10.036,AgSbTe2,MS-SPS,AgSbTe2,0,No,,,,,,electrical conductivity,2.0 * 10^4,S m^-1,665,K,body text,Section 3.2,
Enhanced thermoelectric performance and novel nanopores in AgSbTe2 prepared by melt spinning.pdf,10.1016/j.jssc.2010.10.036,AgSbTe2,MS-SPS,AgSbTe2,0,No,,,,,,Seebeck coefficient,285,mV K^-1,390,K,body text,Section 3.2,
Enhanced thermoelectric performance and novel nanopores in AgSbTe2 prepared by melt spinning.pdf,10.1016/j.jssc.2010.10.036,AgSbTe2,MS-SPS,AgSbTe2,0,No,,,,,,power factor,1.3,mW K^-2 m^-1,665,K,body text,Section 3.2,
Enhanced thermoelectric performance and novel nanopores in AgSbTe2 prepared by melt spinning.pdf,10.1016/j.jssc.2010.10.036,AgSbTe2,MS-SPS,AgSbTe2,0,No,,,,,,lattice thermal conductivity,0.42,W m^-1 K^-1,300,K,body text,Section 3.3,
Enhanced thermoelectric performance and novel nanopores in AgSbTe2 prepared by melt spinning.pdf,10.1016/j.jssc.2010.10.036,AgSbTe2,MS-SPS,AgSbTe2,0,No,,,,,,lattice thermal conductivity,0.30,W m^-1 K^-1,570,K,body text,Section 3.3,
Enhanced thermoelectric performance and novel nanopores in AgSbTe2 prepared by melt spinning.pdf,10.1016/j.jssc.2010.10.036,AgSbTe2,MS-SPS,AgSbTe2,0,No,,,,,,ZT,1.65,dimensionless,570,K,body text,Section 3.4,
Enhanced thermoelectric performance and novel nanopores in AgSbTe2 prepared by melt spinning.pdf,10.1016/j.jssc.2010.10.036,AgSbTe2,MS-SPS,AgSbTe2,0,No,,,,,,electrical conductivity,2.0,10^4 S m^-1,665,K,figure,,Visually estimated from Fig. 4a
Enhanced thermoelectric performance and novel nanopores in AgSbTe2 prepared by melt spinning.pdf,10.1016/j.jssc.2010.10.036,AgSbTe2,MS-SPS,AgSbTe2,0,No,,,,,,Seebeck coefficient,285,uV K^-1,390,K,figure,,Visually estimated from Fig. 4b
Enhanced thermoelectric performance and novel nanopores in AgSbTe2 prepared by melt spinning.pdf,10.1016/j.jssc.2010.10.036,AgSbTe2,MS-SPS,AgSbTe2,0,No,,,,,,power factor,1.3,mW K^-2 m^-1,665,K,figure,,Visually estimated from inset of Fig. 4b
Enhanced thermoelectric performance and novel nanopores in AgSbTe2 prepared by melt spinning.pdf,10.1016/j.jssc.2010.10.036,AgSbTe2,MS-SPS,AgSbTe2,0,No,,,,,,lattice thermal conductivity,0.30,W m^-1 K^-1,570,K,figure,,Visually estimated from inset of Fig. 5a
Enhanced thermoelectric performance and novel nanopores in AgSbTe2 prepared by melt spinning.pdf,10.1016/j.jssc.2010.10.036,AgSbTe2,MS-SPS,AgSbTe2,0,No,,,,,,ZT,1.65,dimensionless,570,K,figure,,Visually estimated from Fig. 5b
Enhanced thermoelectric performance in AgSbTe2 with extremely low thermal conductivity via grain boundary defects.pdf,10.1063/5.0255308,AgSbTe2,AgSb1-xFexTe2.01 (x=0),AgSbTe2.01,0,No,,,,,,electrical conductivity,91,S/cm,523,K,body text,Page 4,
Enhanced thermoelectric performance in AgSbTe2 with extremely low thermal conductivity via grain boundary defects.pdf,10.1063/5.0255308,AgSbTe2,AgSb1-xFexTe2.01 (x=0),AgSbTe2.01,0,No,,,,,,power factor,8.5,uW cm-1 K-2,323,K,body text,Page 4,
Enhanced thermoelectric performance in AgSbTe2 with extremely low thermal conductivity via grain boundary defects.pdf,10.1063/5.0255308,AgSbTe2,AgSb1-xFexTe2.01 (x=0.01),AgSb0.99Fe0.01Te2.01,1,No,Fe,x=0.01,Sb,,Fe (x=0.01) @ Sb site,Seebeck coefficient,285,uV/K,300,K,body text,Page 6,
Enhanced thermoelectric performance in AgSbTe2 with extremely low thermal conductivity via grain boundary defects.pdf,10.1063/5.0255308,AgSbTe2,AgSb1-xFexTe2.01 (x=0.03),AgSb0.97Fe0.03Te2.01,1,No,Fe,x=0.03,Sb,,Fe (x=0.03) @ Sb site,electrical conductivity,264,S/cm,523,K,body text,Page 4,
Enhanced thermoelectric performance in AgSbTe2 with extremely low thermal conductivity via grain boundary defects.pdf,10.1063/5.0255308,AgSbTe2,AgSb1-xFexTe2.01 (x=0.03),AgSb0.97Fe0.03Te2.01,1,No,Fe,x=0.03,Sb,,Fe (x=0.03) @ Sb site,power factor,12.0,uW cm-1 K-2,323,K,body text,Page 4,
Enhanced thermoelectric performance in AgSbTe2 with extremely low thermal conductivity via grain boundary defects.pdf,10.1063/5.0255308,AgSbTe2,AgSb1-xFexTe2.01 (x=0.03),AgSb0.97Fe0.03Te2.01,1,No,Fe,x=0.03,Sb,,Fe (x=0.03) @ Sb site,power factor,16.5,uW cm-1 K-2,523,K,body text,Page 4,
Enhanced thermoelectric performance in AgSbTe2 with extremely low thermal conductivity via grain boundary defects.pdf,10.1063/5.0255308,AgSbTe2,AgSb1-xFexTe2.01 (x=0.03),AgSb0.97Fe0.03Te2.01,1,No,Fe,x=0.03,Sb,,Fe (x=0.03) @ Sb site,lattice thermal conductivity,0.30,W/mK,523,K,body text,Page 6,
Enhanced thermoelectric performance in AgSbTe2 with extremely low thermal conductivity via grain boundary defects.pdf,10.1063/5.0255308,AgSbTe2,AgSb1-xFexTe2.01 (x=0.03),AgSb0.97Fe0.03Te2.01,1,No,Fe,x=0.03,Sb,,Fe (x=0.03) @ Sb site,ZT,1.8,dimensionless,623,K,body text,"Page 2, Page 6",
Enhanced thermoelectric performance in AgSbTe2 with extremely low thermal conductivity via grain boundary defects.pdf,10.1063/5.0255308,AgSbTe2,AgSb1-xFe_xTe2.01 (x=0),AgSbTe2.01,1,No,Fe,0,unclear,,Fe (0) @ unclear site,electrical conductivity,100,S/cm,323,K,figure,,Visually estimated from Fig. 1(a)
Enhanced thermoelectric performance in AgSbTe2 with extremely low thermal conductivity via grain boundary defects.pdf,10.1063/5.0255308,AgSbTe2,AgSb1-xFe_xTe2.01 (x=0),AgSbTe2.01,1,No,Fe,0,unclear,,Fe (0) @ unclear site,electrical conductivity,150,S/cm,623,K,figure,,Visually estimated from Fig. 1(a)
Enhanced thermoelectric performance in AgSbTe2 with extremely low thermal conductivity via grain boundary defects.pdf,10.1063/5.0255308,AgSbTe2,AgSb1-xFe_xTe2.01 (x=0),AgSbTe2.01,1,No,Fe,0,unclear,,Fe (0) @ unclear site,Seebeck coefficient,280,uV/K,323,K,figure,,Visually estimated from Fig. 1(b)
Enhanced thermoelectric performance in AgSbTe2 with extremely low thermal conductivity via grain boundary defects.pdf,10.1063/5.0255308,AgSbTe2,AgSb1-xFe_xTe2.01 (x=0),AgSbTe2.01,1,No,Fe,0,unclear,,Fe (0) @ unclear site,Seebeck coefficient,240,uV/K,623,K,figure,,Visually estimated from Fig. 1(b)
Enhanced thermoelectric performance in AgSbTe2 with extremely low thermal conductivity via grain boundary defects.pdf,10.1063/5.0255308,AgSbTe2,AgSb1-xFe_xTe2.01 (x=0),AgSbTe2.01,1,No,Fe,0,unclear,,Fe (0) @ unclear site,power factor,8,uW cm^-1 K^-2,323,K,figure,,Visually estimated from Fig. 1(c)
Enhanced thermoelectric performance in AgSbTe2 with extremely low thermal conductivity via grain boundary defects.pdf,10.1063/5.0255308,AgSbTe2,AgSb1-xFe_xTe2.01 (x=0),AgSbTe2.01,1,No,Fe,0,unclear,,Fe (0) @ unclear site,power factor,10,uW cm^-1 K^-2,623,K,figure,,Visually estimated from Fig. 1(c)
Enhanced thermoelectric performance in AgSbTe2 with extremely low thermal conductivity via grain boundary defects.pdf,10.1063/5.0255308,AgSbTe2,AgSb1-xFe_xTe2.01 (x=0.01),AgSb0.99Fe0.01Te2.01,1,No,Fe,0.01,Sb,,Fe (0.01) @ Sb site,electrical conductivity,120,S/cm,323,K,figure,,Visually estimated from Fig. 1(a)
Enhanced thermoelectric performance in AgSbTe2 with extremely low thermal conductivity via grain boundary defects.pdf,10.1063/5.0255308,AgSbTe2,AgSb1-xFe_xTe2.01 (x=0.01),AgSb0.99Fe0.01Te2.01,1,No,Fe,0.01,Sb,,Fe (0.01) @ Sb site,electrical conductivity,200,S/cm,623,K,figure,,Visually estimated from Fig. 1(a)
Enhanced thermoelectric performance in AgSbTe2 with extremely low thermal conductivity via grain boundary defects.pdf,10.1063/5.0255308,AgSbTe2,AgSb1-xFe_xTe2.01 (x=0.01),AgSb0.99Fe0.01Te2.01,1,No,Fe,0.01,Sb,,Fe (0.01) @ Sb site,Seebeck coefficient,290,uV/K,323,K,figure,,Visually estimated from Fig. 1(b)
Enhanced thermoelectric performance in AgSbTe2 with extremely low thermal conductivity via grain boundary defects.pdf,10.1063/5.0255308,AgSbTe2,AgSb1-xFe_xTe2.01 (x=0.01),AgSb0.99Fe0.01Te2.01,1,No,Fe,0.01,Sb,,Fe (0.01) @ Sb site,Seebeck coefficient,260,uV/K,623,K,figure,,Visually estimated from Fig. 1(b)
Enhanced thermoelectric performance in AgSbTe2 with extremely low thermal conductivity via grain boundary defects.pdf,10.1063/5.0255308,AgSbTe2,AgSb1-xFe_xTe2.01 (x=0.01),AgSb0.99Fe0.01Te2.01,1,No,Fe,0.01,Sb,,Fe (0.01) @ Sb site,power factor,10,uW cm^-1 K^-2,323,K,figure,,Visually estimated from Fig. 1(c)
Enhanced thermoelectric performance in AgSbTe2 with extremely low thermal conductivity via grain boundary defects.pdf,10.1063/5.0255308,AgSbTe2,AgSb1-xFe_xTe2.01 (x=0.01),AgSb0.99Fe0.01Te2.01,1,No,Fe,0.01,Sb,,Fe (0.01) @ Sb site,power factor,14,uW cm^-1 K^-2,623,K,figure,,Visually estimated from Fig. 1(c)
Enhanced thermoelectric performance in AgSbTe2 with extremely low thermal conductivity via grain boundary defects.pdf,10.1063/5.0255308,AgSbTe2,AgSb1-xFe_xTe2.01 (x=0.03),AgSb0.97Fe0.03Te2.01,1,No,Fe,0.03,Sb,,Fe (0.03) @ Sb site,electrical conductivity,150,S/cm,323,K,figure,,Visually estimated from Fig. 1(a)
Enhanced thermoelectric performance in AgSbTe2 with extremely low thermal conductivity via grain boundary defects.pdf,10.1063/5.0255308,AgSbTe2,AgSb1-xFe_xTe2.01 (x=0.03),AgSb0.97Fe0.03Te2.01,1,No,Fe,0.03,Sb,,Fe (0.03) @ Sb site,electrical conductivity,250,S/cm,623,K,figure,,Visually estimated from Fig. 1(a)
Enhanced thermoelectric performance in AgSbTe2 with extremely low thermal conductivity via grain boundary defects.pdf,10.1063/5.0255308,AgSbTe2,AgSb1-xFe_xTe2.01 (x=0.03),AgSb0.97Fe0.03Te2.01,1,No,Fe,0.03,Sb,,Fe (0.03) @ Sb site,Seebeck coefficient,280,uV/K,323,K,figure,,Visually estimated from Fig. 1(b)
Enhanced thermoelectric performance in AgSbTe2 with extremely low thermal conductivity via grain boundary defects.pdf,10.1063/5.0255308,AgSbTe2,AgSb1-xFe_xTe2.01 (x=0.03),AgSb0.97Fe0.03Te2.01,1,No,Fe,0.03,Sb,,Fe (0.03) @ Sb site,Seebeck coefficient,270,uV/K,623,K,figure,,Visually estimated from Fig. 1(b)
Enhanced thermoelectric performance in AgSbTe2 with extremely low thermal conductivity via grain boundary defects.pdf,10.1063/5.0255308,AgSbTe2,AgSb1-xFe_xTe2.01 (x=0.03),AgSb0.97Fe0.03Te2.01,1,No,Fe,0.03,Sb,,Fe (0.03) @ Sb site,power factor,12,uW cm^-1 K^-2,323,K,figure,,Visually estimated from Fig. 1(c)
Enhanced thermoelectric performance in AgSbTe2 with extremely low thermal conductivity via grain boundary defects.pdf,10.1063/5.0255308,AgSbTe2,AgSb1-xFe_xTe2.01 (x=0.03),AgSb0.97Fe0.03Te2.01,1,No,Fe,0.03,Sb,,Fe (0.03) @ Sb site,power factor,16,uW cm^-1 K^-2,623,K,figure,,Visually estimated from Fig. 1(c)
Enhanced thermoelectric performance in AgSbTe2 with extremely low thermal conductivity via grain boundary defects.pdf,10.1063/5.0255308,AgSbTe2,AgSb1-xFe_xTe2.01 (x=0.03),AgSb0.97Fe0.03Te2.01,1,No,Fe,0.03,Sb,,Fe (0.03) @ Sb site,ZT,1.8,dimensionless,623,K,body text,,Peak ZT value
Enhanced thermoelectric performance in AgSbTe2 with extremely low thermal conductivity via grain boundary defects.pdf,10.1063/5.0255308,AgSbTe2,AgSb0.97Fe0.03Te2.01,AgSb0.97Fe0.03Te2.01,1,No,Fe,0.03,Sb,,Fe (0.03) @ Sb site,ZT,1.8,dimensionless,623,K,body text,,Peak zT value reported in text.
Enhanced thermoelectric performance in Bi-doped p-type AgSbTe2 compounds.pdf,10.1063/1.4828478,AgSbTe2,AgSbTe2,AgSbTe2,0,No,,,,,,Seebeck coefficient,164,uVK-1,300,K,Table 1,,
Enhanced thermoelectric performance in Bi-doped p-type AgSbTe2 compounds.pdf,10.1063/1.4828478,AgSbTe2,AgSbTe2,AgSbTe2,0,No,,,,,,electrical conductivity,3.6,10^4 Sm-1,300,K,Table 1,,
Enhanced thermoelectric performance in Bi-doped p-type AgSbTe2 compounds.pdf,10.1063/1.4828478,AgSbTe2,AgBi0.03Sb0.97Te2,AgBi0.03Sb0.97Te2,1,No,Bi,0.03,Sb,,Bi (0.03) @ Sb site,Seebeck coefficient,244,uVK-1,300,K,Table 1,,
Enhanced thermoelectric performance in Bi-doped p-type AgSbTe2 compounds.pdf,10.1063/1.4828478,AgSbTe2,AgBi0.03Sb0.97Te2,AgBi0.03Sb0.97Te2,1,No,Bi,0.03,Sb,,Bi (0.03) @ Sb site,electrical conductivity,1.10,10^4 Sm-1,300,K,Table 1,,
Enhanced thermoelectric performance in Bi-doped p-type AgSbTe2 compounds.pdf,10.1063/1.4828478,AgSbTe2,AgBi0.05Sb0.95Te2,AgBi0.05Sb0.95Te2,1,No,Bi,0.05,Sb,,Bi (0.05) @ Sb site,Seebeck coefficient,201,uVK-1,300,K,Table 1,,
Enhanced thermoelectric performance in Bi-doped p-type AgSbTe2 compounds.pdf,10.1063/1.4828478,AgSbTe2,AgBi0.05Sb0.95Te2,AgBi0.05Sb0.95Te2,1,No,Bi,0.05,Sb,,Bi (0.05) @ Sb site,electrical conductivity,2.02,10^4 Sm-1,300,K,Table 1,,
Enhanced thermoelectric performance in Bi-doped p-type AgSbTe2 compounds.pdf,10.1063/1.4828478,AgSbTe2,AgBi0.05Sb0.95Te2,AgBi0.05Sb0.95Te2,1,No,Bi,0.05,Sb,,Bi (0.05) @ Sb site,ZT,1.04,dimensionless,570,K,body text,,uncertainty 0.08
Enhanced thermoelectric performance in Bi-doped p-type AgSbTe2 compounds.pdf,10.1063/1.4828478,AgSbTe2,AgBi0.05Sb0.95Te2,AgBi0.05Sb0.95Te2,1,No,Bi,0.05,Sb,,Bi (0.05) @ Sb site,thermal conductivity,0.48,Wm-1K-1,510,K,body text,,
Enhanced thermoelectric performance in Bi-doped p-type AgSbTe2 compounds.pdf,10.1063/1.4828478,AgSbTe2,AgBi0.05Sb0.95Te2,AgBi0.05Sb0.95Te2,1,No,Bi,0.05,Sb,,Bi (0.05) @ Sb site,lattice thermal conductivity,0.38,Wm-1K-1,510,K,body text,,
Enhanced thermoelectric performance in Bi-doped p-type AgSbTe2 compounds.pdf,10.1063/1.4828478,AgSbTe2,AgBi0.07Sb0.93Te2,AgBi0.07Sb0.93Te2,1,No,Bi,0.07,Sb,,Bi (0.07) @ Sb site,Seebeck coefficient,222,uVK-1,300,K,Table 1,,
Enhanced thermoelectric performance in Bi-doped p-type AgSbTe2 compounds.pdf,10.1063/1.4828478,AgSbTe2,AgBi0.07Sb0.93Te2,AgBi0.07Sb0.93Te2,1,No,Bi,0.07,Sb,,Bi (0.07) @ Sb site,electrical conductivity,1.26,10^4 Sm-1,300,K,Table 1,,
Enhanced thermoelectric performance in Bi-doped p-type AgSbTe2 compounds.pdf,10.1063/1.4828478,AgSbTe2,AgBi0.1Sb0.9Te2,AgBi0.1Sb0.9Te2,1,No,Bi,0.1,Sb,,Bi (0.1) @ Sb site,Seebeck coefficient,172,uVK-1,300,K,Table 1,,
Enhanced thermoelectric performance in Bi-doped p-type AgSbTe2 compounds.pdf,10.1063/1.4828478,AgSbTe2,AgBi0.1Sb0.9Te2,AgBi0.1Sb0.9Te2,1,No,Bi,0.1,Sb,,Bi (0.1) @ Sb site,electrical conductivity,0.85,10^4 Sm-1,300,K,Table 1,,
Enhanced thermoelectric performance in Bi-doped p-type AgSbTe2 compounds.pdf,10.1063/1.4828478,AgSbTe2,"Ag(Sb1-xBix)Te2, x=0",AgSbTe2,1,No,Bi,0,Sb,,Bi (0) @ Sb site,electrical conductivity,3.6,10^4 Sm^-1,300,K,table,Table I,
Enhanced thermoelectric performance in Bi-doped p-type AgSbTe2 compounds.pdf,10.1063/1.4828478,AgSbTe2,"Ag(Sb1-xBix)Te2, x=0",AgSbTe2,1,No,Bi,0,Sb,,Bi (0) @ Sb site,Seebeck coefficient,164,uVK^-1,300,K,table,Table I,
Enhanced thermoelectric performance in Bi-doped p-type AgSbTe2 compounds.pdf,10.1063/1.4828478,AgSbTe2,"Ag(Sb1-xBix)Te2, x=0",AgSbTe2,1,No,Bi,0,Sb,,Bi (0) @ Sb site,ZT,0.9,dimensionless,570,K,figure,Fig. 5,Visually estimated from Fig. 5
Enhanced thermoelectric performance in Bi-doped p-type AgSbTe2 compounds.pdf,10.1063/1.4828478,AgSbTe2,"Ag(Sb1-xBix)Te2, x=0.03",AgBi0.03Sb0.97Te2,1,No,Bi,0.03,Sb,,Bi (0.03) @ Sb site,electrical conductivity,1.10,10^4 Sm^-1,300,K,table,Table I,
Enhanced thermoelectric performance in Bi-doped p-type AgSbTe2 compounds.pdf,10.1063/1.4828478,AgSbTe2,"Ag(Sb1-xBix)Te2, x=0.03",AgBi0.03Sb0.97Te2,1,No,Bi,0.03,Sb,,Bi (0.03) @ Sb site,Seebeck coefficient,244,uVK^-1,300,K,table,Table I,
Enhanced thermoelectric performance in Bi-doped p-type AgSbTe2 compounds.pdf,10.1063/1.4828478,AgSbTe2,"Ag(Sb1-xBix)Te2, x=0.03",AgBi0.03Sb0.97Te2,1,No,Bi,0.03,Sb,,Bi (0.03) @ Sb site,ZT,0.6,dimensionless,570,K,figure,Fig. 5,Visually estimated from Fig. 5
Enhanced thermoelectric performance in Bi-doped p-type AgSbTe2 compounds.pdf,10.1063/1.4828478,AgSbTe2,"Ag(Sb1-xBix)Te2, x=0.05",AgBi0.05Sb0.95Te2,1,No,Bi,0.05,Sb,,Bi (0.05) @ Sb site,electrical conductivity,2.02,10^4 Sm^-1,300,K,table,Table I,
Enhanced thermoelectric performance in Bi-doped p-type AgSbTe2 compounds.pdf,10.1063/1.4828478,AgSbTe2,"Ag(Sb1-xBix)Te2, x=0.05",AgBi0.05Sb0.95Te2,1,No,Bi,0.05,Sb,,Bi (0.05) @ Sb site,Seebeck coefficient,201,uVK^-1,300,K,table,Table I,
Enhanced thermoelectric performance in Bi-doped p-type AgSbTe2 compounds.pdf,10.1063/1.4828478,AgSbTe2,"Ag(Sb1-xBix)Te2, x=0.05",AgBi0.05Sb0.95Te2,1,No,Bi,0.05,Sb,,Bi (0.05) @ Sb site,ZT,1.04,dimensionless,570,K,body text,"Page 163712-1, 163712-4",Value reported as 1.04 +/- 0.08 at 570 K
Enhanced thermoelectric performance in Bi-doped p-type AgSbTe2 compounds.pdf,10.1063/1.4828478,AgSbTe2,"Ag(Sb1-xBix)Te2, x=0.07",AgBi0.07Sb0.93Te2,1,No,Bi,0.07,Sb,,Bi (0.07) @ Sb site,electrical conductivity,1.26,10^4 Sm^-1,300,K,table,Table I,
Enhanced thermoelectric performance in Bi-doped p-type AgSbTe2 compounds.pdf,10.1063/1.4828478,AgSbTe2,"Ag(Sb1-xBix)Te2, x=0.07",AgBi0.07Sb0.93Te2,1,No,Bi,0.07,Sb,,Bi (0.07) @ Sb site,Seebeck coefficient,222,uVK^-1,300,K,table,Table I,
Enhanced thermoelectric performance in Bi-doped p-type AgSbTe2 compounds.pdf,10.1063/1.4828478,AgSbTe2,"Ag(Sb1-xBix)Te2, x=0.07",AgBi0.07Sb0.93Te2,1,No,Bi,0.07,Sb,,Bi (0.07) @ Sb site,ZT,0.75,dimensionless,570,K,figure,Fig. 5,Visually estimated from Fig. 5
Enhanced thermoelectric performance in Bi-doped p-type AgSbTe2 compounds.pdf,10.1063/1.4828478,AgSbTe2,"Ag(Sb1-xBix)Te2, x=0.1",AgBi0.1Sb0.9Te2,1,No,Bi,0.1,Sb,,Bi (0.1) @ Sb site,electrical conductivity,0.85,10^4 Sm^-1,300,K,table,Table I,
Enhanced thermoelectric performance in Bi-doped p-type AgSbTe2 compounds.pdf,10.1063/1.4828478,AgSbTe2,"Ag(Sb1-xBix)Te2, x=0.1",AgBi0.1Sb0.9Te2,1,No,Bi,0.1,Sb,,Bi (0.1) @ Sb site,Seebeck coefficient,172,uVK^-1,300,K,table,Table I,
Enhanced thermoelectric performance in Bi-doped p-type AgSbTe2 compounds.pdf,10.1063/1.4828478,AgSbTe2,"Ag(Sb1-xBix)Te2, x=0.1",AgBi0.1Sb0.9Te2,1,No,Bi,0.1,Sb,,Bi (0.1) @ Sb site,ZT,0.5,dimensionless,570,K,figure,Fig. 5,Visually estimated from Fig. 5
Enhanced thermoelectric performance in Na-doped p-type nonstoichiometric AgSbTe2 compound.pdf,10.1016/j.jallcom.2010.10.131,AgSbTe2,AgSbTe2,AgSbTe2,0,No,,,,,,ZT,1.15,dimensionless,650,K,body text,,"Inferred from the statement that the ZT of Ag0.99Na0.01SbTe2.02 is 35% higher than the maximum of ZT for AgSbTe2.02 specimen, and 1.50/1.35 = 1.11. Wait, the text says 1.50 is 30% higher than undoped AgSbTe2 at 650K. 1.50/1.3 = 1.15."
Enhanced thermoelectric performance in Na-doped p-type nonstoichiometric AgSbTe2 compound.pdf,10.1016/j.jallcom.2010.10.131,AgSbTe2,Na0.01Ag0.99SbTe2,Na0.01Ag0.99SbTe2,1,No,Na,0.01,Ag,,Na (0.01) @ Ag site,,,,,,,,
Enhanced thermoelectric performance in Na-doped p-type nonstoichiometric AgSbTe2 compound.pdf,10.1016/j.jallcom.2010.10.131,AgSbTe2,Na0.02Ag0.98SbTe2,Na0.02Ag0.98SbTe2,1,No,Na,0.02,Ag,,Na (0.02) @ Ag site,power factor,1.27,W m-1 K-2,300,K,body text,,"Value is for Ag0.98Na0.02SbTe2.02, not this sample."
Enhanced thermoelectric performance in Na-doped p-type nonstoichiometric AgSbTe2 compound.pdf,10.1016/j.jallcom.2010.10.131,AgSbTe2,Ag0.99Na0.01SbTe2.02,Ag0.99Na0.01SbTe2.02,1,No,Na,0.01,Ag,,Na (0.01) @ Ag site,ZT,1.50,dimensionless,650,K,body text,,
Enhanced thermoelectric performance in Na-doped p-type nonstoichiometric AgSbTe2 compound.pdf,10.1016/j.jallcom.2010.10.131,AgSbTe2,Ag0.99Na0.01SbTe2.02,Ag0.99Na0.01SbTe2.02,1,No,Na,0.01,Ag,,Na (0.01) @ Ag site,lattice thermal conductivity,0.30,W m-1 K-1,600,K,body text,,
Enhanced thermoelectric performance in Na-doped p-type nonstoichiometric AgSbTe2 compound.pdf,10.1016/j.jallcom.2010.10.131,AgSbTe2,Ag0.98Na0.02SbTe2.02,Ag0.98Na0.02SbTe2.02,1,No,Na,0.02,Ag,,Na (0.02) @ Ag site,electrical conductivity,2.5e4,S m-1,620,K,body text,,
Enhanced thermoelectric performance in Na-doped p-type nonstoichiometric AgSbTe2 compound.pdf,10.1016/j.jallcom.2010.10.131,AgSbTe2,Ag0.98Na0.02SbTe2.02,Ag0.98Na0.02SbTe2.02,1,No,Na,0.02,Ag,,Na (0.02) @ Ag site,power factor,1.27,W m-1 K-2,300,K,body text,,
Enhanced thermoelectric performance in Na-doped p-type nonstoichiometric AgSbTe2 compound.pdf,10.1016/j.jallcom.2010.10.131,AgSbTe2,AgSbTe2,AgSbTe2,0,No,,,,,,electrical conductivity,1.5,10^4 Sm^-1,300,K,figure,Fig. 5a,Visually estimated from Fig. 5a
Enhanced thermoelectric performance in Na-doped p-type nonstoichiometric AgSbTe2 compound.pdf,10.1016/j.jallcom.2010.10.131,AgSbTe2,AgSbTe2,AgSbTe2,0,No,,,,,,Seebeck coefficient,250,uV K^-1,300,K,figure,Fig. 5b,Visually estimated from Fig. 5b
Enhanced thermoelectric performance in Na-doped p-type nonstoichiometric AgSbTe2 compound.pdf,10.1016/j.jallcom.2010.10.131,AgSbTe2,AgSbTe2,AgSbTe2,0,No,,,,,,ZT,0.45,dimensionless,300,K,figure,Fig. 8,Visually estimated from Fig. 8
Enhanced thermoelectric performance in Na-doped p-type nonstoichiometric AgSbTe2 compound.pdf,10.1016/j.jallcom.2010.10.131,AgSbTe2,Na0.01Ag0.99SbTe2,Na0.01Ag0.99SbTe2,1,No,Na,0.01,Ag,,Na (0.01) @ Ag site,electrical conductivity,1.2,10^4 Sm^-1,300,K,figure,Fig. 5a,Visually estimated from Fig. 5a
Enhanced thermoelectric performance in Na-doped p-type nonstoichiometric AgSbTe2 compound.pdf,10.1016/j.jallcom.2010.10.131,AgSbTe2,Na0.01Ag0.99SbTe2,Na0.01Ag0.99SbTe2,1,No,Na,0.01,Ag,,Na (0.01) @ Ag site,Seebeck coefficient,265,uV K^-1,300,K,figure,Fig. 5b,Visually estimated from Fig. 5b
Enhanced thermoelectric performance in Na-doped p-type nonstoichiometric AgSbTe2 compound.pdf,10.1016/j.jallcom.2010.10.131,AgSbTe2,Na0.01Ag0.99SbTe2,Na0.01Ag0.99SbTe2,1,No,Na,0.01,Ag,,Na (0.01) @ Ag site,ZT,0.4,dimensionless,300,K,figure,Fig. 8,Visually estimated from Fig. 8
Enhanced thermoelectric performance in Na-doped p-type nonstoichiometric AgSbTe2 compound.pdf,10.1016/j.jallcom.2010.10.131,AgSbTe2,Na0.02Ag0.98SbTe2,Na0.02Ag0.98SbTe2,1,No,Na,0.02,Ag,,Na (0.02) @ Ag site,electrical conductivity,1.0,10^4 Sm^-1,300,K,figure,Fig. 5a,Visually estimated from Fig. 5a
Enhanced thermoelectric performance in Na-doped p-type nonstoichiometric AgSbTe2 compound.pdf,10.1016/j.jallcom.2010.10.131,AgSbTe2,Na0.02Ag0.98SbTe2,Na0.02Ag0.98SbTe2,1,No,Na,0.02,Ag,,Na (0.02) @ Ag site,Seebeck coefficient,275,uV K^-1,300,K,figure,Fig. 5b,Visually estimated from Fig. 5b
Enhanced thermoelectric performance in Na-doped p-type nonstoichiometric AgSbTe2 compound.pdf,10.1016/j.jallcom.2010.10.131,AgSbTe2,Na0.02Ag0.98SbTe2,Na0.02Ag0.98SbTe2,1,No,Na,0.02,Ag,,Na (0.02) @ Ag site,ZT,0.35,dimensionless,300,K,figure,Fig. 8,Visually estimated from Fig. 8
Enhanced thermoelectric performance in Na-doped p-type nonstoichiometric AgSbTe2 compound.pdf,10.1016/j.jallcom.2010.10.131,AgSbTe2,Na0.01Ag0.99SbTe2.02,Na0.01Ag0.99SbTe2.02,2,Yes,Na,0.01,Ag,Te (0.02) @ interstitial,Na (0.01) @ Ag site; Te (0.02) @ interstitial site,electrical conductivity,1.8,10^4 Sm^-1,300,K,figure,Fig. 5a,Visually estimated from Fig. 5a
Enhanced thermoelectric performance in Na-doped p-type nonstoichiometric AgSbTe2 compound.pdf,10.1016/j.jallcom.2010.10.131,AgSbTe2,Na0.01Ag0.99SbTe2.02,Na0.01Ag0.99SbTe2.02,2,Yes,Na,0.01,Ag,Te (0.02) @ interstitial,Na (0.01) @ Ag site; Te (0.02) @ interstitial site,Seebeck coefficient,255,uV K^-1,300,K,figure,Fig. 5b,Visually estimated from Fig. 5b
Enhanced thermoelectric performance in Na-doped p-type nonstoichiometric AgSbTe2 compound.pdf,10.1016/j.jallcom.2010.10.131,AgSbTe2,Na0.01Ag0.99SbTe2.02,Na0.01Ag0.99SbTe2.02,2,Yes,Na,0.01,Ag,Te (0.02) @ interstitial,Na (0.01) @ Ag site; Te (0.02) @ interstitial site,ZT,0.5,dimensionless,300,K,figure,Fig. 8,Visually estimated from Fig. 8
Enhanced thermoelectric performance in Na-doped p-type nonstoichiometric AgSbTe2 compound.pdf,10.1016/j.jallcom.2010.10.131,AgSbTe2,Na0.02Ag0.98SbTe2.02,Na0.02Ag0.98SbTe2.02,2,Yes,Na,0.02,Ag,Te (0.02) @ interstitial,Na (0.02) @ Ag site; Te (0.02) @ interstitial site,electrical conductivity,2.2,10^4 Sm^-1,300,K,figure,Fig. 5a,Visually estimated from Fig. 5a
Enhanced thermoelectric performance in Na-doped p-type nonstoichiometric AgSbTe2 compound.pdf,10.1016/j.jallcom.2010.10.131,AgSbTe2,Na0.02Ag0.98SbTe2.02,Na0.02Ag0.98SbTe2.02,2,Yes,Na,0.02,Ag,Te (0.02) @ interstitial,Na (0.02) @ Ag site; Te (0.02) @ interstitial site,Seebeck coefficient,240,uV K^-1,300,K,figure,Fig. 5b,Visually estimated from Fig. 5b
Enhanced thermoelectric performance in Na-doped p-type nonstoichiometric AgSbTe2 compound.pdf,10.1016/j.jallcom.2010.10.131,AgSbTe2,Na0.02Ag0.98SbTe2.02,Na0.02Ag0.98SbTe2.02,2,Yes,Na,0.02,Ag,Te (0.02) @ interstitial,Na (0.02) @ Ag site; Te (0.02) @ interstitial site,ZT,0.55,dimensionless,300,K,figure,Fig. 8,Visually estimated from Fig. 8
Enhanced thermoelectric performance of p-type sintered BiSbTe-based composites with AgSbTe2 addition.pdf,10.1016/j.ceramint.2020.08.182,BST (Bi0.5Sb1.5Te3) with AgSbTe2 addition,BST-0 wt% AgSbTe2,Bi0.48Sb1.52Te3,1,No,AgSbTe2,0 wt%,unclear,,AgSbTe2 (0 wt%) @ unclear site,electrical conductivity,850,S cm-1,300,K,body text,,
Enhanced thermoelectric performance of p-type sintered BiSbTe-based composites with AgSbTe2 addition.pdf,10.1016/j.ceramint.2020.08.182,BST (Bi0.5Sb1.5Te3) with AgSbTe2 addition,BST-0 wt% AgSbTe2,Bi0.48Sb1.52Te3,1,No,AgSbTe2,0 wt%,unclear,,AgSbTe2 (0 wt%) @ unclear site,Seebeck coefficient,205,μV K-1,300,K,body text,,
Enhanced thermoelectric performance of p-type sintered BiSbTe-based composites with AgSbTe2 addition.pdf,10.1016/j.ceramint.2020.08.182,BST (Bi0.5Sb1.5Te3) with AgSbTe2 addition,BST-0 wt% AgSbTe2,Bi0.48Sb1.52Te3,1,No,AgSbTe2,0 wt%,unclear,,AgSbTe2 (0 wt%) @ unclear site,power factor,36,μW cm-1 K-2,300,K,body text,,
Enhanced thermoelectric performance of p-type sintered BiSbTe-based composites with AgSbTe2 addition.pdf,10.1016/j.ceramint.2020.08.182,BST (Bi0.5Sb1.5Te3) with AgSbTe2 addition,BST-0 wt% AgSbTe2,Bi0.48Sb1.52Te3,1,No,AgSbTe2,0 wt%,unclear,,AgSbTe2 (0 wt%) @ unclear site,thermal conductivity,1.37,W m-1 K-1,,,body text,,minimum value
Enhanced thermoelectric performance of p-type sintered BiSbTe-based composites with AgSbTe2 addition.pdf,10.1016/j.ceramint.2020.08.182,BST (Bi0.5Sb1.5Te3) with AgSbTe2 addition,BST-0 wt% AgSbTe2,Bi0.48Sb1.52Te3,1,No,AgSbTe2,0 wt%,unclear,,AgSbTe2 (0 wt%) @ unclear site,lattice thermal conductivity,1.0,W m-1 K-1,300,K,body text,,
Enhanced thermoelectric performance of p-type sintered BiSbTe-based composites with AgSbTe2 addition.pdf,10.1016/j.ceramint.2020.08.182,BST (Bi0.5Sb1.5Te3) with AgSbTe2 addition,BST-0 wt% AgSbTe2,Bi0.48Sb1.52Te3,1,No,AgSbTe2,0 wt%,unclear,,AgSbTe2 (0 wt%) @ unclear site,ZT,0.8,dimensionless,325,K,body text,,
Enhanced thermoelectric performance of p-type sintered BiSbTe-based composites with AgSbTe2 addition.pdf,10.1016/j.ceramint.2020.08.182,BST (Bi0.5Sb1.5Te3) with AgSbTe2 addition,BST-0.05 wt% AgSbTe2,Bi0.48Sb1.52Te3-0.05 wt% AgSbTe2,1,No,AgSbTe2,0.05 wt%,multiple sites,,AgSbTe2 (0.05 wt%) @ multiple sites site,Seebeck coefficient,201,μV K-1,300,K,body text,,
Enhanced thermoelectric performance of p-type sintered BiSbTe-based composites with AgSbTe2 addition.pdf,10.1016/j.ceramint.2020.08.182,BST (Bi0.5Sb1.5Te3) with AgSbTe2 addition,BST-0.05 wt% AgSbTe2,Bi0.48Sb1.52Te3-0.05 wt% AgSbTe2,1,No,AgSbTe2,0.05 wt%,multiple sites,,AgSbTe2 (0.05 wt%) @ multiple sites site,lattice thermal conductivity,0.75,W m-1 K-1,300,K,body text,,
Enhanced thermoelectric performance of p-type sintered BiSbTe-based composites with AgSbTe2 addition.pdf,10.1016/j.ceramint.2020.08.182,BST (Bi0.5Sb1.5Te3) with AgSbTe2 addition,BST-0.1 wt% AgSbTe2,Bi0.48Sb1.52Te3-0.1 wt% AgSbTe2,1,No,AgSbTe2,0.1 wt%,multiple sites,,AgSbTe2 (0.1 wt%) @ multiple sites site,power factor,46,μW cm-1 K-2,300,K,body text,,
Enhanced thermoelectric performance of p-type sintered BiSbTe-based composites with AgSbTe2 addition.pdf,10.1016/j.ceramint.2020.08.182,BST (Bi0.5Sb1.5Te3) with AgSbTe2 addition,BST-0.1 wt% AgSbTe2,Bi0.48Sb1.52Te3-0.1 wt% AgSbTe2,1,No,AgSbTe2,0.1 wt%,multiple sites,,AgSbTe2 (0.1 wt%) @ multiple sites site,lattice thermal conductivity,0.69,W m-1 K-1,325,K,body text,,
Enhanced thermoelectric performance of p-type sintered BiSbTe-based composites with AgSbTe2 addition.pdf,10.1016/j.ceramint.2020.08.182,BST (Bi0.5Sb1.5Te3) with AgSbTe2 addition,BST-0.1 wt% AgSbTe2,Bi0.48Sb1.52Te3-0.1 wt% AgSbTe2,1,No,AgSbTe2,0.1 wt%,multiple sites,,AgSbTe2 (0.1 wt%) @ multiple sites site,ZT,1.15,dimensionless,325,K,body text,,
Enhanced thermoelectric performance of p-type sintered BiSbTe-based composites with AgSbTe2 addition.pdf,10.1016/j.ceramint.2020.08.182,BST (Bi0.5Sb1.5Te3) with AgSbTe2 addition,BST-0.1 wt% AgSbTe2,Bi0.48Sb1.52Te3-0.1 wt% AgSbTe2,1,No,AgSbTe2,0.1 wt%,multiple sites,,AgSbTe2 (0.1 wt%) @ multiple sites site,thermal conductivity,1.22,W m-1 K-1,,,body text,,minimum value
Enhanced thermoelectric performance of p-type sintered BiSbTe-based composites with AgSbTe2 addition.pdf,10.1016/j.ceramint.2020.08.182,BST (Bi0.5Sb1.5Te3) with AgSbTe2 addition,BST-0.2 wt% AgSbTe2,Bi0.48Sb1.52Te3-0.2 wt% AgSbTe2,1,No,AgSbTe2,0.2 wt%,multiple sites,,AgSbTe2 (0.2 wt%) @ multiple sites site,electrical conductivity,1270,S cm-1,300,K,body text,,
Enhanced thermoelectric performance of p-type sintered BiSbTe-based composites with AgSbTe2 addition.pdf,10.1016/j.ceramint.2020.08.182,BST (Bi0.5Sb1.5Te3) with AgSbTe2 addition,BST-0.2 wt% AgSbTe2,Bi0.48Sb1.52Te3-0.2 wt% AgSbTe2,1,No,AgSbTe2,0.2 wt%,multiple sites,,AgSbTe2 (0.2 wt%) @ multiple sites site,Seebeck coefficient,182,μV K-1,300,K,body text,,
Enhanced thermoelectric performance of p-type sintered BiSbTe-based composites with AgSbTe2 addition.pdf,10.1016/j.ceramint.2020.08.182,BST (Bi0.5Sb1.5Te3) with AgSbTe2 addition,BST-0.2 wt% AgSbTe2,Bi0.48Sb1.52Te3-0.2 wt% AgSbTe2,1,No,AgSbTe2,0.2 wt%,multiple sites,,AgSbTe2 (0.2 wt%) @ multiple sites site,lattice thermal conductivity,0.82,W m-1 K-1,300,K,body text,,
Enhanced thermoelectric performance of p-type sintered BiSbTe-based composites with AgSbTe2 addition.pdf,10.1016/j.ceramint.2020.08.182,BST (Bi0.5Sb1.5Te3) with AgSbTe2 addition,BST-0 wt% AgSbTe2,Bi0.48Sb1.52Te3,1,No,Ag,0 wt%,unclear,,Ag (0 wt%) @ unclear site,Seebeck coefficient,205,uV K-1,,,body text,,Room temperature value
Enhanced thermoelectric performance of p-type sintered BiSbTe-based composites with AgSbTe2 addition.pdf,10.1016/j.ceramint.2020.08.182,BST (Bi0.5Sb1.5Te3) with AgSbTe2 addition,BST-0 wt% AgSbTe2,Bi0.48Sb1.52Te3,1,No,Ag,0 wt%,unclear,,Ag (0 wt%) @ unclear site,electrical conductivity,850,S cm-1,,,body text,,Room temperature value
Enhanced thermoelectric performance of p-type sintered BiSbTe-based composites with AgSbTe2 addition.pdf,10.1016/j.ceramint.2020.08.182,BST (Bi0.5Sb1.5Te3) with AgSbTe2 addition,BST-0 wt% AgSbTe2,Bi0.48Sb1.52Te3,1,No,Ag,0 wt%,unclear,,Ag (0 wt%) @ unclear site,power factor,36,uW cm-1 K-2,,,body text,,Room temperature value
Enhanced thermoelectric performance of p-type sintered BiSbTe-based composites with AgSbTe2 addition.pdf,10.1016/j.ceramint.2020.08.182,BST (Bi0.5Sb1.5Te3) with AgSbTe2 addition,BST-0 wt% AgSbTe2,Bi0.48Sb1.52Te3,1,No,Ag,0 wt%,unclear,,Ag (0 wt%) @ unclear site,thermal conductivity,1.37,W m-1 K-1,,,body text,,Minimum value
Enhanced thermoelectric performance of p-type sintered BiSbTe-based composites with AgSbTe2 addition.pdf,10.1016/j.ceramint.2020.08.182,BST (Bi0.5Sb1.5Te3) with AgSbTe2 addition,BST-0 wt% AgSbTe2,Bi0.48Sb1.52Te3,1,No,Ag,0 wt%,unclear,,Ag (0 wt%) @ unclear site,ZT,0.8,dimensionless,,,body text,,Peak ZT value
Enhanced thermoelectric performance of p-type sintered BiSbTe-based composites with AgSbTe2 addition.pdf,10.1016/j.ceramint.2020.08.182,BST (Bi0.5Sb1.5Te3) with AgSbTe2 addition,BST-0.05 wt% AgSbTe2,Bi0.48Sb1.52Te3 + 0.05 wt% AgSbTe2,1,No,Ag,0.05 wt%,multiple sites,,Ag (0.05 wt%) @ multiple sites site,Seebeck coefficient,201,uV K-1,,,body text,,Room temperature value
Enhanced thermoelectric performance of p-type sintered BiSbTe-based composites with AgSbTe2 addition.pdf,10.1016/j.ceramint.2020.08.182,BST (Bi0.5Sb1.5Te3) with AgSbTe2 addition,BST-0.1 wt% AgSbTe2,Bi0.48Sb1.52Te3 + 0.1 wt% AgSbTe2,1,No,Ag,0.1 wt%,multiple sites,,Ag (0.1 wt%) @ multiple sites site,power factor,46,uW cm-1 K-2,,,body text,,At 300 K
Enhanced thermoelectric performance of p-type sintered BiSbTe-based composites with AgSbTe2 addition.pdf,10.1016/j.ceramint.2020.08.182,BST (Bi0.5Sb1.5Te3) with AgSbTe2 addition,BST-0.1 wt% AgSbTe2,Bi0.48Sb1.52Te3 + 0.1 wt% AgSbTe2,1,No,Ag,0.1 wt%,multiple sites,,Ag (0.1 wt%) @ multiple sites site,thermal conductivity,1.22,W m-1 K-1,,,body text,,Minimum value
Enhanced thermoelectric performance of p-type sintered BiSbTe-based composites with AgSbTe2 addition.pdf,10.1016/j.ceramint.2020.08.182,BST (Bi0.5Sb1.5Te3) with AgSbTe2 addition,BST-0.1 wt% AgSbTe2,Bi0.48Sb1.52Te3 + 0.1 wt% AgSbTe2,1,No,Ag,0.1 wt%,multiple sites,,Ag (0.1 wt%) @ multiple sites site,ZT,1.15,dimensionless,,,body text,,At 325 K
Enhanced thermoelectric performance of p-type sintered BiSbTe-based composites with AgSbTe2 addition.pdf,10.1016/j.ceramint.2020.08.182,BST (Bi0.5Sb1.5Te3) with AgSbTe2 addition,BST-0.1 wt% AgSbTe2,Bi0.48Sb1.52Te3 + 0.1 wt% AgSbTe2,1,No,Ag,0.1 wt%,multiple sites,,Ag (0.1 wt%) @ multiple sites site,lattice thermal conductivity,0.69,W m-1 K-1,,,body text,,At 325 K
Enhanced thermoelectric performance of p-type sintered BiSbTe-based composites with AgSbTe2 addition.pdf,10.1016/j.ceramint.2020.08.182,BST (Bi0.5Sb1.5Te3) with AgSbTe2 addition,BST-0.2 wt% AgSbTe2,Bi0.48Sb1.52Te3 + 0.2 wt% AgSbTe2,1,No,Ag,0.2 wt%,multiple sites,,Ag (0.2 wt%) @ multiple sites site,Seebeck coefficient,182,uV K-1,,,body text,,Room temperature value
Enhanced thermoelectric performance of p-type sintered BiSbTe-based composites with AgSbTe2 addition.pdf,10.1016/j.ceramint.2020.08.182,BST (Bi0.5Sb1.5Te3) with AgSbTe2 addition,BST-0.1 wt% AgSbTe2,Bi0.5Sb1.5Te3 + 0.1 wt% AgSbTe2,1,No,AgSbTe2,0.1 wt%,unclear,,AgSbTe2 (0.1 wt%) @ unclear site,electrical conductivity,1100,S cm-1,300,K,figure,Fig. 6a,Visually estimated from Fig. 6a
Enhanced thermoelectric performance of p-type sintered BiSbTe-based composites with AgSbTe2 addition.pdf,10.1016/j.ceramint.2020.08.182,BST (Bi0.5Sb1.5Te3) with AgSbTe2 addition,BST-0.1 wt% AgSbTe2,Bi0.5Sb1.5Te3 + 0.1 wt% AgSbTe2,1,No,AgSbTe2,0.1 wt%,unclear,,AgSbTe2 (0.1 wt%) @ unclear site,Seebeck coefficient,190,uV K-1,300,K,figure,Fig. 6b,Visually estimated from Fig. 6b
Enhanced thermoelectric performance of p-type sintered BiSbTe-based composites with AgSbTe2 addition.pdf,10.1016/j.ceramint.2020.08.182,BST (Bi0.5Sb1.5Te3) with AgSbTe2 addition,BST-0.1 wt% AgSbTe2,Bi0.5Sb1.5Te3 + 0.1 wt% AgSbTe2,1,No,AgSbTe2,0.1 wt%,unclear,,AgSbTe2 (0.1 wt%) @ unclear site,thermal conductivity,1.2,W m-1 K-1,300,K,figure,Fig. 6c,Visually estimated from Fig. 6c
Enhanced thermoelectric performance of p-type sintered BiSbTe-based composites with AgSbTe2 addition.pdf,10.1016/j.ceramint.2020.08.182,BST (Bi0.5Sb1.5Te3) with AgSbTe2 addition,BST-0.1 wt% AgSbTe2,Bi0.5Sb1.5Te3 + 0.1 wt% AgSbTe2,1,No,AgSbTe2,0.1 wt%,unclear,,AgSbTe2 (0.1 wt%) @ unclear site,ZT,0.9,dimensionless,300,K,figure,Fig. 6d,Visually estimated from Fig. 6d
