Repository: Harpriyaminhas/AgSbTe2_data_extraction

# AgSbTe2 Thermoelectric Dataset Extraction + Viewer

Pipeline and dataset for doping/thermoelectric-property data extracted from
173 journal-article PDFs on AgSbTe2-family thermoelectrics (Seebeck
coefficient, electrical conductivity, thermal conductivity, lattice thermal
conductivity, power factor, ZT), with dopant/co-dopant/doping-site and DOI
provenance for every data point.

**What's in this repo, and what's deliberately NOT:**
- Included: the extraction pipeline code, the Streamlit viewer app, the
  extracted dataset (CSV/Excel), and per-paper raw extraction JSON.
- **Not included**: the 173 source PDFs, or rendered page images of them.

File: output/AgSbTe2_Thermoelectric_Refined_Data.csv (part 8 of 9)
doi,source_pdf,base_composition,sample_id,full_formula,num_dopants,is_codoped,primary_dopant_element,primary_dopant_ratio,primary_dopant_site,codopant_elements,all_dopants_detail,power_factor,seebeck_coefficient,electrical_conductivity,ZT,temperature
10.1016/j.jallcom.2026.188903,Ultralow lattice thermal conductivity and enhanced thermoelectric performance enabled by CuInSe2 alloying in AgSbTe2.pdf,(AgSbTe2)1-x(CuInSe2)x,x=0.01,(AgSbTe2)0.99(CuInSe2)0.01,3,Yes,Cu,x=0.01,Ag,In (x=0.01) @ Sb; Se (x=0.01) @ Te,Cu (x=0.01) @ Ag site; In (x=0.01) @ Sb site; Se (x=0.01) @ Te site,,,,1.3 dimensionless,623 K
10.1016/j.jallcom.2026.188903,Ultralow lattice thermal conductivity and enhanced thermoelectric performance enabled by CuInSe2 alloying in AgSbTe2.pdf,(AgSbTe2)1-x(CuInSe2)x,x=0.03,(AgSbTe2)0.97(CuInSe2)0.03,3,Yes,Cu,0.03,unclear,In (0.03) @ unclear; Se (0.03) @ Te,Cu (0.03) @ unclear site; In (0.03) @ unclear site; Se (0.03) @ Te site,11 10^-4 W/mK^2,230 µV/K,160 S/cm,,300 K
10.1016/j.jallcom.2026.188903,Ultralow lattice thermal conductivity and enhanced thermoelectric performance enabled by CuInSe2 alloying in AgSbTe2.pdf,(AgSbTe2)1-x(CuInSe2)x,x=0.03,(AgSbTe2)0.97(CuInSe2)0.03,3,Yes,Cu,x=0.03,Ag,In (x=0.03) @ Sb; Se (x=0.03) @ Te,Cu (x=0.03) @ Ag site; In (x=0.03) @ Sb site; Se (x=0.03) @ Te site,,,,0.5 dimensionless,300 K
10.1016/j.jallcom.2026.188903,Ultralow lattice thermal conductivity and enhanced thermoelectric performance enabled by CuInSe2 alloying in AgSbTe2.pdf,(AgSbTe2)1-x(CuInSe2)x,x=0.03,(AgSbTe2)0.97(CuInSe2)0.03,3,Yes,Cu,0.03,unclear,In (0.03) @ unclear; Se (0.03) @ Te,Cu (0.03) @ unclear site; In (0.03) @ unclear site; Se (0.03) @ Te site,,,190 S/cm,,450 K
10.1016/j.jallcom.2026.188903,Ultralow lattice thermal conductivity and enhanced thermoelectric performance enabled by CuInSe2 alloying in AgSbTe2.pdf,(AgSbTe2)1-x(CuInSe2)x,x=0.03,(AgSbTe2)0.97(CuInSe2)0.03,3,Yes,Cu,0.03,unclear,In (0.03) @ unclear; Se (0.03) @ Te,Cu (0.03) @ unclear site; In (0.03) @ unclear site; Se (0.03) @ Te site,14 10^-4 W/mK^2,250 µV/K,,,500 K
10.1016/j.jallcom.2026.188903,Ultralow lattice thermal conductivity and enhanced thermoelectric performance enabled by CuInSe2 alloying in AgSbTe2.pdf,(AgSbTe2)1-x(CuInSe2)x,x=0.03,(AgSbTe2)0.97(CuInSe2)0.03,3,Yes,Cu,x=0.03,Ag,In (x=0.03) @ Sb; Se (x=0.03) @ Te,Cu (x=0.03) @ Ag site; In (x=0.03) @ Sb site; Se (x=0.03) @ Te site,,,,1.2 dimensionless,500 K
10.1016/j.jallcom.2026.188903,Ultralow lattice thermal conductivity and enhanced thermoelectric performance enabled by CuInSe2 alloying in AgSbTe2.pdf,(AgSbTe2)1-x(CuInSe2)x,x=0.03,(AgSbTe2)0.97(CuInSe2)0.03,3,Yes,Cu,0.03,unclear,In (0.03) @ unclear; Se (0.03) @ Te,Cu (0.03) @ unclear site; In (0.03) @ unclear site; Se (0.03) @ Te site,13 10^-4 W/mK^2,260 µV/K,160 S/cm,,600 K
10.1016/j.jallcom.2026.188903,Ultralow lattice thermal conductivity and enhanced thermoelectric performance enabled by CuInSe2 alloying in AgSbTe2.pdf,(AgSbTe2)1-x(CuInSe2)x,x=0.03,(AgSbTe2)0.97(CuInSe2)0.03,3,Yes,Cu,x=0.03,Ag,In (x=0.03) @ Sb; Se (x=0.03) @ Te,Cu (x=0.03) @ Ag site; In (x=0.03) @ Sb site; Se (x=0.03) @ Te site,,,,1.54 dimensionless,623 K
10.1016/j.jallcom.2026.188903,Ultralow lattice thermal conductivity and enhanced thermoelectric performance enabled by CuInSe2 alloying in AgSbTe2.pdf,(AgSbTe2)1-x(CuInSe2)x,x=0.05,(AgSbTe2)0.95(CuInSe2)0.05,3,Yes,Cu,0.05,unclear,In (0.05) @ unclear; Se (0.05) @ Te,Cu (0.05) @ unclear site; In (0.05) @ unclear site; Se (0.05) @ Te site,9 10^-4 W/mK^2,220 µV/K,120 S/cm,,300 K
10.1016/j.jallcom.2026.188903,Ultralow lattice thermal conductivity and enhanced thermoelectric performance enabled by CuInSe2 alloying in AgSbTe2.pdf,(AgSbTe2)1-x(CuInSe2)x,x=0.05,(AgSbTe2)0.95(CuInSe2)0.05,3,Yes,Cu,x=0.05,Ag,In (x=0.05) @ Sb; Se (x=0.05) @ Te,Cu (x=0.05) @ Ag site; In (x=0.05) @ Sb site; Se (x=0.05) @ Te site,,,,0.45 dimensionless,300 K
10.1016/j.jallcom.2026.188903,Ultralow lattice thermal conductivity and enhanced thermoelectric performance enabled by CuInSe2 alloying in AgSbTe2.pdf,(AgSbTe2)1-x(CuInSe2)x,x=0.05,(AgSbTe2)0.95(CuInSe2)0.05,3,Yes,Cu,0.05,unclear,In (0.05) @ unclear; Se (0.05) @ Te,Cu (0.05) @ unclear site; In (0.05) @ unclear site; Se (0.05) @ Te site,,,170 S/cm,,450 K
10.1016/j.jallcom.2026.188903,Ultralow lattice thermal conductivity and enhanced thermoelectric performance enabled by CuInSe2 alloying in AgSbTe2.pdf,(AgSbTe2)1-x(CuInSe2)x,x=0.05,(AgSbTe2)0.95(CuInSe2)0.05,3,Yes,Cu,0.05,unclear,In (0.05) @ unclear; Se (0.05) @ Te,Cu (0.05) @ unclear site; In (0.05) @ unclear site; Se (0.05) @ Te site,12 10^-4 W/mK^2,240 µV/K,,,500 K
10.1016/j.jallcom.2026.188903,Ultralow lattice thermal conductivity and enhanced thermoelectric performance enabled by CuInSe2 alloying in AgSbTe2.pdf,(AgSbTe2)1-x(CuInSe2)x,x=0.05,(AgSbTe2)0.95(CuInSe2)0.05,3,Yes,Cu,x=0.05,Ag,In (x=0.05) @ Sb; Se (x=0.05) @ Te,Cu (x=0.05) @ Ag site; In (x=0.05) @ Sb site; Se (x=0.05) @ Te site,,,,1.0 dimensionless,500 K
10.1016/j.jallcom.2026.188903,Ultralow lattice thermal conductivity and enhanced thermoelectric performance enabled by CuInSe2 alloying in AgSbTe2.pdf,(AgSbTe2)1-x(CuInSe2)x,x=0.05,(AgSbTe2)0.95(CuInSe2)0.05,3,Yes,Cu,0.05,unclear,In (0.05) @ unclear; Se (0.05) @ Te,Cu (0.05) @ unclear site; In (0.05) @ unclear site; Se (0.05) @ Te site,11 10^-4 W/mK^2,250 µV/K,150 S/cm,,600 K
10.1016/j.jallcom.2026.188903,Ultralow lattice thermal conductivity and enhanced thermoelectric performance enabled by CuInSe2 alloying in AgSbTe2.pdf,(AgSbTe2)1-x(CuInSe2)x,x=0.05,(AgSbTe2)0.95(CuInSe2)0.05,3,Yes,Cu,x=0.05,Ag,In (x=0.05) @ Sb; Se (x=0.05) @ Te,Cu (x=0.05) @ Ag site; In (x=0.05) @ Sb site; Se (x=0.05) @ Te site,,,,1.2 dimensionless,623 K
10.1088/1402-4896/ae26ec,Wang_2025_Phys._Scr._100_125919.pdf,AgSbTe2,Ag16Sb14V1Cr1Te32,Ag16Sb14V1Cr1Te32,2,Yes,V,1,Sb,Cr (1) @ Sb,V (1) @ Sb site; Cr (1) @ Sb site,,615 μV K-1,,0.1 dimensionless,300 K
10.1088/1402-4896/ae26ec,Wang_2025_Phys._Scr._100_125919.pdf,AgSbTe2,Ag16Sb14V1Cr1Te32,Ag16Sb14V1Cr1Te32,2,Yes,V,1,Sb,Cr (1) @ Sb,V (1) @ Sb site; Cr (1) @ Sb site,10.33 μW cm-1 K-2,,,2.09 dimensionless,600 K
10.1088/1402-4896/ae26ec,Wang_2025_Phys._Scr._100_125919.pdf,AgSbTe2,Ag16Sb15Cr1Te32,Ag16Sb15Cr1Te32,1,No,Cr,1,Sb,,Cr (1) @ Sb site,,,,0.1 dimensionless,300 K
10.1088/1402-4896/ae26ec,Wang_2025_Phys._Scr._100_125919.pdf,AgSbTe2,Ag16Sb15Cr1Te32,Ag16Sb15Cr1Te32,1,No,Cr,1,Sb,,Cr (1) @ Sb site,,637 μV K-1,,,400 K
10.1088/1402-4896/ae26ec,Wang_2025_Phys._Scr._100_125919.pdf,AgSbTe2,Ag16Sb15Cr1Te32,Ag16Sb15Cr1Te32,1,No,Cr,1,Sb,,Cr (1) @ Sb site,19.08 μW cm-1 K-2,,,,450 K
10.1088/1402-4896/ae26ec,Wang_2025_Phys._Scr._100_125919.pdf,AgSbTe2,Ag16Sb15Cr1Te32,Ag16Sb15Cr1Te32,1,No,Cr,1,Sb,,Cr (1) @ Sb site,,,,1.78 dimensionless,500 K
10.1088/1402-4896/ae26ec,Wang_2025_Phys._Scr._100_125919.pdf,AgSbTe2,Ag16Sb15Cr1Te32,Ag16Sb15Cr1Te32,1,No,Cr,1,Sb,,Cr (1) @ Sb site,,,,1.5 dimensionless,600 K
10.1088/1402-4896/ae26ec,Wang_2025_Phys._Scr._100_125919.pdf,AgSbTe2,Ag16Sb15V1Te32,Ag16Sb15V1Te32,1,No,V,1,Sb,,V (1) @ Sb site,,,,0.1 dimensionless,300 K
10.1088/1402-4896/ae26ec,Wang_2025_Phys._Scr._100_125919.pdf,AgSbTe2,Ag16Sb15V1Te32,Ag16Sb15V1Te32,1,No,V,1,Sb,,V (1) @ Sb site,10.33 uW cm^-1 K^-2,,,1.49 dimensionless,600 K
10.1088/1402-4896/ae26ec,Wang_2025_Phys._Scr._100_125919.pdf,AgSbTe2,Ag16Sb15V1Te32,Ag16Sb15V1Te32,1,No,V,1,Sb,,V (1) @ Sb site,,425 μV K-1,,,700 K
10.1088/1402-4896/ae26ec,Wang_2025_Phys._Scr._100_125919.pdf,AgSbTe2,Ag16Sb16Te32,Ag16Sb16Te32,0,No,,,,,,,,83.7 S cm-1,0.4 dimensionless,300 K
10.1088/1402-4896/ae26ec,Wang_2025_Phys._Scr._100_125919.pdf,AgSbTe2,Ag16Sb16Te32,Ag16Sb16Te32,0,No,,,,,,12.21 μW cm-1 K-2,444 μV K-1,,,450 K
10.1088/1402-4896/ae26ec,Wang_2025_Phys._Scr._100_125919.pdf,AgSbTe2,Ag16Sb16Te32,Ag16Sb16Te32,0,No,,,,,,,,,1.2 dimensionless,530 K
10.1088/1402-4896/ae26ec,Wang_2025_Phys._Scr._100_125919.pdf,AgSbTe2,Ag16Sb16Te32,Ag16Sb16Te32,0,No,,,,,,,,,1.2 dimensionless,600 K
10.1021/acsaem.2c03557,ae2c03557.pdf,AgSbSe2,AgSb0.935Pb0.06Se2,AgSb0.935Pb0.06Se2,2,Yes,Pb,0.06,Sb,Sb vacancy (0.005) @ Sb,Pb (0.06) @ Sb site; Sb vacancy (0.005) @ Sb site,7.5 μW cm−1 K−2,,,,523 K
10.1021/acsaem.2c03557,ae2c03557.pdf,AgSbSe2,AgSb0.935Pb0.06Se2,AgSb0.935Pb0.06Se2,2,Yes,Pb,0.06,Sb,Sb vacancy (0.005) @ Sb,Pb (0.06) @ Sb site; Sb vacancy (0.005) @ Sb site,,,,1.02 dimensionless,723 K
10.1021/acsaem.2c03557,ae2c03557.pdf,AgSbSe2,AgSb0.94Pb0.06Se2,AgSb0.94Pb0.06Se2,1,No,Pb,0.06,Sb,,Pb (0.06) @ Sb site,,,,0.91 dimensionless,673 K
10.1021/acsaem.2c03557,ae2c03557.pdf,AgSbSe2,AgSb0.94Pb0.06Se2,AgSb0.94Pb0.06Se2,1,No,Pb,0.06,Sb,,Pb (0.06) @ Sb site,,,,1.02 dimensionless,723 K
10.1021/acsaem.2c03557,ae2c03557.pdf,AgSbSe2,AgSbSe2 (pristine),AgSbSe2,0,No,,,,,,,,,0.74 dimensionless,723 K
10.1021/acsaem.5c01632,ae5c01632.pdf,AgSbTe2,AgSbTe1.95Se0.05,AgSbTe1.95Se0.05,1,No,Se,x=0.05,Te,,Se (x=0.05) @ Te site,9 uWcm^-1 K^-2,230 uV/K,1.3 10^4 S/m,,300 K
10.1021/acsaem.5c01632,ae5c01632.pdf,AgSbTe2,AgSbTe1.95Se0.05,AgSbTe1.95Se0.05,1,No,Se,0.05,Te,,Se (0.05) @ Te site,15.6 μWcm-1 K-2,,,,470 K
10.1021/acsaem.5c01632,ae5c01632.pdf,AgSbTe2,AgSbTe1.9Se0.1,AgSbTe1.9Se0.1,1,No,Se,x=0.1,Te,,Se (x=0.1) @ Te site,9.5 uWcm^-1 K^-2,240 uV/K,1.2 10^4 S/m,,300 K
10.1021/acsaem.5c01632,ae5c01632.pdf,AgSbTe2,AgSbTe1.9Se0.1,AgSbTe1.9Se0.1,1,No,Se,0.1,Te,,Se (0.1) @ Te site,,,,1.60 dimensionless,530 K
10.1021/acsaem.5c01632,ae5c01632.pdf,AgSbTe2,AgSbTe1.9Se0.1,AgSbTe1.9Se0.1,1,No,Se,x=0.1,Te,,Se (x=0.1) @ Te site,,,,1.60 dimensionless,530 K
10.1021/acsaem.5c01632,ae5c01632.pdf,AgSbTe2,AgSbTe2,AgSbTe2,0,No,,,,,,8 uWcm^-1 K^-2,200 μV/K,1.5 10^4 S/m,,300 K
10.1021/acsaem.5c01632,ae5c01632.pdf,AgSbTe2,AgSbTe2,AgSbTe2,0,No,,,,,,,230 μV/K,,0.8 dimensionless,530 K
10.1021/acsaem.5c01674,ae5c01674.pdf,AgSbTe2,AgSbTe2/20 wt % HNO3-treated PEDOT:PSS,AgSbTe2/20 wt % HNO3-treated PEDOT:PSS,1,No,PEDOT:PSS,20 wt %,unclear,,PEDOT:PSS (20 wt %) @ unclear site,,,153.8 S/cm,,300 K
10.1021/acsaem.5c01674,ae5c01674.pdf,AgSbTe2,AgSbTe2/20 wt % HNO3-treated PEDOT:PSS,AgSbTe2/20 wt % PEDOT:PSS,0,No,,,,,,,241.18 μV/K,,0.43 dimensionless,325 K
10.1021/acsaem.5c01674,ae5c01674.pdf,AgSbTe2,AgSbTe2/20 wt % HNO3-treated PEDOT:PSS,AgSbTe2/20 wt % HNO3-treated PEDOT:PSS,1,No,PEDOT:PSS,20 wt %,unclear,,PEDOT:PSS (20 wt %) @ unclear site,654.5 μW/m·K^2,241.2 μV/K,,0.35 dimensionless,325 K
10.1021/acsaem.5c01674,ae5c01674.pdf,AgSbTe2,AgSbTe2/20 wt % HNO3-treated PEDOT:PSS,AgSbTe2/20 wt % PEDOT:PSS,0,No,,,,,,,238 μV/K,,0.88 dimensionless,525 K
10.1021/acsaem.5c01674,ae5c01674.pdf,AgSbTe2,AgSbTe2/20 wt % HNO3-treated PEDOT:PSS,AgSbTe2/20 wt % HNO3-treated PEDOT:PSS,1,No,PEDOT:PSS,20 wt %,unclear,,PEDOT:PSS (20 wt %) @ unclear site,872.8 μW/m·K^2,238.9 uV/K,,0.88 dimensionless,525 K
10.1021/acsaem.5c01674,ae5c01674.pdf,AgSbTe2,AgSbTe2/20 wt % HNO3-treated PEDOT:PSS,AgSbTe2/20 wt % HNO3-treated PEDOT:PSS,1,No,PEDOT:PSS,20 wt %,interstitial,,PEDOT:PSS (20 wt %) @ interstitial site,,,,0.99 dimensionless,325-525 K
10.1021/acsaem.5c01674,ae5c01674.pdf,AgSbTe2,AgSbTe2/40 wt % HNO3-treated PEDOT:PSS,AgSbTe2/40 wt % PEDOT:PSS,0,No,,,,,,,252.06 μV/K,,0.34 dimensionless,325 K
10.1021/acsaem.5c01674,ae5c01674.pdf,AgSbTe2,AgSbTe2/40 wt % HNO3-treated PEDOT:PSS,AgSbTe2/40 wt % HNO3-treated PEDOT:PSS,1,No,PEDOT:PSS,40 wt %,unclear,,PEDOT:PSS (40 wt %) @ unclear site,480.3 μW/m·K^2,252.1 μV/K,,0.32 dimensionless,325 K
10.1021/acsaem.5c01674,ae5c01674.pdf,AgSbTe2,AgSbTe2/40 wt % HNO3-treated PEDOT:PSS,AgSbTe2/40 wt % PEDOT:PSS,0,No,,,,,,,224.25 μV/K,,0.78 dimensionless,525 K
10.1021/acsaem.5c01674,ae5c01674.pdf,AgSbTe2,AgSbTe2/40 wt % HNO3-treated PEDOT:PSS,AgSbTe2/40 wt % HNO3-treated PEDOT:PSS,1,No,PEDOT:PSS,40 wt %,unclear,,PEDOT:PSS (40 wt %) @ unclear site,720.6 μW/m·K^2,,,0.8 dimensionless,525 K
10.1021/acsaem.5c01674,ae5c01674.pdf,AgSbTe2,AgSbTe2/40 wt % HNO3-treated PEDOT:PSS,AgSbTe2/40 wt % HNO3-treated PEDOT:PSS,1,No,PEDOT:PSS,40 wt %,interstitial,,PEDOT:PSS (40 wt %) @ interstitial site,,,,0.85 dimensionless,325-525 K
10.1021/acsaem.5c01674,ae5c01674.pdf,AgSbTe2,AgSbTe2/60 wt % HNO3-treated PEDOT:PSS,AgSbTe2/60 wt % PEDOT:PSS,0,No,,,,,,,238.56 μV/K,,0.23 dimensionless,325 K
10.1021/acsaem.5c01674,ae5c01674.pdf,AgSbTe2,AgSbTe2/60 wt % HNO3-treated PEDOT:PSS,AgSbTe2/60 wt % HNO3-treated PEDOT:PSS,1,No,PEDOT:PSS,60 wt %,unclear,,PEDOT:PSS (60 wt %) @ unclear site,360.3 μW/m·K^2,235.6 μV/K,,0.28 dimensionless,325 K
10.1021/acsaem.5c01674,ae5c01674.pdf,AgSbTe2,AgSbTe2/60 wt % HNO3-treated PEDOT:PSS,AgSbTe2/60 wt % PEDOT:PSS,0,No,,,,,,,224 μV/K,,0.71 dimensionless,525 K
10.1021/acsaem.5c01674,ae5c01674.pdf,AgSbTe2,AgSbTe2/60 wt % HNO3-treated PEDOT:PSS,AgSbTe2/60 wt % HNO3-treated PEDOT:PSS,1,No,PEDOT:PSS,60 wt %,unclear,,PEDOT:PSS (60 wt %) @ unclear site,591.0 μW/m·K^2,,,0.7 dimensionless,525 K
10.1021/acsaem.5c01674,ae5c01674.pdf,AgSbTe2,AgSbTe2/60 wt % HNO3-treated PEDOT:PSS,AgSbTe2/60 wt % HNO3-treated PEDOT:PSS,1,No,PEDOT:PSS,60 wt %,interstitial,,PEDOT:PSS (60 wt %) @ interstitial site,,,,0.75 dimensionless,325-525 K
10.1021/acsaem.5c01674,ae5c01674.pdf,AgSbTe2,Pristine AgSbTe2,AgSbTe2,0,No,,,,,,,,,0.84 dimensionless,325-525 K
10.1021/acsaem.5c01674,ae5c01674.pdf,AgSbTe2,pristine AgSbTe2,AgSbTe2,0,No,,,,,,565.5 μW/m·K^2,224.4 μV/K | 224.42 μV/K,,0.37 dimensionless,325 K
10.1021/acsaem.5c01674,ae5c01674.pdf,AgSbTe2,pristine AgSbTe2,AgSbTe2,0,No,,,,,,724.2 μW/m·K^2,229.18 μV/K,,0.70 dimensionless,525 K
10.1021/acsami.1c21252,am1c21252.pdf,AgSbTe2,Q-SPS41,(Ag2Te)0.41(Sb2Te3)0.59,1,No,cation vacancy,nonstoichiometric,Ag,,cation vacancy (nonstoichiometric) @ Ag site,,299.1 μV K-1,78.5 S cm-1,,room temperature
10.1021/acsami.1c21252,am1c21252.pdf,AgSbTe2,Q-SPS41,(Ag2Te)0.41(Sb2Te3)0.59,1,No,V_cation,nonstoichiometric,multiple sites,,V_cation (nonstoichiometric) @ multiple sites site,,299.1 uV K-1,78.5 S cm-1,,not reported
10.1021/acsami.1c21252,am1c21252.pdf,AgSbTe2,Q-SPS42,(Ag2Te)0.42(Sb2Te3)0.58,1,No,cation vacancy,nonstoichiometric,Ag,,cation vacancy (nonstoichiometric) @ Ag site,,,,0.64 dimensionless,500 K
10.1021/acsami.1c21252,am1c21252.pdf,AgSbTe2,Q-SPS42,(Ag2Te)0.42(Sb2Te3)0.58,1,No,cation vacancy,nonstoichiometric,Ag,,cation vacancy (nonstoichiometric) @ Ag site,,315.9 μV K-1,68.0 S cm-1,,room temperature
10.1021/acsami.1c21252,am1c21252.pdf,AgSbTe2,Q-SPS42,(Ag2Te)0.42(Sb2Te3)0.58,1,No,V_cation,nonstoichiometric,multiple sites,,V_cation (nonstoichiometric) @ multiple sites site,,315.9 uV K-1,68.0 S cm-1,,not reported
10.1021/acsami.1c21252,am1c21252.pdf,AgSbTe2,Q-SPS43,(Ag2Te)0.43(Sb2Te3)0.57,1,No,cation vacancy,nonstoichiometric,Ag,,cation vacancy (nonstoichiometric) @ Ag site,,313.8 μV K-1,75.1 S cm-1,,room temperature
10.1021/acsami.1c21252,am1c21252.pdf,AgSbTe2,Q-SPS43,(Ag2Te)0.43(Sb2Te3)0.57,1,No,V_cation,nonstoichiometric,multiple sites,,V_cation (nonstoichiometric) @ multiple sites site,,313.8 uV K-1,75.1 S cm-1,,not reported
10.1021/acsami.1c21252,am1c21252.pdf,AgSbTe2,SC41,(Ag2Te)x(Sb2Te3)1-x,0,No,,,,,,,,,0.5 dimensionless,300 K
10.1021/acsami.1c21252,am1c21252.pdf,AgSbTe2,SC41,(Ag2Te)x(Sb2Te3)1-x,0,No,,,,,,,,,0.7 dimensionless,600 K
10.1021/acsami.1c21252,am1c21252.pdf,AgSbTe2,SC41,(Ag2Te)0.41(Sb2Te3)0.59,1,No,cation vacancy,nonstoichiometric,Ag,,cation vacancy (nonstoichiometric) @ Ag site,,243.1 μV K-1,122.4 S cm-1,,room temperature
10.1021/acsami.1c21252,am1c21252.pdf,AgSbTe2,SC41,(Ag2Te)0.41(Sb2Te3)0.59,1,No,V_cation,nonstoichiometric,multiple sites,,V_cation (nonstoichiometric) @ multiple sites site,,243.1 uV K-1,122.4 S cm-1,,not reported
10.1021/acsami.1c21252,am1c21252.pdf,AgSbTe2,SC42,(Ag2Te)x(Sb2Te3)1-x,0,No,,,,,,,,,0.52 dimensionless,300 K
10.1021/acsami.1c21252,am1c21252.pdf,AgSbTe2,SC42,(Ag2Te)0.42(Sb2Te3)0.58,1,No,cation vacancy,nonstoichiometric,Ag,,cation vacancy (nonstoichiometric) @ Ag site,,,,1.04 dimensionless,500 K
10.1021/acsami.1c21252,am1c21252.pdf,AgSbTe2,SC42,(Ag2Te)x(Sb2Te3)1-x,0,No,,,,,,,,,1.04 dimensionless,500 K
10.1021/acsami.1c21252,am1c21252.pdf,AgSbTe2,SC42,(Ag2Te)0.42(Sb2Te3)0.58,1,No,cation vacancy,nonstoichiometric,Ag,,cation vacancy (nonstoichiometric) @ Ag site,,260.5 μV K-1,145.7 S cm-1,0.52 dimensionless,room temperature
10.1021/acsami.1c21252,am1c21252.pdf,AgSbTe2,SC42,(Ag2Te)0.42(Sb2Te3)0.58,1,No,V_cation,nonstoichiometric,multiple sites,,V_cation (nonstoichiometric) @ multiple sites site,,260.5 uV K-1,145.7 S cm-1,,not reported
10.1021/acsami.1c21252,am1c21252.pdf,AgSbTe2,SC43,(Ag2Te)x(Sb2Te3)1-x,0,No,,,,,,,,,0.55 dimensionless,300 K
10.1021/acsami.1c21252,am1c21252.pdf,AgSbTe2,SC43,(Ag2Te)x(Sb2Te3)1-x,0,No,,,,,,,,,0.95 dimensionless,500 K
10.1021/acsami.1c21252,am1c21252.pdf,AgSbTe2,SC43,(Ag2Te)0.43(Sb2Te3)0.57,1,No,cation vacancy,nonstoichiometric,Ag,,cation vacancy (nonstoichiometric) @ Ag site,,263.8 μV K-1,149.1 S cm-1,,room temperature
10.1021/acsami.1c21252,am1c21252.pdf,AgSbTe2,SC43,(Ag2Te)0.43(Sb2Te3)0.57,1,No,V_cation,nonstoichiometric,multiple sites,,V_cation (nonstoichiometric) @ multiple sites site,,263.8 uV K-1,149.1 S cm-1,,not reported
10.1021/acsami.2c22930,am2c22930.pdf,AgSbTe2,Ag0.96SbTe2,Ag0.96SbTe2,1,No,Mg,x=0.04,Ag,,Mg (x=0.04) @ Ag site,,,,0.75 dimensionless,not reported
10.1021/acsami.2c22930,am2c22930.pdf,AgSbTe2,Ag0.97SbTe2,Ag0.97SbTe2,1,No,Mg,x=0.03,Ag,,Mg (x=0.03) @ Ag site,,,,0.95 dimensionless,not reported
10.1021/acsami.2c22930,am2c22930.pdf,AgSbTe2,Ag0.98SbTe2,Ag0.98SbTe2,1,No,Mg,x=0.02,Ag,,Mg (x=0.02) @ Ag site,,,,1.31 dimensionless,not reported
10.1021/acsami.2c22930,am2c22930.pdf,AgSbTe2,Ag0.99SbTe2,Ag0.99SbTe2,1,No,Mg,x=0.01,Ag,,Mg (x=0.01) @ Ag site,,,,0.85 dimensionless,not reported
10.1021/acsami.2c22930,am2c22930.pdf,AgSbTe2,AgSb0.97Mg0.03Te2,AgSb0.97Mg0.03Te2,1,No,Mg,0.03,Sb,,Mg (0.03) @ Sb site,,,33000 S/m,,300 K
10.1021/acsami.2c22930,am2c22930.pdf,AgSbTe2,AgSb0.97Mg0.03Te2,AgSb0.97Mg0.03Te2,1,No,Mg,0.03,Sb,,Mg (0.03) @ Sb site,,,35000 S/m,,573 K
10.1021/acsami.2c22930,am2c22930.pdf,AgSbTe2,AgSb0.97Mg0.03Te2,AgSb0.97Mg0.03Te2,1,No,Mg,0.03,Sb,,Mg (0.03) @ Sb site,,,33000 S/m,,room temperature
10.1021/acsami.2c22930,am2c22930.pdf,AgSbTe2,AgSb0.98Mg0.02Te2,AgSb0.98Mg0.02Te2,1,No,Mg,0.02,Sb,,Mg (0.02) @ Sb site,,260 μV/K,,,300 K
10.1021/acsami.2c22930,am2c22930.pdf,AgSbTe2,AgSb0.98Mg0.02Te2,AgSb0.98Mg0.02Te2,1,No,Mg,0.02,Sb,,Mg (0.02) @ Sb site,14 μW/cm K2,,,1.31 dimensionless,523 K
10.1021/acsami.2c22930,am2c22930.pdf,AgSbTe2,AgSb0.98Mg0.02Te2,AgSb0.98Mg0.02Te2,1,No,Mg,0.02,Sb,,Mg (0.02) @ Sb site,,186 μV/K,,,573 K
10.1021/acsami.2c22930,am2c22930.pdf,AgSbTe2,AgSb0.98Mg0.02Te2,AgSb0.98Mg0.02Te2,1,No,Mg,0.02,Sb,,Mg (0.02) @ Sb site,,260 uV/K,,,room temperature
10.1021/acsami.2c22930,am2c22930.pdf,AgSbTe2,AgSbTe2,AgSbTe2,0,No,,,,,,,242 μV/K,15000 S/m,,300 K
10.1021/acsami.2c22930,am2c22930.pdf,AgSbTe2,AgSbTe2,AgSbTe2,0,No,,,,,,,352 μV/K,,,425 K
10.1021/acsami.2c22930,am2c22930.pdf,AgSbTe2,AgSbTe2,AgSbTe2,0,No,,,,,,,242 uV/K,,,room temperature
10.1021/acsami.2c22930,am2c22930.pdf,AgSbTe2,AgSbTe2,AgSbTe2,0,No,,,,,,,,,0.58 dimensionless,not reported
10.1021/acsami.4c05454,am4c05454.pdf,AgSbTe2,AgSb0.96Cu0.04Te2,AgSb0.96Cu0.04Te2,1,No,Cu,0.04,Ag,,Cu (0.04) @ Ag site,1.43 mW·K-2·m-1,,,,448 K
10.1021/acsami.4c05454,am4c05454.pdf,AgSbTe2,AgSb0.96Cu0.04Te2,AgSb0.96Cu0.04Te2,1,No,Cu,0.04,Ag,,Cu (0.04) @ Ag site,1.35 mW·K-2·m-1,,,1.45 dimensionless,498 K
10.1021/acsami.4c05454,am4c05454.pdf,AgSbTe2,AgSb0.96Cu0.04Te2,AgSb0.96Cu0.04Te2,1,No,Cu,0.04,Ag,,Cu (0.04) @ Ag site,,,,1.44 dimensionless,523 K
10.1021/acsami.4c05454,am4c05454.pdf,AgSbTe2,AgSb1-xCuxTe2 (x=0),AgSbTe2,1,No,none,0,unclear,,none (0) @ unclear site,0.7 10^-3 W/K^2m,200 10^-6 V/K,0.6 10^4 S/m,,323 K
10.1021/acsami.4c05454,am4c05454.pdf,AgSbTe2,AgSb1-xCuxTe2 (x=0),AgSbTe2,0,No,,,,,,,,,0.5 dimensionless,323 K
10.1021/acsami.4c05454,am4c05454.pdf,AgSbTe2,AgSb1-xCuxTe2 (x=0),AgSbTe2,1,No,none,0,unclear,,none (0) @ unclear site,0.7 10^-3 W/K^2m,380 10^-6 V/K,0.5 10^4 S/m,,423 K
10.1021/acsami.4c05454,am4c05454.pdf,AgSbTe2,AgSb1-xCuxTe2 (x=0),AgSbTe2,0,No,,,,,,,,,1.2 dimensionless,523 K
10.1021/acsami.4c05454,am4c05454.pdf,AgSbTe2,AgSb1-xCuxTe2 (x=0),AgSbTe2,1,No,none,0,unclear,,none (0) @ unclear site,1.0 10^-3 W/K^2m,280 10^-6 V/K,1.1 10^4 S/m,,573 K
10.1021/acsami.4c05454,am4c05454.pdf,AgSbTe2,AgSb1-xCuxTe2 (x=0.02),AgSb0.98Cu0.02Te2,1,No,Cu,0.02,Sb,,Cu (0.02) @ Sb site,,,,0.6 dimensionless,323 K
10.1021/acsami.4c05454,am4c05454.pdf,AgSbTe2,AgSb1-xCuxTe2 (x=0.02),AgSb0.98Cu0.02Te2,1,No,Cu,0.02,Sb,,Cu (0.02) @ Sb site,,,,1.4 dimensionless,523 K
10.1021/acsami.4c05454,am4c05454.pdf,AgSbTe2,AgSb1-xCuxTe2 (x=0.04),Ag0.96Cu0.04Te2,1,No,Cu,0.04,Ag,,Cu (0.04) @ Ag site,1.0 10^-3 W/K^2m,240 10^-6 V/K,1.6 10^4 S/m,,323 K
10.1021/acsami.4c05454,am4c05454.pdf,AgSbTe2,AgSb1-xCuxTe2 (x=0.04),AgSb0.96Cu0.04Te2,1,No,Cu,0.04,Sb,,Cu (0.04) @ Sb site,,,,0.6 dimensionless,323 K
10.1021/acsami.4c05454,am4c05454.pdf,AgSbTe2,AgSb1-xCuxTe2 (x=0.04),Ag0.96Cu0.04Te2,1,No,Cu,0.04,Ag,,Cu (0.04) @ Ag site,1.4 10^-3 W/K^2m,240 10^-6 V/K,2.7 10^4 S/m,,423 K
10.1021/acsami.4c05454,am4c05454.pdf,AgSbTe2,AgSb1-xCuxTe2 (x=0.04),AgSb0.96Cu0.04Te2,1,No,Cu,0.04,Sb,,Cu (0.04) @ Sb site,,,,1.45 dimensionless,473 K
10.1021/acsami.4c05454,am4c05454.pdf,AgSbTe2,AgSb1-xCuxTe2 (x=0.04),Ag0.96Cu0.04Te2,1,No,Cu,0.04,Ag,,Cu (0.04) @ Ag site,1.1 10^-3 W/K^2m,220 10^-6 V/K,2.6 10^4 S/m,,573 K
10.1021/acsami.4c05454,am4c05454.pdf,AgSbTe2,AgSb1-xCuxTe2 (x=0.06),AgSb0.94Cu0.06Te2,1,No,Cu,0.06,Sb,,Cu (0.06) @ Sb site,,,,0.55 dimensionless,323 K
10.1021/acsami.4c05454,am4c05454.pdf,AgSbTe2,AgSb1-xCuxTe2 (x=0.06),AgSb0.94Cu0.06Te2,1,No,Cu,0.06,Sb,,Cu (0.06) @ Sb site,,,,1.2 dimensionless,473 K
10.1021/acsami.4c05454,am4c05454.pdf,AgSbTe2,AgSbTe2,AgSbTe2,0,No,,,,,,,,,0.89 dimensionless,523 K
10.1021/acsami.4c05873,am4c05873.pdf,AgSbTe2,Ag0.96Mg0.02Ti0.02Te2,Ag0.96Mg0.02Ti0.02Te2,2,Yes,Mg,0.02,unclear,Ti (0.02) @ unclear,Mg (0.02) @ unclear site; Ti (0.02) @ unclear site,15 uW/(cm K^2),,,,523 K
10.1021/acsami.4c05873,am4c05873.pdf,AgSbTe2,Ag0.96Mg0.02Ti0.02Te2,Ag0.96Mg0.02Ti0.02Te2,2,Yes,Mg,0.02,unclear,Ti (0.02) @ unclear,Mg (0.02) @ unclear site; Ti (0.02) @ unclear site,,,,1.45 dimensionless,573 K
10.1021/acsami.4c05873,am4c05873.pdf,AgSbTe2,Ag0.98-xMg0.02TixTe2 (x=0.01),Ag0.97Mg0.02Ti0.01Te2,2,Yes,Mg,0.02,unclear,Ti (0.01) @ unclear,Mg (0.02) @ unclear site; Ti (0.01) @ unclear site,,,,0.7 dimensionless,323 K
10.1021/acsami.4c05873,am4c05873.pdf,AgSbTe2,Ag0.98-xMg0.02TixTe2 (x=0.01),Ag0.97Mg0.02Ti0.01Te2,2,Yes,Mg,0.02,unclear,Ti (0.01) @ unclear,Mg (0.02) @ unclear site; Ti (0.01) @ unclear site,,,,1.1 dimensionless,423 K
10.1021/acsami.4c05873,am4c05873.pdf,AgSbTe2,Ag0.98-xMg0.02TixTe2 (x=0.01),Ag0.97Mg0.02Ti0.01Te2,2,Yes,Mg,0.02,unclear,Ti (0.01) @ unclear,Mg (0.02) @ unclear site; Ti (0.01) @ unclear site,,,,1.2 dimensionless,523 K
10.1021/acsami.4c05873,am4c05873.pdf,AgSbTe2,Ag0.98-xMg0.02TixTe2 (x=0.02),Ag0.96Mg0.02Ti0.02Te2,2,Yes,Mg,0.02,unclear,Ti (0.02) @ unclear,Mg (0.02) @ unclear site; Ti (0.02) @ unclear site,,,,0.75 dimensionless,323 K
10.1021/acsami.4c05873,am4c05873.pdf,AgSbTe2,Ag0.98-xMg0.02TixTe2 (x=0.02),Ag0.96Mg0.02Ti0.02Te2,2,Yes,Mg,0.02,unclear,Ti (0.02) @ unclear,Mg (0.02) @ unclear site; Ti (0.02) @ unclear site,,,,1.2 dimensionless,423 K
10.1021/acsami.4c05873,am4c05873.pdf,AgSbTe2,Ag0.98-xMg0.02TixTe2 (x=0.02),Ag0.96Mg0.02Ti0.02Te2,2,Yes,Mg,0.02,unclear,Ti (0.02) @ unclear,Mg (0.02) @ unclear site; Ti (0.02) @ unclear site,,,,1.45 dimensionless,523 K
10.1021/acsami.4c05873,am4c05873.pdf,AgSbTe2,Ag0.98-xMg0.02TixTe2 (x=0.03),Ag0.95Mg0.02Ti0.03Te2,2,Yes,Mg,0.02,unclear,Ti (0.03) @ unclear,Mg (0.02) @ unclear site; Ti (0.03) @ unclear site,,,,0.7 dimensionless,323 K
10.1021/acsami.4c05873,am4c05873.pdf,AgSbTe2,Ag0.98-xMg0.02TixTe2 (x=0.03),Ag0.95Mg0.02Ti0.03Te2,2,Yes,Mg,0.02,unclear,Ti (0.03) @ unclear,Mg (0.02) @ unclear site; Ti (0.03) @ unclear site,,,,1.1 dimensionless,423 K
10.1021/acsami.4c05873,am4c05873.pdf,AgSbTe2,Ag0.98-xMg0.02TixTe2 (x=0.03),Ag0.95Mg0.02Ti0.03Te2,2,Yes,Mg,0.02,unclear,Ti (0.03) @ unclear,Mg (0.02) @ unclear site; Ti (0.03) @ unclear site,,,25000 S/m,1.3 dimensionless,523 K
10.1021/acsami.4c05873,am4c05873.pdf,AgSbTe2,Ag0.98-xMg0.02TixTe2 (x=0.03),Ag0.95Mg0.02Ti0.03Te2,2,Yes,Mg,0.02,unclear,Ti (0.03) @ unclear,Mg (0.02) @ unclear site; Ti (0.03) @ unclear site,,,32000 S/m,,573 K
10.1021/acsami.4c05873,am4c05873.pdf,AgSbTe2,Ag0.98-xMg0.02TixTe2 (x=0.04),Ag0.94Mg0.02Ti0.04Te2,2,Yes,Mg,0.02,unclear,Ti (0.04) @ unclear,Mg (0.02) @ unclear site; Ti (0.04) @ unclear site,,,,0.65 dimensionless,323 K
10.1021/acsami.4c05873,am4c05873.pdf,AgSbTe2,Ag0.98-xMg0.02TixTe2 (x=0.04),Ag0.94Mg0.02Ti0.04Te2,2,Yes,Mg,0.02,unclear,Ti (0.04) @ unclear,Mg (0.02) @ unclear site; Ti (0.04) @ unclear site,,,,1.0 dimensionless,423 K
10.1021/acsami.4c05873,am4c05873.pdf,AgSbTe2,Ag0.98-xMg0.02TixTe2 (x=0.04),Ag0.94Mg0.02Ti0.04Te2,2,Yes,Mg,0.02,unclear,Ti (0.04) @ unclear,Mg (0.02) @ unclear site; Ti (0.04) @ unclear site,,,,1.15 dimensionless,523 K
10.1021/acsami.4c05873,am4c05873.pdf,AgSbTe2,AgSb0.96Mg0.02Ti0.02Te2,AgSb0.96Mg0.02Ti0.02Te2,2,Yes,Mg,0.02,Sb,Ti (0.02) @ Sb,Mg (0.02) @ Sb site; Ti (0.02) @ Sb site,15 μW/(cm K2),,,,523 K
10.1021/acsami.4c05873,am4c05873.pdf,AgSbTe2,AgSb0.96Mg0.02Ti0.02Te2,AgSb0.96Mg0.02Ti0.02Te2,2,Yes,Mg,0.02,Sb,Ti (0.02) @ Sb,Mg (0.02) @ Sb site; Ti (0.02) @ Sb site,,,,1.45 dimensionless,573 K
10.1021/acsami.4c05873,am4c05873.pdf,AgSbTe2,AgSbTe2,AgSbTe2,0,No,,,,,,,,,0.6 dimensionless,323 K
10.1021/acsami.4c05873,am4c05873.pdf,AgSbTe2,AgSbTe2,AgSbTe2,0,No,,,,,,,,,0.8 dimensionless,423 K
10.1021/acsami.4c05873,am4c05873.pdf,AgSbTe2,AgSbTe2,AgSbTe2,0,No,,,,,,,,,0.9 dimensionless,523 K
10.1021/acsami.4c05873,am4c05873.pdf,AgSbTe2,AgSbTe2,AgSbTe2,0,No,,,,,,,,29000 S/m,,573 K
10.1021/acsami.4c05873,am4c05873.pdf,AgSbTe2,AgSbTe2,AgSbTe2,0,No,,,,,,,,15000 S/m,,room temperature
10.1021/acsami.4c05873,am4c05873.pdf,AgSbTe2,AgSbTe2 (AST),AgSbTe2,0,No,,,,,,,,15000 S/m,,300 K
10.1021/acsami.4c05873,am4c05873.pdf,AgSbTe2,AgSbTe2 (AST),AgSbTe2,0,No,,,,,,,,29000 S/m,,573 K
10.1021/acsami.4c06836,am4c06836.pdf,AgSbTe2,"Ag(1-x)SnxSb(1-y)GeyTe2 (x=0, y=0)",AgSbTe2,0,No,,,,,,,,,0.15 dimensionless,300 K
10.1021/acsami.4c06836,am4c06836.pdf,AgSbTe2,"Ag(1-x)SnxSb(1-y)GeyTe2 (x=0, y=0)",AgSbTe2,0,No,,,,,,,,,1.1 dimensionless,750 K
10.1021/acsami.4c06836,am4c06836.pdf,AgSbTe2,"Ag(1-x)SnxSb(1-y)GeyTe2 (x=0.15, y=0.15)",Ag0.85Sn0.15Sb0.85Ge0.15Te2,2,Yes,Sn,0.15,Ag,Ge (0.15) @ Sb,Sn (0.15) @ Ag site; Ge (0.15) @ Sb site,,,,0.3 dimensionless,300 K
10.1021/acsami.4c06836,am4c06836.pdf,AgSbTe2,"Ag(1-x)SnxSb(1-y)GeyTe2 (x=0.15, y=0.15)",Ag0.85Sn0.15Sb0.85Ge0.15Te2,2,Yes,Sn,0.15,Ag,Ge (0.15) @ Sb,Sn (0.15) @ Ag site; Ge (0.15) @ Sb site,,,,1.5 dimensionless,757 K
10.1021/acsami.4c06836,am4c06836.pdf,AgSbTe2,Ag0.85Sn0.15Sb0.85Ge0.15Te2,Ag0.85Sn0.15Sb0.85Ge0.15Te2,2,Yes,Sn,0.15,Ag,Ge (0.15) @ Sb,Sn (0.15) @ Ag site; Ge (0.15) @ Sb site,10.8 μW cm-1 K-2,,,1.5 dimensionless,757 K
10.1021/acsami.4c06836,am4c06836.pdf,AgSbTe2,"x=0, y=0",AgSbTe2,0,No,,,,,,1.5 10^-4 W m^-1 K^-2,100 uV K^-1,1.5 10^4 S m^-1,,300 K
10.1021/acsami.4c06836,am4c06836.pdf,AgSbTe2,"x=0.15, y=0.15",Ag0.85Sn0.15Sb0.85Ge0.15Te2,2,Yes,Sn,0.15,Ag,Ge (0.15) @ Sb,Sn (0.15) @ Ag site; Ge (0.15) @ Sb site,,150 uV K^-1,4.5 10^4 S m^-1,,750 K
10.1021/acsami.4c06836,am4c06836.pdf,AgSbTe2,"x=0.15, y=0.15",Ag0.85Sn0.15Sb0.85Ge0.15Te2,2,Yes,Sn,0.15,Ag,Ge (0.15) @ Sb,Sn (0.15) @ Ag site; Ge (0.15) @ Sb site,10.8 uW cm^-1 K^-2,,,,757 K
10.1021/acsami.7b00689,am7b00689.pdf,Ag16.7Sb30Te53.3,380 C/192 h,Ag16.7Sb30Te53.3,0,No,,,,,,,150 uV/K,80 S/cm,,25 C
10.1021/acsami.7b00689,am7b00689.pdf,Ag16.7Sb30Te53.3,380 C/8 h,Ag16.7Sb30Te53.3,0,No,,,,,,,150 uV/K,220 S/cm,,25 C
10.1021/acsami.7b00689,am7b00689.pdf,Ag16.7Sb30Te53.3,380 °C/192 h,AgSbTe2,0,No,,,,,,,,,0.09 dimensionless,50 °C
10.1021/acsami.7b00689,am7b00689.pdf,Ag16.7Sb30Te53.3,380 °C/192 h,AgSbTe2,0,No,,,,,,,,,0.12 dimensionless,100 °C
10.1021/acsami.7b00689,am7b00689.pdf,Ag16.7Sb30Te53.3,380 °C/192 h,AgSbTe2,0,No,,,,,,,,,0.15 dimensionless,150 °C
10.1021/acsami.7b00689,am7b00689.pdf,Ag16.7Sb30Te53.3,380 °C/192 h,AgSbTe2,0,No,,,,,,,,,0.19 dimensionless,200 °C
10.1021/acsami.7b00689,am7b00689.pdf,Ag16.7Sb30Te53.3,380 °C/192 h,AgSbTe2,0,No,,,,,,,,,0.28 dimensionless,250 °C
10.1021/acsami.7b00689,am7b00689.pdf,Ag16.7Sb30Te53.3,380 °C/192 h,AgSbTe2,0,No,,,,,,,,,0.35 dimensionless,300 °C
10.1021/acsami.7b00689,am7b00689.pdf,Ag16.7Sb30Te53.3,380 °C/192 h,Ag16.7Sb30Te53.3,0,No,,,,,,,150 μV K−1,,,room temperature
10.1021/acsami.7b00689,am7b00689.pdf,Ag16.7Sb30Te53.3,380 °C/8 h,AgSbTe2,0,No,,,,,,,,,0.19 dimensionless,50 °C
10.1021/acsami.7b00689,am7b00689.pdf,Ag16.7Sb30Te53.3,380 °C/8 h,AgSbTe2,0,No,,,,,,,,,0.24 dimensionless,100 °C
10.1021/acsami.7b00689,am7b00689.pdf,Ag16.7Sb30Te53.3,380 °C/8 h,AgSbTe2,0,No,,,,,,,,,0.31 dimensionless,150 °C
10.1021/acsami.7b00689,am7b00689.pdf,Ag16.7Sb30Te53.3,380 °C/8 h,AgSbTe2,0,No,,,,,,,,,0.37 dimensionless,200 °C
10.1021/acsami.7b00689,am7b00689.pdf,Ag16.7Sb30Te53.3,380 °C/8 h,AgSbTe2,0,No,,,,,,,,,0.46 dimensionless,250 °C
10.1021/acsami.7b00689,am7b00689.pdf,Ag16.7Sb30Te53.3,380 °C/8 h,AgSbTe2,0,No,,,,,,,,,0.47 dimensionless,300 °C
10.1021/acsami.7b00689,am7b00689.pdf,Ag16.7Sb30Te53.3,380 °C/8 h,Ag16.7Sb30Te53.3,0,No,,,,,,,150 μV K−1,,,room temperature
10.1021/acsami.7b00689,am7b00689.pdf,Ag16.7Sb30Te53.3,AQ,Ag16.7Sb30Te53.3,0,No,,,,,,,260 uV/K,50 S/cm,,25 C
10.1021/acsami.7b00689,am7b00689.pdf,Ag16.7Sb30Te53.3,AQ,AgSbTe2,0,No,,,,,,,,,0.22 dimensionless,50 °C
10.1021/acsami.7b00689,am7b00689.pdf,Ag16.7Sb30Te53.3,AQ,AgSbTe2,0,No,,,,,,,,,0.28 dimensionless,100 °C
10.1021/acsami.7b00689,am7b00689.pdf,Ag16.7Sb30Te53.3,AQ,AgSbTe2,0,No,,,,,,,,,0.33 dimensionless,150 °C
10.1021/acsami.7b00689,am7b00689.pdf,Ag16.7Sb30Te53.3,AQ,AgSbTe2,0,No,,,,,,,,,0.38 dimensionless,200 °C
10.1021/acsami.7b00689,am7b00689.pdf,Ag16.7Sb30Te53.3,AQ,AgSbTe2,0,No,,,,,,,,,0.39 dimensionless,250 °C
10.1021/acsami.7b00689,am7b00689.pdf,Ag16.7Sb30Te53.3,AQ,Ag16.7Sb30Te53.3,0,No,,,,,,,260 μV K−1,,,room temperature
10.3390/app8010052,applsci-08-00052-v2.pdf,Ag1-xSb1+xTe2+x,"Ag1-xSb1+xTe2+x, x=0.19 (quenched)",Ag0.81Sb1.19Te2.19,0,No,,,,,,,220 uV/K,5500 S/m,0.35 dimensionless,300 K
10.3390/app8010052,applsci-08-00052-v2.pdf,Ag1-xSb1+xTe2+x,"Ag1-xSb1+xTe2+x, x=0.19 (quenched)",Ag0.81Sb1.19Te2.19,0,No,,,,,,,280 uV/K,,,450 K
10.3390/app8010052,applsci-08-00052-v2.pdf,Ag1-xSb1+xTe2+x,"Ag1-xSb1+xTe2+x, x=0.19 (quenched)",Ag0.81Sb1.19Te2.19,0,No,,,,,,,,,0.4 dimensionless,550 K
10.3390/app8010052,applsci-08-00052-v2.pdf,Ag1-xSb1+xTe2+x,"Ag1-xSb1+xTe2+x, x=0.19 (quenched)",Ag0.81Sb1.19Te2.19,0,No,,,,,,,,8000 S/m,,600 K
10.3390/app8010052,applsci-08-00052-v2.pdf,Ag1-xSb1+xTe2+x,x=0.1,Ag0.9Sb1.1Te2.1,0,No,,,,,,,,,1.2 dimensionless,610 K
10.3390/app8010052,applsci-08-00052-v2.pdf,Ag1-xSb1+xTe2+x,"x=0.1, slowly cooled",Ag0.9Sb1.1Te2.1,1,No,Sb,x=0.1,Ag,,Sb (x=0.1) @ Ag site,,250 uV/K,1.0e4 S/m,,300 K
10.3390/app8010052,applsci-08-00052-v2.pdf,Ag1-xSb1+xTe2+x,"x=0.1, slowly cooled",Ag0.9Sb1.1Te2.1,1,No,Sb,x=0.1,Ag,,Sb (x=0.1) @ Ag site,,,,1.2 dimensionless,610 K
10.3390/app8010052,applsci-08-00052-v2.pdf,Ag1-xSb1+xTe2+x,x=0.17,Ag0.83Sb1.17Te2.17,0,No,,,,,,,,,1.1 dimensionless,610 K
10.3390/app8010052,applsci-08-00052-v2.pdf,Ag1-xSb1+xTe2+x,x=0.19,Ag0.81Sb1.19Te2.19,0,No,,,,,,,,,0.4 dimensionless,550 K
10.3390/app8010052,applsci-08-00052-v2.pdf,Ag1-xSb1+xTe2+x,x=0.19,Ag0.81Sb1.19Te2.19,0,No,,,,,,,220-280 µV/K,5.5*10^3 - 8*10^3 S/m,,300-610 K
10.3390/app8010052,applsci-08-00052-v2.pdf,Ag1-xSb1+xTe2+x,x=0.3,Ag0.7Sb1.3Te2.3,0,No,,,,,,,,> 10^5 S/m,,RT
10.3390/app8010052,applsci-08-00052-v2.pdf,Ag1-xSb1+xTe2+x,x=0.4,Ag0.6Sb1.4Te2.4,0,No,,,,,,,,> 10^5 S/m,,RT
10.3390/app8010052,applsci-08-00052-v2.pdf,Ag1-xSb1+xTe2+x,"x=0.4, slowly cooled",Ag0.6Sb1.4Te2.4,1,No,Sb,x=0.4,Ag,,Sb (x=0.4) @ Ag site,,50 uV/K,1.4e5 S/m,,300 K
10.1039/c0jm00138d,c0jm00138d.pdf,AgSbTe2,"(Ag2Te)x(Sb2Te3)100-x, x=44",(Ag2Te)44(Sb2Te3)56,0,No,,,,,,1.2 mW m^-1 K^-2,200 uV K^-1,3.2 10^4 Sm^-1,0.6 dimensionless,300 K
10.1039/c0jm00138d,c0jm00138d.pdf,AgSbTe2,"(Ag2Te)x(Sb2Te3)100-x, x=50",(Ag2Te)50(Sb2Te3)50,0,No,,,,,,,230 uV K^-1,3.0 10^4 Sm^-1,,300 K
10.1039/c0jm00138d,c0jm00138d.pdf,AgSbTe2,"(Ag2Te)x(Sb2Te3)100-x, x=50",(Ag2Te)50(Sb2Te3)50,0,No,,,,,,1.5 mW m^-1 K^-2,,,,500 K
10.1039/c0jm00138d,c0jm00138d.pdf,AgSbTe2,"(Ag2Te)x(Sb2Te3)100-x, x=50",(Ag2Te)50(Sb2Te3)50,0,No,,,,,,,,,1.55 dimensionless,533 K
10.1039/c0jm00138d,c0jm00138d.pdf,AgSbTe2,x=44,(Ag2Te)0.44(Sb2Te3)0.56,0,No,,,,,,,,,1.55 dimensionless,533 K
10.1039/c0jm00138d,c0jm00138d.pdf,AgSbTe2,x=48,(Ag2Te)0.48(Sb2Te3)0.52,0,No,,,,,,1.5 mW m-1 K-2,,,,400-500 K
10.1039/c0jm00138d,c0jm00138d.pdf,AgSbTe2,x=50,AgSbTe2,0,No,,,,,,,,,1.55 dimensionless,533 K
10.1039/c0jm00138d,c0jm00138d.pdf,AgSbTe2,x=50,AgSbTe2,0,No,,,,,,1.5 mW m-1 K-2,,,,400-500 K
10.1039/c0jm00138d,c0jm00138d.pdf,AgSbTe2,x=50,AgSbTe2,0,No,,,,,,,240 mV K-1,3*10^4 S m-1,,room temperature K
10.1039/c8ta01393d,c8ta01393d.pdf,GeSe-AgSbTe2,GeSe-xAgSbTe2 (x=0.05),GeSe-0.05AgSbTe2,3,Yes,Ag,x=0.05,unclear,Sb (x=0.05) @ unclear; Te (x=0.05) @ unclear,Ag (x=0.05) @ unclear site; Sb (x=0.05) @ unclear site; Te (x=0.05) @ unclear site,,,,0.6 dimensionless,750 K
10.1039/c8ta01393d,c8ta01393d.pdf,GeSe-AgSbTe2,GeSe-xAgSbTe2 (x=0.1),GeSe-0.1AgSbTe2,3,Yes,Ag,x=0.1,unclear,Sb (x=0.1) @ unclear; Te (x=0.1) @ unclear,Ag (x=0.1) @ unclear site; Sb (x=0.1) @ unclear site; Te (x=0.1) @ unclear site,,,,0.8 dimensionless,750 K
10.1039/c8ta01393d,c8ta01393d.pdf,GeSe-AgSbTe2,GeSe-xAgSbTe2 (x=0.15),GeSe-0.15AgSbTe2,3,Yes,Ag,x=0.15,unclear,Sb (x=0.15) @ unclear; Te (x=0.15) @ unclear,Ag (x=0.15) @ unclear site; Sb (x=0.15) @ unclear site; Te (x=0.15) @ unclear site,,,,0.9 dimensionless,750 K
10.1039/c8ta01393d,c8ta01393d.pdf,GeSe-AgSbTe2,GeSe-xAgSbTe2 (x=0.2),GeSe-0.2AgSbTe2,3,Yes,Ag,x=0.2,unclear,Sb (x=0.2) @ unclear; Te (x=0.2) @ unclear,Ag (x=0.2) @ unclear site; Sb (x=0.2) @ unclear site; Te (x=0.2) @ unclear site,,,,0.95 dimensionless,750 K
10.1039/c8ta01393d,c8ta01393d.pdf,GeSe-AgSbTe2,x=0.05,GeSeAg0.05Sb0.05Te0.1,3,Yes,Ag,5%,unclear,Sb (5%) @ unclear; Te (10%) @ unclear,Ag (5%) @ unclear site; Sb (5%) @ unclear site; Te (10%) @ unclear site,,94 mV K-1,,,301 K
10.1039/c8ta01393d,c8ta01393d.pdf,GeSe-AgSbTe2,x=0.05,GeSeAg0.05Sb0.05Te0.1,3,Yes,Ag,5%,unclear,Sb (5%) @ unclear; Te (10%) @ unclear,Ag (5%) @ unclear site; Sb (5%) @ unclear site; Te (10%) @ unclear site,,,61213 S m-1,,not reported
10.1039/c8ta01393d,c8ta01393d.pdf,GeSe-AgSbTe2,x=0.1,GeSeAg0.1Sb0.1Te0.2,3,Yes,Ag,10%,unclear,Sb (10%) @ unclear; Te (20%) @ unclear,Ag (10%) @ unclear site; Sb (10%) @ unclear site; Te (20%) @ unclear site,684 mW m-1 K-2,,,,301 K
10.1039/c8ta01393d,c8ta01393d.pdf,GeSe-AgSbTe2,x=0.2,GeSeAg0.2Sb0.2Te0.4,3,Yes,Ag,20%,unclear,Sb (20%) @ unclear; Te (40%) @ unclear,Ag (20%) @ unclear site; Sb (20%) @ unclear site; Te (40%) @ unclear site,,177 mV K-1,16702 S m-1,,301 K
10.1039/c8ta01393d,c8ta01393d.pdf,GeSe-AgSbTe2,x=0.2,GeSeAg0.2Sb0.2Te0.4,3,Yes,Ag,20%,unclear,Sb (20%) @ unclear; Te (40%) @ unclear,Ag (20%) @ unclear site; Sb (20%) @ unclear site; Te (40%) @ unclear site,,261 mV K-1,,,608 K
10.1039/c8ta01393d,c8ta01393d.pdf,GeSe-AgSbTe2,x=0.2,GeSeAg0.2Sb0.2Te0.4,3,Yes,Ag,20%,unclear,Sb (20%) @ unclear; Te (40%) @ unclear,Ag (20%) @ unclear site; Sb (20%) @ unclear site; Te (40%) @ unclear site,1440 mW m-1 K-2,,,,659 K
10.1039/c8ta01393d,c8ta01393d.pdf,GeSe-AgSbTe2,x=0.2,GeSeAg0.2Sb0.2Te0.4,3,Yes,Ag,20%,unclear,Sb (20%) @ unclear; Te (40%) @ unclear,Ag (20%) @ unclear site; Sb (20%) @ unclear site; Te (40%) @ unclear site,,231 mV K-1,24169 S m-1,1.0 dimensionless,754 K
10.1039/c8ta01393d,c8ta01393d.pdf,GeSe-AgSbTe2,x=0.2,GeSeAg0.2Sb0.2Te0.4,3,Yes,Ag,20%,unclear,Sb (20%) @ unclear; Te (40%) @ unclear,Ag (20%) @ unclear site; Sb (20%) @ unclear site; Te (40%) @ unclear site,,,,0.96 dimensionless,not reported
10.1021/cm101503y,cm101503y.pdf,AgSbTe2,AgSbSe0.02Te1.98 (x=0.02),AgSbSe0.02Te1.98,1,No,Se,x=0.02,Te,,Se (x=0.02) @ Te site,,,,1.37 dimensionless,565 K
10.1021/cm101503y,cm101503y.pdf,AgSbTe2,AgSbTe2 (x=0),AgSbTe2,0,No,,,,,,,,,1.37 dimensionless,565 K
10.1021/cm101503y,cm101503y.pdf,AgSbTe2,x=0,AgSbTe2,0,No,,,,,,,250 uV/K,1.5 10^4 S/m,,300 K
10.1021/cm101503y,cm101503y.pdf,AgSbTe2,x=0,AgSbTe2,0,No,,,,,,,300 uV/K,1.2 10^4 S/m,,500 K
10.1021/cm101503y,cm101503y.pdf,AgSbTe2,x=0,AgSbTe2,0,No,,,,,,,240 uV/K,1.8 10^4 S/m,,700 K
10.1021/cm101503y,cm101503y.pdf,AgSbTe2,x=0.00,AgSbTe2,0,No,,,,,,,,,0.6 dimensionless,300 K
10.1021/cm101503y,cm101503y.pdf,AgSbTe2,x=0.00,AgSbTe2,0,No,,,,,,,,,1.1 dimensionless,650 K
10.1021/cm101503y,cm101503y.pdf,AgSbTe2,x=0.01,AgSbSe0.01Te1.99,1,No,Se,x=0.01,Te,,Se (x=0.01) @ Te site,,,,0.6 dimensionless,300 K
10.1021/cm101503y,cm101503y.pdf,AgSbTe2,x=0.01,AgSbSe0.01Te1.99,1,No,Se,x=0.01,Te,,Se (x=0.01) @ Te site,,,,1.2 dimensionless,650 K
10.1021/cm101503y,cm101503y.pdf,AgSbTe2,x=0.02,AgSbSe0.02Te1.98,1,No,Se,x=0.02,Te,,Se (x=0.02) @ Te site,,260 uV/K,1.6 10^4 S/m,0.6 dimensionless,300 K
10.1021/cm101503y,cm101503y.pdf,AgSbTe2,x=0.02,AgSbSe0.02Te1.98,1,No,Se,x=0.02,Te,,Se (x=0.02) @ Te site,,230 uV/K,,,500 K
10.1021/cm101503y,cm101503y.pdf,AgSbTe2,x=0.02,AgSbSe0.02Te1.98,1,No,Se,x=0.02,Te,,Se (x=0.02) @ Te site,,,2.4 10^4 S/m,,550 K
10.1021/cm101503y,cm101503y.pdf,AgSbTe2,x=0.02,AgSbSe0.02Te1.98,1,No,Se,x=0.02,Te,,Se (x=0.02) @ Te site,,,,1.37 dimensionless,565 K
10.1021/cm101503y,cm101503y.pdf,AgSbTe2,x=0.02,AgSbSe0.02Te1.98,1,No,Se,x=0.02,Te,,Se (x=0.02) @ Te site,,235 uV/K,2.1 10^4 S/m,,700 K
10.1021/cm101503y,cm101503y.pdf,AgSbTe2,x=0.04,AgSbSe0.04Te1.96,1,No,Se,x=0.04,Te,,Se (x=0.04) @ Te site,,,,0.55 dimensionless,300 K
10.1021/cm101503y,cm101503y.pdf,AgSbTe2,x=0.04,AgSbSe0.04Te1.96,1,No,Se,x=0.04,Te,,Se (x=0.04) @ Te site,,,,1.25 dimensionless,600 K
10.1021/acs.chemmater.5c01646,cm5c01646.pdf,AgSbTe2,AST,AgSbTe2,0,No,,,,,,0.69 Wm-1K-2,267 uV/K | 267 μVK-1,96.72 S cm-1 | 96.72 S/cm,,300 K
10.1021/acs.chemmater.5c01646,cm5c01646.pdf,AgSbTe2,AST,AgSbTe2,0,No,,,,,,,,,0.6 dimensionless,600 K
10.1021/acs.chemmater.5c01646,cm5c01646.pdf,AgSbTe2,AST,AgSbTe2,0,No,,,,,,,,,0.56 dimensionless | 0.61 dimensionless,not reported
10.1021/acs.chemmater.5c01646,cm5c01646.pdf,AgSbTe2,AST + 0.02,AgSbTe2 + 0.02 wt % B,1,No,B,0.02 wt %,unclear,,B (0.02 wt %) @ unclear site,,238 uV/K | 238 μVK-1,159.10 S cm-1 | 159.10 S/cm,,300 K
10.1021/acs.chemmater.5c01646,cm5c01646.pdf,AgSbTe2,AST + 0.02,AgSbTe2 + 0.02 wt % B,1,No,B,0.02 wt %,unclear,,B (0.02 wt %) @ unclear site,,,,0.8 dimensionless,600 K
10.1021/acs.chemmater.5c01646,cm5c01646.pdf,AgSbTe2,AST + 0.025,AgSbTe2 + 0.025 wt % B,1,No,B,0.025 wt %,unclear,,B (0.025 wt %) @ unclear site,1.05 Wm-1K-2,248 uV/K | 248 μVK-1,170.75 S cm-1 | 170.75 S/cm,,300 K
10.1021/acs.chemmater.5c01646,cm5c01646.pdf,AgSbTe2,AST + 0.025,AgSbTe2 + 0.025 wt % B,1,No,B,0.025 wt %,unclear,,B (0.025 wt %) @ unclear site,,,,0.9 dimensionless,600 K
10.1021/acs.chemmater.5c01646,cm5c01646.pdf,AgSbTe2,AST + 0.03,AgSbTe2 + 0.03 wt % B,1,No,B,0.03 wt %,unclear,,B (0.03 wt %) @ unclear site,,245 uV/K | 245 μVK-1,123.77 S cm-1 | 123.77 S/cm,,300 K
10.1021/acs.chemmater.5c01646,cm5c01646.pdf,AgSbTe2,AST + 0.03,AgSbTe2 + 0.03 wt % B,1,No,B,0.03 wt %,unclear,,B (0.03 wt %) @ unclear site,,,,0.95 dimensionless,600 K
10.1021/acs.chemmater.5c01646,cm5c01646.pdf,AgSbTe2,NS-AST + 0.025,Ag0.91Sb1.09Te2.09 + 0.025 wt % B,1,No,B,0.025 wt %,unclear,,B (0.025 wt %) @ unclear site,,273 uV/K | 273 μVK-1,163.60 S cm-1 | 163.60 S/cm,,300 K
10.1021/acs.chemmater.5c01646,cm5c01646.pdf,AgSbTe2,NS-AST + 0.025,Ag0.91Sb1.09Te2.09 + 0.025 wt % B,1,No,B,0.025 wt %,unclear,,B (0.025 wt %) @ unclear site,,,,1.35 dimensionless,573 K
10.1021/acs.chemmater.5c01646,cm5c01646.pdf,AgSbTe2,NS-AST + 0.025,Ag0.91Sb1.09Te2.09 + 0.025 wt % B,1,No,B,0.025 wt %,unclear,,B (0.025 wt %) @ unclear site,,,,1.35 dimensionless,600 K
10.1021/acs.chemmater.5c01646,cm5c01646.pdf,AgSbTe2,NS-AST + 0.025,Ag0.91Sb1.09Te2.09 + 0.025 wt % B,1,No,B,0.025 wt %,unclear,,B (0.025 wt %) @ unclear site,1.22 Wm-1K-2,,,,300-625 K
10.1021/acs.chemmater.5c01646,cm5c01646.pdf,AgSbTe2,NS-AST + 0.025,Ag0.91Sb1.09Te2.09 + 0.025 wt % B,1,No,B,0.025 wt %,unclear,,B (0.025 wt %) @ unclear site,,,,1.03 dimensionless,not reported
