Repository: Harpriyaminhas/AgSbTe2_data_extraction

# AgSbTe2 Thermoelectric Dataset Extraction + Viewer

Pipeline and dataset for doping/thermoelectric-property data extracted from
173 journal-article PDFs on AgSbTe2-family thermoelectrics (Seebeck
coefficient, electrical conductivity, thermal conductivity, lattice thermal
conductivity, power factor, ZT), with dopant/co-dopant/doping-site and DOI
provenance for every data point.

**What's in this repo, and what's deliberately NOT:**
- Included: the extraction pipeline code, the Streamlit viewer app, the
  extracted dataset (CSV/Excel), and per-paper raw extraction JSON.
- **Not included**: the 173 source PDFs, or rendered page images of them.

File: output/AgSbTe2_Thermoelectric_Extracted_Data_long.csv (part 9 of 24)
source_pdf,doi,base_composition,sample_id,full_formula,num_dopants,is_codoped,primary_dopant_element,primary_dopant_pct,primary_dopant_site,codopant_elements,all_dopants_detail,property,value,unit,temperature_value,temperature_unit,source_type,source_detail,notes
Enhanced thermoelectric performance of p-type sintered BiSbTe-based composites with AgSbTe2 addition.pdf,10.1016/j.ceramint.2020.08.182,BST (Bi0.5Sb1.5Te3) with AgSbTe2 addition,BST-0.1 wt% AgSbTe2,Bi0.5Sb1.5Te3 + 0.1 wt% AgSbTe2,1,No,AgSbTe2,0.1 wt%,unclear,,AgSbTe2 (0.1 wt%) @ unclear site,ZT,1.15,dimensionless,325,K,body text,"Page 730, paragraph 1",Explicitly stated in text
Enhanced thermoelectric performance of.pdf,10.1063/1.3106102,AgSbTe2,HPHT synthesized AgSbTe2,AgSbTe2,0,No,,,,,,thermal conductivity,0.76,W/mK,300,K,body text,"Page 4, Section III",
Enhanced thermoelectric performance of.pdf,10.1063/1.3106102,AgSbTe2,HPHT synthesized AgSbTe2,AgSbTe2,0,No,,,,,,ZT,0.48,dimensionless,300,K,body text,"Page 4, Section III",
Enhanced thermoelectric performance of.pdf,10.1063/1.3106102,AgSbTe2,HPHT synthesized AgSbTe2,AgSbTe2,0,No,,,,,,ZT,1.07,dimensionless,513,K,body text,"Page 4, Section III",
Enhanced thermoelectric performance of.pdf,10.1063/1.3106102,AgSbTe2,AgSbTe2 synthesized by HPHT,AgSbTe2,0,No,,,,,,Seebeck coefficient,155,uV/K,300,K,figure,Fig. 3,Visually estimated from Fig. 3
Enhanced thermoelectric performance of.pdf,10.1063/1.3106102,AgSbTe2,AgSbTe2 synthesized by HPHT,AgSbTe2,0,No,,,,,,Seebeck coefficient,215,uV/K,513,K,figure,Fig. 3,Visually estimated from Fig. 3
Enhanced thermoelectric performance of.pdf,10.1063/1.3106102,AgSbTe2,AgSbTe2 synthesized by HPHT,AgSbTe2,0,No,,,,,,electrical conductivity,34000,ohm^-1 m^-1,300,K,figure,Fig. 3,Visually estimated from Fig. 3
Enhanced thermoelectric performance of.pdf,10.1063/1.3106102,AgSbTe2,AgSbTe2 synthesized by HPHT,AgSbTe2,0,No,,,,,,electrical conductivity,44000,ohm^-1 m^-1,300,K,figure,Fig. 3,Visually estimated from Fig. 3
Enhanced thermoelectric performance of.pdf,10.1063/1.3106102,AgSbTe2,AgSbTe2 synthesized by HPHT,AgSbTe2,0,No,,,,,,power factor,0.0008,W/mK^2,300,K,figure,Fig. 4,Visually estimated from Fig. 4
Enhanced thermoelectric performance of.pdf,10.1063/1.3106102,AgSbTe2,AgSbTe2 synthesized by HPHT,AgSbTe2,0,No,,,,,,power factor,0.00155,W/mK^2,513,K,figure,Fig. 4,Visually estimated from Fig. 4
Enhanced thermoelectric performance of.pdf,10.1063/1.3106102,AgSbTe2,AgSbTe2 synthesized by HPHT,AgSbTe2,0,No,,,,,,ZT,0.35,dimensionless,300,K,figure,Fig. 6,Visually estimated from Fig. 6
Enhanced thermoelectric performance of.pdf,10.1063/1.3106102,AgSbTe2,AgSbTe2 synthesized by HPHT,AgSbTe2,0,No,,,,,,ZT,1.07,dimensionless,513,K,figure,Fig. 6,Visually estimated from Fig. 6
Enhanced thermoelectric performance of.pdf,10.1063/1.3106102,AgSbTe2,AgSbTe2 synthesized by HPHT,AgSbTe2,0,No,,,,,,thermal conductivity,0.76,W/mK,300,K,text,body text,Explicitly stated in text
Enhanced thermoelectric properties of AgSbTe2 obtained by controlling heterophases with Ce doping.pdf,10.1038/s41598-017-04885-1,AgSbTe2,AgSbTe2,AgSbTe2,0,No,,,,,,ZT,0.92,dimensionless,673,K,body text,Page 7,
Enhanced thermoelectric properties of AgSbTe2 obtained by controlling heterophases with Ce doping.pdf,10.1038/s41598-017-04885-1,AgSbTe2,x = 0.001,AgSb0.999Ce0.001Te2,1,No,Ce,x = 0.001,Sb,,Ce (x = 0.001) @ Sb site,,,,,,,,
Enhanced thermoelectric properties of AgSbTe2 obtained by controlling heterophases with Ce doping.pdf,10.1038/s41598-017-04885-1,AgSbTe2,x = 0.002,AgSb0.998Ce0.002Te2,1,No,Ce,x = 0.002,Sb,,Ce (x = 0.002) @ Sb site,power factor,1.55,mW/m·K2,673,K,body text,Page 4,
Enhanced thermoelectric properties of AgSbTe2 obtained by controlling heterophases with Ce doping.pdf,10.1038/s41598-017-04885-1,AgSbTe2,x = 0.002,AgSb0.998Ce0.002Te2,1,No,Ce,x = 0.002,Sb,,Ce (x = 0.002) @ Sb site,ZT,1.5,dimensionless,673,K,body text,Page 7,
Enhanced thermoelectric properties of AgSbTe2 obtained by controlling heterophases with Ce doping.pdf,10.1038/s41598-017-04885-1,AgSbTe2,x = 0.003,AgSb0.997Ce0.003Te2,1,No,Ce,x = 0.003,Sb,,Ce (x = 0.003) @ Sb site,,,,,,,,
Enhanced thermoelectric properties of AgSbTe2 obtained by controlling heterophases with Ce doping.pdf,10.1038/s41598-017-04885-1,AgSbTe2,x = 0.004,AgSb0.996Ce0.004Te2,1,No,Ce,x = 0.004,Sb,,Ce (x = 0.004) @ Sb site,,,,,,,,
Enhanced thermoelectric properties of AgSbTe2 obtained by controlling heterophases with Ce doping.pdf,10.1038/s41598-017-04885-1,AgSbTe2,AgSbTe2,AgSbTe2,0,No,,,,,,Seebeck coefficient,250,uV/K,300,K,figure,Fig. 4b,Visually estimated from Fig. 4b
Enhanced thermoelectric properties of AgSbTe2 obtained by controlling heterophases with Ce doping.pdf,10.1038/s41598-017-04885-1,AgSbTe2,AgSbTe2,AgSbTe2,0,No,,,,,,ZT,0.4,dimensionless,300,K,figure,Fig. 4d,Visually estimated from Fig. 4d
Enhanced thermoelectric properties of AgSbTe2 obtained by controlling heterophases with Ce doping.pdf,10.1038/s41598-017-04885-1,AgSbTe2,AgSbTe2,AgSbTe2,0,No,,,,,,ZT,1.0,dimensionless,673,K,figure,Fig. 4d,Visually estimated from Fig. 4d
Enhanced thermoelectric properties of AgSbTe2 obtained by controlling heterophases with Ce doping.pdf,10.1038/s41598-017-04885-1,AgSbTe2,x=0.001,Ag0.999Ce0.001SbTe2,1,No,Ce,x=0.001,unclear,,Ce (x=0.001) @ unclear site,Seebeck coefficient,200,uV/K,300,K,figure,Fig. 4b,Visually estimated from Fig. 4b
Enhanced thermoelectric properties of AgSbTe2 obtained by controlling heterophases with Ce doping.pdf,10.1038/s41598-017-04885-1,AgSbTe2,x=0.001,Ag0.999Ce0.001SbTe2,1,No,Ce,x=0.001,unclear,,Ce (x=0.001) @ unclear site,ZT,0.5,dimensionless,300,K,figure,Fig. 4d,Visually estimated from Fig. 4d
Enhanced thermoelectric properties of AgSbTe2 obtained by controlling heterophases with Ce doping.pdf,10.1038/s41598-017-04885-1,AgSbTe2,x=0.001,Ag0.999Ce0.001SbTe2,1,No,Ce,x=0.001,unclear,,Ce (x=0.001) @ unclear site,ZT,1.2,dimensionless,673,K,figure,Fig. 4d,Visually estimated from Fig. 4d
Enhanced thermoelectric properties of AgSbTe2 obtained by controlling heterophases with Ce doping.pdf,10.1038/s41598-017-04885-1,AgSbTe2,x=0.002,Ag0.998Ce0.002SbTe2,1,No,Ce,x=0.002,unclear,,Ce (x=0.002) @ unclear site,Seebeck coefficient,180,uV/K,300,K,figure,Fig. 4b,Visually estimated from Fig. 4b
Enhanced thermoelectric properties of AgSbTe2 obtained by controlling heterophases with Ce doping.pdf,10.1038/s41598-017-04885-1,AgSbTe2,x=0.002,Ag0.998Ce0.002SbTe2,1,No,Ce,x=0.002,unclear,,Ce (x=0.002) @ unclear site,ZT,0.6,dimensionless,300,K,figure,Fig. 4d,Visually estimated from Fig. 4d
Enhanced thermoelectric properties of AgSbTe2 obtained by controlling heterophases with Ce doping.pdf,10.1038/s41598-017-04885-1,AgSbTe2,x=0.002,Ag0.998Ce0.002SbTe2,1,No,Ce,x=0.002,unclear,,Ce (x=0.002) @ unclear site,ZT,1.5,dimensionless,673,K,figure,Fig. 4d,Visually estimated from Fig. 4d
Enhanced thermoelectric properties of AgSbTe2 obtained by controlling heterophases with Ce doping.pdf,10.1038/s41598-017-04885-1,AgSbTe2,x=0.003,Ag0.997Ce0.003SbTe2,1,No,Ce,x=0.003,unclear,,Ce (x=0.003) @ unclear site,Seebeck coefficient,150,uV/K,300,K,figure,Fig. 4b,Visually estimated from Fig. 4b
Enhanced thermoelectric properties of AgSbTe2 obtained by controlling heterophases with Ce doping.pdf,10.1038/s41598-017-04885-1,AgSbTe2,x=0.003,Ag0.997Ce0.003SbTe2,1,No,Ce,x=0.003,unclear,,Ce (x=0.003) @ unclear site,ZT,0.55,dimensionless,300,K,figure,Fig. 4d,Visually estimated from Fig. 4d
Enhanced thermoelectric properties of AgSbTe2 obtained by controlling heterophases with Ce doping.pdf,10.1038/s41598-017-04885-1,AgSbTe2,x=0.003,Ag0.997Ce0.003SbTe2,1,No,Ce,x=0.003,unclear,,Ce (x=0.003) @ unclear site,ZT,1.3,dimensionless,673,K,figure,Fig. 4d,Visually estimated from Fig. 4d
Enhanced thermoelectric properties of AgSbTe2 obtained by controlling heterophases with Ce doping.pdf,10.1038/s41598-017-04885-1,AgSbTe2,x=0.004,Ag0.996Ce0.004SbTe2,1,No,Ce,x=0.004,unclear,,Ce (x=0.004) @ unclear site,Seebeck coefficient,130,uV/K,300,K,figure,Fig. 4b,Visually estimated from Fig. 4b
Enhanced thermoelectric properties of AgSbTe2 obtained by controlling heterophases with Ce doping.pdf,10.1038/s41598-017-04885-1,AgSbTe2,x=0.004,Ag0.996Ce0.004SbTe2,1,No,Ce,x=0.004,unclear,,Ce (x=0.004) @ unclear site,ZT,0.5,dimensionless,300,K,figure,Fig. 4d,Visually estimated from Fig. 4d
Enhanced thermoelectric properties of AgSbTe2 obtained by controlling heterophases with Ce doping.pdf,10.1038/s41598-017-04885-1,AgSbTe2,x=0.004,Ag0.996Ce0.004SbTe2,1,No,Ce,x=0.004,unclear,,Ce (x=0.004) @ unclear site,ZT,1.2,dimensionless,673,K,figure,Fig. 4d,Visually estimated from Fig. 4d
Enhanced thermoelectric properties of AgSbTe2 obtained by controlling heterophases with Ce doping.pdf,10.1038/s41598-017-04885-1,AgSbTe2,Ag1-xCexTe2 (x=0.002),Ag0.998Ce0.002SbTe2,1,No,Ce,x=0.002,Ag,,Ce (x=0.002) @ Ag site,ZT,1.5,dimensionless,673,K,body text,The value of ZT = 1.5 at 673 K was obtained using the x = 0.002 sample.,
Entropy engineering enhances the thermoelectric performance and microhardness of (GeTe)1−x(AgSb0.5Bi0.5Te2)x.pdf,10.1007/s40843-022-2211-8,GeTe-AgSbTe2-AgBiTe2 system,(GeTe)0.80(AgSb0.5Bi0.5Te2)0.20,(GeTe)0.80(AgSb0.5Bi0.5Te2)0.20,1,No,Bi,50% of Sb,Sb,,Bi (50% of Sb) @ Sb site,ZT,1.60,dimensionless,723,K,body text,,Maximum zT
Entropy engineering enhances the thermoelectric performance and microhardness of (GeTe)1−x(AgSb0.5Bi0.5Te2)x.pdf,10.1007/s40843-022-2211-8,GeTe-AgSbTe2-AgBiTe2 system,(GeTe)0.80(AgSb0.5Bi0.5Te2)0.20,(GeTe)0.80(AgSb0.5Bi0.5Te2)0.20,1,No,Bi,50% of Sb,Sb,,Bi (50% of Sb) @ Sb site,ZT,1.23,dimensionless,300-773,K,body text,,Average zTave
Entropy engineering enhances the thermoelectric performance and microhardness of (GeTe)1−x(AgSb0.5Bi0.5Te2)x.pdf,10.1007/s40843-022-2211-8,GeTe-AgSbTe2-AgBiTe2 system,(GeTe)0.70(AgSb0.5Bi0.5Te2)0.30,(GeTe)0.70(AgSb0.5Bi0.5Te2)0.30,1,No,Bi,50% of Sb,Sb,,Bi (50% of Sb) @ Sb site,electrical conductivity,27.4,10^3 S m^-1,300,K,body text,,
Entropy engineering enhances the thermoelectric performance and microhardness of (GeTe)1−x(AgSb0.5Bi0.5Te2)x.pdf,10.1007/s40843-022-2211-8,GeTe-AgSbTe2-AgBiTe2 system,(GeTe)0.70(AgSb0.5Bi0.5Te2)0.30,(GeTe)0.70(AgSb0.5Bi0.5Te2)0.30,1,No,Bi,50% of Sb,Sb,,Bi (50% of Sb) @ Sb site,Seebeck coefficient,245.6,μV K^-1,300,K,body text,,
Entropy engineering enhances the thermoelectric performance and microhardness of (GeTe)1−x(AgSb0.5Bi0.5Te2)x.pdf,10.1007/s40843-022-2211-8,GeTe-AgSbTe2-AgBiTe2 system,(GeTe)0.70(AgSb0.5Bi0.5Te2)0.30,(GeTe)0.70(AgSb0.5Bi0.5Te2)0.30,1,No,Bi,50% of Sb,Sb,,Bi (50% of Sb) @ Sb site,thermal conductivity,0.72,W m^-1 K^-1,300,K,body text,,
Entropy engineering enhances the thermoelectric performance and microhardness of (GeTe)1−x(AgSb0.5Bi0.5Te2)x.pdf,10.1007/s40843-022-2211-8,GeTe-AgSbTe2-AgBiTe2 system,(GeTe)0.70(AgSb0.5Bi0.5Te2)0.30,(GeTe)0.70(AgSb0.5Bi0.5Te2)0.30,1,No,Bi,50% of Sb,Sb,,Bi (50% of Sb) @ Sb site,thermal conductivity,0.82,W m^-1 K^-1,573,K,body text,,
Entropy engineering enhances the thermoelectric performance and microhardness of (GeTe)1−x(AgSb0.5Bi0.5Te2)x.pdf,10.1007/s40843-022-2211-8,GeTe-AgSbTe2-AgBiTe2 system,(GeTe)0.80(AgSb0.5Bi0.5Te2)0.20,(GeTe)0.80(AgSb0.5Bi0.5Te2)0.20,3,Yes,Ag,0.10,multiple sites,Sb (0.05) @ multiple sites; Bi (0.05) @ multiple sites,Ag (0.10) @ multiple sites site; Sb (0.05) @ multiple sites site; Bi (0.05) @ multiple sites site,ZT,1.60,dimensionless,723,K,figure,Fig. 8a,Visually estimated from Fig. 8a
Entropy engineering enhances the thermoelectric performance and microhardness of (GeTe)1−x(AgSb0.5Bi0.5Te2)x.pdf,10.1007/s40843-022-2211-8,GeTe-AgSbTe2-AgBiTe2 system,(GeTe)0.80(AgSb0.5Bi0.5Te2)0.20,(GeTe)0.80(AgSb0.5Bi0.5Te2)0.20,2,Yes,Ge,0.80,multiple sites,Bi (0.5) @ Sb,Ge (0.80) @ multiple sites site; Bi (0.5) @ Sb site,ZT,1.60,dimensionless,723,K,body text,,
Entropy engineering enhances the thermoelectric performance and microhardness of (GeTe)1−x(AgSb0.5Bi0.5Te2)x.pdf,10.1007/s40843-022-2211-8,GeTe-AgSbTe2-AgBiTe2 system,(GeTe)0.80(AgSb0.5Bi0.5Te2)0.20,(GeTe)0.80(AgSb0.5Bi0.5Te2)0.20,2,Yes,Ge,0.80,multiple sites,Bi (0.5) @ Sb,Ge (0.80) @ multiple sites site; Bi (0.5) @ Sb site,ZT,1.23,dimensionless,300-773,K,body text,,Average ZT value
Excellent thermoelectric performance achieved over broad temperature plateau in indium-doped SnTe-AgSbTe2 alloys.pdf,10.1063/1.5018477,SnTe-AgSbTe2,Sn0.995In0.005Te,Sn0.995In0.005Te,1,No,In,0.5%,Sn,,In (0.5%) @ Sn site,ZT,0.89,dimensionless,873,K,body text,page 3,
Excellent thermoelectric performance achieved over broad temperature plateau in indium-doped SnTe-AgSbTe2 alloys.pdf,10.1063/1.5018477,SnTe-AgSbTe2,(Sn0.995In0.005Te)0.8(Ag0.366Sb0.558Te)0.2,(Sn0.995In0.005Te)0.8(Ag0.366Sb0.558Te)0.2,3,Yes,In,0.5%,Sn,Ag (alloyed) @ Sn; Sb (alloyed) @ Sn,In (0.5%) @ Sn site; Ag (alloyed) @ Sn site; Sb (alloyed) @ Sn site,lattice thermal conductivity,0.43,Wm-1K-1,873,K,body text,page 4,
Excellent thermoelectric performance achieved over broad temperature plateau in indium-doped SnTe-AgSbTe2 alloys.pdf,10.1063/1.5018477,SnTe-AgSbTe2,(Sn0.995In0.005Te)0.8(Ag0.366Sb0.558Te)0.2,(Sn0.995In0.005Te)0.8(Ag0.366Sb0.558Te)0.2,3,Yes,In,0.5%,Sn,Ag (alloyed) @ Sn; Sb (alloyed) @ Sn,In (0.5%) @ Sn site; Ag (alloyed) @ Sn site; Sb (alloyed) @ Sn site,ZT,1.3,dimensionless,873,K,body text,page 4,
Excellent thermoelectric performance achieved over broad temperature plateau in indium-doped SnTe-AgSbTe2 alloys.pdf,10.1063/1.5018477,SnTe-AgSbTe2,"(Sn0.995In0.005Te)1-x(Ag0.366Sb0.558Te)x, x=0.05",(Sn0.995In0.005Te)0.95(Ag0.366Sb0.558Te)0.05,3,Yes,In,0.005,Sn,Ag (0.05 * 0.366) @ multiple sites; Sb (0.05 * 0.558) @ multiple sites,In (0.005) @ Sn site; Ag (0.05 * 0.366) @ multiple sites site; Sb (0.05 * 0.558) @ multiple sites site,Seebeck coefficient,160,uV K^-1,873,K,figure,,Visually estimated from Fig. 4a
Excellent thermoelectric performance achieved over broad temperature plateau in indium-doped SnTe-AgSbTe2 alloys.pdf,10.1063/1.5018477,SnTe-AgSbTe2,"(Sn0.995In0.005Te)1-x(Ag0.366Sb0.558Te)x, x=0.05",(Sn0.995In0.005Te)0.95(Ag0.366Sb0.558Te)0.05,3,Yes,In,0.005,Sn,Ag (0.05 * 0.366) @ multiple sites; Sb (0.05 * 0.558) @ multiple sites,In (0.005) @ Sn site; Ag (0.05 * 0.366) @ multiple sites site; Sb (0.05 * 0.558) @ multiple sites site,electrical conductivity,1.5,10^3 S cm^-1,873,K,figure,,Visually estimated from Fig. 4b
Excellent thermoelectric performance achieved over broad temperature plateau in indium-doped SnTe-AgSbTe2 alloys.pdf,10.1063/1.5018477,SnTe-AgSbTe2,"(Sn0.995In0.005Te)1-x(Ag0.366Sb0.558Te)x, x=0.05",(Sn0.995In0.005Te)0.95(Ag0.366Sb0.558Te)0.05,3,Yes,In,0.005,Sn,Ag (0.05 * 0.366) @ multiple sites; Sb (0.05 * 0.558) @ multiple sites,In (0.005) @ Sn site; Ag (0.05 * 0.366) @ multiple sites site; Sb (0.05 * 0.558) @ multiple sites site,power factor,22,uW cm^-1 K^-2,873,K,figure,,Visually estimated from Fig. 4c
Excellent thermoelectric performance achieved over broad temperature plateau in indium-doped SnTe-AgSbTe2 alloys.pdf,10.1063/1.5018477,SnTe-AgSbTe2,"(Sn0.995In0.005Te)1-x(Ag0.366Sb0.558Te)x, x=0.05",(Sn0.995In0.005Te)0.95(Ag0.366Sb0.558Te)0.05,3,Yes,In,0.005,Sn,Ag (0.05 * 0.366) @ multiple sites; Sb (0.05 * 0.558) @ multiple sites,In (0.005) @ Sn site; Ag (0.05 * 0.366) @ multiple sites site; Sb (0.05 * 0.558) @ multiple sites site,thermal conductivity,1.8,W m^-1 K^-1,873,K,figure,,Visually estimated from Fig. 4d
Excellent thermoelectric performance achieved over broad temperature plateau in indium-doped SnTe-AgSbTe2 alloys.pdf,10.1063/1.5018477,SnTe-AgSbTe2,"(Sn0.995In0.005Te)1-x(Ag0.366Sb0.558Te)x, x=0.05",(Sn0.995In0.005Te)0.95(Ag0.366Sb0.558Te)0.05,3,Yes,In,0.005,Sn,Ag (0.05 * 0.366) @ multiple sites; Sb (0.05 * 0.558) @ multiple sites,In (0.005) @ Sn site; Ag (0.05 * 0.366) @ multiple sites site; Sb (0.05 * 0.558) @ multiple sites site,lattice thermal conductivity,0.8,W m^-1 K^-1,873,K,figure,,Visually estimated from Fig. 4e
Excellent thermoelectric performance achieved over broad temperature plateau in indium-doped SnTe-AgSbTe2 alloys.pdf,10.1063/1.5018477,SnTe-AgSbTe2,"(Sn0.995In0.005Te)1-x(Ag0.366Sb0.558Te)x, x=0.05",(Sn0.995In0.005Te)0.95(Ag0.366Sb0.558Te)0.05,3,Yes,In,0.005,Sn,Ag (0.05 * 0.366) @ multiple sites; Sb (0.05 * 0.558) @ multiple sites,In (0.005) @ Sn site; Ag (0.05 * 0.366) @ multiple sites site; Sb (0.05 * 0.558) @ multiple sites site,ZT,0.9,dimensionless,873,K,figure,,Visually estimated from Fig. 4f
Excellent thermoelectric performance achieved over broad temperature plateau in indium-doped SnTe-AgSbTe2 alloys.pdf,10.1063/1.5018477,SnTe-AgSbTe2,"(Sn0.995In0.005Te)1-x(Ag0.366Sb0.558Te)x, x=0.20",(Sn0.995In0.005Te)0.8(Ag0.366Sb0.558Te)0.2,3,Yes,In,0.005,Sn,Ag (0.2 * 0.366) @ multiple sites; Sb (0.2 * 0.558) @ multiple sites,In (0.005) @ Sn site; Ag (0.2 * 0.366) @ multiple sites site; Sb (0.2 * 0.558) @ multiple sites site,Seebeck coefficient,175,uV K^-1,873,K,figure,,Visually estimated from Fig. 4a
Excellent thermoelectric performance achieved over broad temperature plateau in indium-doped SnTe-AgSbTe2 alloys.pdf,10.1063/1.5018477,SnTe-AgSbTe2,"(Sn0.995In0.005Te)1-x(Ag0.366Sb0.558Te)x, x=0.20",(Sn0.995In0.005Te)0.8(Ag0.366Sb0.558Te)0.2,3,Yes,In,0.005,Sn,Ag (0.2 * 0.366) @ multiple sites; Sb (0.2 * 0.558) @ multiple sites,In (0.005) @ Sn site; Ag (0.2 * 0.366) @ multiple sites site; Sb (0.2 * 0.558) @ multiple sites site,electrical conductivity,0.8,10^3 S cm^-1,873,K,figure,,Visually estimated from Fig. 4b
Excellent thermoelectric performance achieved over broad temperature plateau in indium-doped SnTe-AgSbTe2 alloys.pdf,10.1063/1.5018477,SnTe-AgSbTe2,"(Sn0.995In0.005Te)1-x(Ag0.366Sb0.558Te)x, x=0.20",(Sn0.995In0.005Te)0.8(Ag0.366Sb0.558Te)0.2,3,Yes,In,0.005,Sn,Ag (0.2 * 0.366) @ multiple sites; Sb (0.2 * 0.558) @ multiple sites,In (0.005) @ Sn site; Ag (0.2 * 0.366) @ multiple sites site; Sb (0.2 * 0.558) @ multiple sites site,power factor,28,uW cm^-1 K^-2,873,K,figure,,Visually estimated from Fig. 4c
Excellent thermoelectric performance achieved over broad temperature plateau in indium-doped SnTe-AgSbTe2 alloys.pdf,10.1063/1.5018477,SnTe-AgSbTe2,"(Sn0.995In0.005Te)1-x(Ag0.366Sb0.558Te)x, x=0.20",(Sn0.995In0.005Te)0.8(Ag0.366Sb0.558Te)0.2,3,Yes,In,0.005,Sn,Ag (0.2 * 0.366) @ multiple sites; Sb (0.2 * 0.558) @ multiple sites,In (0.005) @ Sn site; Ag (0.2 * 0.366) @ multiple sites site; Sb (0.2 * 0.558) @ multiple sites site,thermal conductivity,1.2,W m^-1 K^-1,873,K,figure,,Visually estimated from Fig. 4d
Excellent thermoelectric performance achieved over broad temperature plateau in indium-doped SnTe-AgSbTe2 alloys.pdf,10.1063/1.5018477,SnTe-AgSbTe2,"(Sn0.995In0.005Te)1-x(Ag0.366Sb0.558Te)x, x=0.20",(Sn0.995In0.005Te)0.8(Ag0.366Sb0.558Te)0.2,3,Yes,In,0.005,Sn,Ag (0.2 * 0.366) @ multiple sites; Sb (0.2 * 0.558) @ multiple sites,In (0.005) @ Sn site; Ag (0.2 * 0.366) @ multiple sites site; Sb (0.2 * 0.558) @ multiple sites site,lattice thermal conductivity,0.43,W m^-1 K^-1,873,K,figure,,Visually estimated from Fig. 4e
Excellent thermoelectric performance achieved over broad temperature plateau in indium-doped SnTe-AgSbTe2 alloys.pdf,10.1063/1.5018477,SnTe-AgSbTe2,"(Sn0.995In0.005Te)1-x(Ag0.366Sb0.558Te)x, x=0.20",(Sn0.995In0.005Te)0.8(Ag0.366Sb0.558Te)0.2,3,Yes,In,0.005,Sn,Ag (0.2 * 0.366) @ multiple sites; Sb (0.2 * 0.558) @ multiple sites,In (0.005) @ Sn site; Ag (0.2 * 0.366) @ multiple sites site; Sb (0.2 * 0.558) @ multiple sites site,ZT,1.3,dimensionless,873,K,figure,,Visually estimated from Fig. 4f
First-principles calculation of semiclassical thermoelectric properties of (AgSbSe2)n(AgSbTe2)n superlattices.pdf,10.1016/j.jallcom.2015.07.290,AgSbTe2,bulk AgSbTe2,AgSbTe2,1,No,hole,70 * 10^19 cm^-3,unclear,,hole (70 * 10^19 cm^-3) @ unclear site,Seebeck coefficient,1.3,ZT,720,K,body text,"Section 1, citing Ref [4]",
First-principles calculation of semiclassical thermoelectric properties of (AgSbSe2)n(AgSbTe2)n superlattices.pdf,10.1016/j.jallcom.2015.07.290,AgSbTe2,bulk AgSbSe2,AgSbSe2,1,No,hole,2 * 10^19 cm^-3,unclear,,hole (2 * 10^19 cm^-3) @ unclear site,,,,,,,,
First-principles calculation of semiclassical thermoelectric properties of (AgSbSe2)n(AgSbTe2)n superlattices.pdf,10.1016/j.jallcom.2015.07.290,AgSbTe2,AgSbTe2_bulk,AgSbTe2,3,Yes,hole,2 x 10^19 cm^-3,unclear,hole (70 x 10^19 cm^-3) @ unclear; hole (1 x 10^19 cm^-3) @ unclear,hole (2 x 10^19 cm^-3) @ unclear site; hole (70 x 10^19 cm^-3) @ unclear site; hole (1 x 10^19 cm^-3) @ unclear site,Seebeck coefficient,100,uV/K,400,K,figure,Fig. 2,"Visually estimated from Fig. 2, AgSbTe2 PBE+sc plot, 10x10^19 cm^-3 doping curve"
First-principles calculation of semiclassical thermoelectric properties of (AgSbSe2)n(AgSbTe2)n superlattices.pdf,10.1016/j.jallcom.2015.07.290,AgSbTe2,AgSbTe2_bulk,AgSbTe2,3,Yes,hole,2 x 10^19 cm^-3,unclear,hole (70 x 10^19 cm^-3) @ unclear; hole (1 x 10^19 cm^-3) @ unclear,hole (2 x 10^19 cm^-3) @ unclear site; hole (70 x 10^19 cm^-3) @ unclear site; hole (1 x 10^19 cm^-3) @ unclear site,Seebeck coefficient,150,uV/K,600,K,figure,Fig. 2,"Visually estimated from Fig. 2, AgSbTe2 PBE+sc plot, 10x10^19 cm^-3 doping curve"
First-principles calculation of semiclassical thermoelectric properties of (AgSbSe2)n(AgSbTe2)n superlattices.pdf,10.1016/j.jallcom.2015.07.290,AgSbTe2,AgSbTe2_bulk,AgSbTe2,3,Yes,hole,2 x 10^19 cm^-3,unclear,hole (70 x 10^19 cm^-3) @ unclear; hole (1 x 10^19 cm^-3) @ unclear,hole (2 x 10^19 cm^-3) @ unclear site; hole (70 x 10^19 cm^-3) @ unclear site; hole (1 x 10^19 cm^-3) @ unclear site,electrical conductivity,1.2,10^19 /Ohmms,400,K,figure,Fig. 2,"Visually estimated from Fig. 2, AgSbTe2 PBE+sc plot, 10x10^19 cm^-3 doping curve"
First-principles calculation of semiclassical thermoelectric properties of (AgSbSe2)n(AgSbTe2)n superlattices.pdf,10.1016/j.jallcom.2015.07.290,AgSbTe2,AgSbTe2_bulk,AgSbTe2,3,Yes,hole,2 x 10^19 cm^-3,unclear,hole (70 x 10^19 cm^-3) @ unclear; hole (1 x 10^19 cm^-3) @ unclear,hole (2 x 10^19 cm^-3) @ unclear site; hole (70 x 10^19 cm^-3) @ unclear site; hole (1 x 10^19 cm^-3) @ unclear site,electrical conductivity,2.4,10^19 /Ohmms,600,K,figure,Fig. 2,"Visually estimated from Fig. 2, AgSbTe2 PBE+sc plot, 10x10^19 cm^-3 doping curve"
Ge-induced cation ordering for enhanced thermoelectric performance in AgSbTe2.pdf,10.1039/d5ta10429g,AgSbTe2,AgSbTe2,AgSbTe2,0,No,,,,,,electrical conductivity,119,S cm-1,300,K,text,Results and discussion section,
Ge-induced cation ordering for enhanced thermoelectric performance in AgSbTe2.pdf,10.1039/d5ta10429g,AgSbTe2,AgSbTe2,AgSbTe2,0,No,,,,,,Seebeck coefficient,265,mV K-1,300,K,text,Results and discussion section,
Ge-induced cation ordering for enhanced thermoelectric performance in AgSbTe2.pdf,10.1039/d5ta10429g,AgSbTe2,AgSbTe2,AgSbTe2,0,No,,,,,,power factor,0.83,mW m K-2,300,K,text,Results and discussion section,
Ge-induced cation ordering for enhanced thermoelectric performance in AgSbTe2.pdf,10.1039/d5ta10429g,AgSbTe2,AgSbTe2,AgSbTe2,0,No,,,,,,thermal conductivity,0.49,W m-1 K-1,300,K,text,Thermal transport section,
Ge-induced cation ordering for enhanced thermoelectric performance in AgSbTe2.pdf,10.1039/d5ta10429g,AgSbTe2,AgSb0.96Ge0.04Te2,AgSb0.96Ge0.04Te2,1,No,Ge,0.04,Sb,,Ge (0.04) @ Sb site,electrical conductivity,188,S cm-1,300,K,text,Results and discussion section,
Ge-induced cation ordering for enhanced thermoelectric performance in AgSbTe2.pdf,10.1039/d5ta10429g,AgSbTe2,AgSb0.94Ge0.06Te2,AgSb0.94Ge0.06Te2,1,No,Ge,0.06,Sb,,Ge (0.06) @ Sb site,Seebeck coefficient,294,mV K-1,300,K,text,Results and discussion section,
Ge-induced cation ordering for enhanced thermoelectric performance in AgSbTe2.pdf,10.1039/d5ta10429g,AgSbTe2,AgSb0.94Ge0.06Te2,AgSb0.94Ge0.06Te2,1,No,Ge,0.06,Sb,,Ge (0.06) @ Sb site,power factor,1.19,mW m K-2,300,K,text,Results and discussion section,
Ge-induced cation ordering for enhanced thermoelectric performance in AgSbTe2.pdf,10.1039/d5ta10429g,AgSbTe2,AgSb0.94Ge0.06Te2,AgSb0.94Ge0.06Te2,1,No,Ge,0.06,Sb,,Ge (0.06) @ Sb site,ZT,1.31,dimensionless,673,K,text,Introduction section,
Ge-induced cation ordering for enhanced thermoelectric performance in AgSbTe2.pdf,10.1039/d5ta10429g,AgSbTe2,AgSb0.94Ge0.06Te2,AgSb0.94Ge0.06Te2,1,No,Ge,0.06,Sb,,Ge (0.06) @ Sb site,thermal conductivity,0.59,W m-1 K-1,300,K,text,Thermal transport section,
Ge-induced cation ordering for enhanced thermoelectric performance in AgSbTe2.pdf,10.1039/d5ta10429g,AgSbTe2,AgSb1-xGexTe2 (x=0.00),AgSbTe2,1,No,Ge,0,Sb,,Ge (0) @ Sb site,electrical conductivity,119,S/cm,300,K,figure,,Visually estimated from Fig. 3a
Ge-induced cation ordering for enhanced thermoelectric performance in AgSbTe2.pdf,10.1039/d5ta10429g,AgSbTe2,AgSb1-xGexTe2 (x=0.00),AgSbTe2,1,No,Ge,0,Sb,,Ge (0) @ Sb site,Seebeck coefficient,330,uV/K,300,K,figure,,Visually estimated from Fig. 3b
Ge-induced cation ordering for enhanced thermoelectric performance in AgSbTe2.pdf,10.1039/d5ta10429g,AgSbTe2,AgSb1-xGexTe2 (x=0.00),AgSbTe2,1,No,Ge,0,Sb,,Ge (0) @ Sb site,power factor,1.1,mW/mK^2,300,K,figure,,Visually estimated from Fig. 3c
Ge-induced cation ordering for enhanced thermoelectric performance in AgSbTe2.pdf,10.1039/d5ta10429g,AgSbTe2,AgSb1-xGexTe2 (x=0.04),AgSb0.96Ge0.04Te2,1,No,Ge,0.04,Sb,,Ge (0.04) @ Sb site,electrical conductivity,188,S/cm,300,K,figure,,Visually estimated from Fig. 3a
Ge-induced cation ordering for enhanced thermoelectric performance in AgSbTe2.pdf,10.1039/d5ta10429g,AgSbTe2,AgSb1-xGexTe2 (x=0.04),AgSb0.96Ge0.04Te2,1,No,Ge,0.04,Sb,,Ge (0.04) @ Sb site,Seebeck coefficient,315,uV/K,300,K,figure,,Visually estimated from Fig. 3b
Ge-induced cation ordering for enhanced thermoelectric performance in AgSbTe2.pdf,10.1039/d5ta10429g,AgSbTe2,AgSb1-xGexTe2 (x=0.04),AgSb0.96Ge0.04Te2,1,No,Ge,0.04,Sb,,Ge (0.04) @ Sb site,power factor,1.2,mW/mK^2,300,K,figure,,Visually estimated from Fig. 3c
Ge-induced cation ordering for enhanced thermoelectric performance in AgSbTe2.pdf,10.1039/d5ta10429g,AgSbTe2,AgSb1-xGexTe2 (x=0.06),AgSb0.94Ge0.06Te2,1,No,Ge,0.06,Sb,,Ge (0.06) @ Sb site,electrical conductivity,130,S/cm,300,K,figure,,Visually estimated from Fig. 3a
Ge-induced cation ordering for enhanced thermoelectric performance in AgSbTe2.pdf,10.1039/d5ta10429g,AgSbTe2,AgSb1-xGexTe2 (x=0.06),AgSb0.94Ge0.06Te2,1,No,Ge,0.06,Sb,,Ge (0.06) @ Sb site,Seebeck coefficient,330,uV/K,300,K,figure,,Visually estimated from Fig. 3b
Ge-induced cation ordering for enhanced thermoelectric performance in AgSbTe2.pdf,10.1039/d5ta10429g,AgSbTe2,AgSb1-xGexTe2 (x=0.06),AgSb0.94Ge0.06Te2,1,No,Ge,0.06,Sb,,Ge (0.06) @ Sb site,power factor,1.15,mW/mK^2,300,K,figure,,Visually estimated from Fig. 3c
Ge-induced cation ordering for enhanced thermoelectric performance in AgSbTe2.pdf,10.1039/d5ta10429g,AgSbTe2,AgSb1-xGexTe2 (x=0.08),AgSb0.92Ge0.08Te2,1,No,Ge,0.08,Sb,,Ge (0.08) @ Sb site,electrical conductivity,120,S/cm,300,K,figure,,Visually estimated from Fig. 3a
Ge-induced cation ordering for enhanced thermoelectric performance in AgSbTe2.pdf,10.1039/d5ta10429g,AgSbTe2,AgSb1-xGexTe2 (x=0.08),AgSb0.92Ge0.08Te2,1,No,Ge,0.08,Sb,,Ge (0.08) @ Sb site,Seebeck coefficient,300,uV/K,300,K,figure,,Visually estimated from Fig. 3b
Ge-induced cation ordering for enhanced thermoelectric performance in AgSbTe2.pdf,10.1039/d5ta10429g,AgSbTe2,AgSb1-xGexTe2 (x=0.08),AgSb0.92Ge0.08Te2,1,No,Ge,0.08,Sb,,Ge (0.08) @ Sb site,power factor,0.85,mW/mK^2,300,K,figure,,Visually estimated from Fig. 3c
Ge-induced cation ordering for enhanced thermoelectric performance in AgSbTe2.pdf,10.1039/d5ta10429g,AgSbTe2,AgSbTe2 (x=0.00),AgSbTe2,0,No,,,,,,ZT,0.6,dimensionless,300,K,figure,,Visually estimated from Fig. 8(d)
Ge-induced cation ordering for enhanced thermoelectric performance in AgSbTe2.pdf,10.1039/d5ta10429g,AgSbTe2,AgSbTe2 (x=0.00),AgSbTe2,0,No,,,,,,ZT,1.0,dimensionless,675,K,figure,,Visually estimated from Fig. 8(d)
Ge-induced cation ordering for enhanced thermoelectric performance in AgSbTe2.pdf,10.1039/d5ta10429g,AgSbTe2,AgSb0.96Ge0.04Te2 (x=0.04),AgSb0.96Ge0.04Te2,1,No,Ge,x=0.04,Sb,,Ge (x=0.04) @ Sb site,ZT,0.7,dimensionless,300,K,figure,,Visually estimated from Fig. 8(d)
Ge-induced cation ordering for enhanced thermoelectric performance in AgSbTe2.pdf,10.1039/d5ta10429g,AgSbTe2,AgSb0.96Ge0.04Te2 (x=0.04),AgSb0.96Ge0.04Te2,1,No,Ge,x=0.04,Sb,,Ge (x=0.04) @ Sb site,ZT,1.15,dimensionless,675,K,figure,,Visually estimated from Fig. 8(d)
Ge-induced cation ordering for enhanced thermoelectric performance in AgSbTe2.pdf,10.1039/d5ta10429g,AgSbTe2,AgSb0.94Ge0.06Te2 (x=0.06),AgSb0.94Ge0.06Te2,1,No,Ge,x=0.06,Sb,,Ge (x=0.06) @ Sb site,ZT,0.8,dimensionless,300,K,figure,,Visually estimated from Fig. 8(d)
Ge-induced cation ordering for enhanced thermoelectric performance in AgSbTe2.pdf,10.1039/d5ta10429g,AgSbTe2,AgSb0.94Ge0.06Te2 (x=0.06),AgSb0.94Ge0.06Te2,1,No,Ge,x=0.06,Sb,,Ge (x=0.06) @ Sb site,ZT,1.3,dimensionless,675,K,figure,,Visually estimated from Fig. 8(d)
Ge-induced cation ordering for enhanced thermoelectric performance in AgSbTe2.pdf,10.1039/d5ta10429g,AgSbTe2,AgSb0.92Ge0.08Te2 (x=0.08),AgSb0.92Ge0.08Te2,1,No,Ge,x=0.08,Sb,,Ge (x=0.08) @ Sb site,ZT,0.75,dimensionless,300,K,figure,,Visually estimated from Fig. 8(d)
Ge-induced cation ordering for enhanced thermoelectric performance in AgSbTe2.pdf,10.1039/d5ta10429g,AgSbTe2,AgSb0.92Ge0.08Te2 (x=0.08),AgSb0.92Ge0.08Te2,1,No,Ge,x=0.08,Sb,,Ge (x=0.08) @ Sb site,ZT,1.1,dimensionless,675,K,figure,,Visually estimated from Fig. 8(d)
Glassy thermal conductivity in the two-phase CuxAg3−xSbSeTe2 alloy and high temperature thermoelectric behavior.pdf,10.1088/0953-8984/22/3/035801,AgSbTe2,x=0,Ag3SbSeTe2,1,No,Se,stoichiometric,unclear,,Se (stoichiometric) @ unclear site,thermal conductivity,0.67,W m-1 K-1,700,K,body text,Section 3,
Glassy thermal conductivity in the two-phase CuxAg3−xSbSeTe2 alloy and high temperature thermoelectric behavior.pdf,10.1088/0953-8984/22/3/035801,AgSbTe2,x=0.1,Cu0.1Ag2.9SbSeTe2,2,Yes,Cu,x=0.1,Ag,Se (stoichiometric) @ unclear,Cu (x=0.1) @ Ag site; Se (stoichiometric) @ unclear site,thermal conductivity,0.67,W m-1 K-1,700,K,body text,Section 3,
Glassy thermal conductivity in the two-phase CuxAg3−xSbSeTe2 alloy and high temperature thermoelectric behavior.pdf,10.1088/0953-8984/22/3/035801,AgSbTe2,x=0.2,Cu0.2Ag2.8SbSeTe2,2,Yes,Cu,x=0.2,Ag,Se (stoichiometric) @ unclear,Cu (x=0.2) @ Ag site; Se (stoichiometric) @ unclear site,thermal conductivity,0.56-0.61,W m-1 K-1,700,K,body text,Section 3,
Glassy thermal conductivity in the two-phase CuxAg3−xSbSeTe2 alloy and high temperature thermoelectric behavior.pdf,10.1088/0953-8984/22/3/035801,AgSbTe2,CuxAg3-xSbSeTe2 (x=0),Ag3SbSeTe2,1,No,Cu,x=0,unclear,,Cu (x=0) @ unclear site,Seebeck coefficient,2.5e-4,V/K,700,K,figure,Fig. 5,Visually estimated from Fig. 5
Glassy thermal conductivity in the two-phase CuxAg3−xSbSeTe2 alloy and high temperature thermoelectric behavior.pdf,10.1088/0953-8984/22/3/035801,AgSbTe2,CuxAg3-xSbSeTe2 (x=0),Ag3SbSeTe2,1,No,Cu,x=0,unclear,,Cu (x=0) @ unclear site,thermal conductivity,0.67,W/m-K,700,K,body text,page 4,
Glassy thermal conductivity in the two-phase CuxAg3−xSbSeTe2 alloy and high temperature thermoelectric behavior.pdf,10.1088/0953-8984/22/3/035801,AgSbTe2,CuxAg3-xSbSeTe2 (x=0.1),Cu0.1Ag2.9SbSeTe2,1,No,Cu,x=0.1,unclear,,Cu (x=0.1) @ unclear site,thermal conductivity,0.5,W/m-K,700,K,figure,Fig. 6,Visually estimated from Fig. 6
Glassy thermal conductivity in the two-phase CuxAg3−xSbSeTe2 alloy and high temperature thermoelectric behavior.pdf,10.1088/0953-8984/22/3/035801,AgSbTe2,CuxAg3-xSbSeTe2 (x=0.2),Cu0.2Ag2.8SbSeTe2,1,No,Cu,x=0.2,unclear,,Cu (x=0.2) @ unclear site,thermal conductivity,0.6,W/m-K,700,K,body text,page 4,
High Power Factor of HPHT-Sintered GeTe-AgSbTe2 Alloys.pdf,10.1007/s11664-010-1383-1,TAGS-85 (GeTe-AgSbTe2 alloy),A,(GeTe)0.85(AgSbTe2)0.15,0,No,,,,,,power factor,2.81,10^-3 W m^-1 K^-2,,,Table 1,,
High Power Factor of HPHT-Sintered GeTe-AgSbTe2 Alloys.pdf,10.1007/s11664-010-1383-1,TAGS-85 (GeTe-AgSbTe2 alloy),B,(GeTe)0.85(AgSbTe2)0.15,0,No,,,,,,power factor,3.25,10^-3 W m^-1 K^-2,,,Table 1,,
High Power Factor of HPHT-Sintered GeTe-AgSbTe2 Alloys.pdf,10.1007/s11664-010-1383-1,TAGS-85 (GeTe-AgSbTe2 alloy),B,(GeTe)0.85(AgSbTe2)0.15,0,No,,,,,,Seebeck coefficient,214,uV K^-1,650,K,body text,,
High Power Factor of HPHT-Sintered GeTe-AgSbTe2 Alloys.pdf,10.1007/s11664-010-1383-1,TAGS-85 (GeTe-AgSbTe2 alloy),C,(GeTe)0.85(AgSbTe2)0.15,0,No,,,,,,power factor,3.85,10^-3 W m^-1 K^-2,,,Table 1,,
High Power Factor of HPHT-Sintered GeTe-AgSbTe2 Alloys.pdf,10.1007/s11664-010-1383-1,TAGS-85 (GeTe-AgSbTe2 alloy),C,(GeTe)0.85(AgSbTe2)0.15,0,No,,,,,,thermal conductivity,1.6,W m^-1 K^-1,300,K,body text,,
High Power Factor of HPHT-Sintered GeTe-AgSbTe2 Alloys.pdf,10.1007/s11664-010-1383-1,TAGS-85 (GeTe-AgSbTe2 alloy),D,(GeTe)0.85(AgSbTe2)0.15,0,No,,,,,,power factor,4.32,10^-3 W m^-1 K^-2,,,Table 1,,
High Power Factor of HPHT-Sintered GeTe-AgSbTe2 Alloys.pdf,10.1007/s11664-010-1383-1,TAGS-85 (GeTe-AgSbTe2 alloy),D,(GeTe)0.85(AgSbTe2)0.15,0,No,,,,,,electrical conductivity,22.8,10^4 S m^-1,650,K,body text,,
High Power Factor of HPHT-Sintered GeTe-AgSbTe2 Alloys.pdf,10.1007/s11664-010-1383-1,TAGS-85 (GeTe-AgSbTe2 alloy),D,(GeTe)0.85(AgSbTe2)0.15,0,No,,,,,,thermal conductivity,2.7,W m^-1 K^-1,300,K,body text,,
High Power Factor of HPHT-Sintered GeTe-AgSbTe2 Alloys.pdf,10.1007/s11664-010-1383-1,TAGS-85 (GeTe-AgSbTe2 alloy),E,(GeTe)0.85(AgSbTe2)0.15,0,No,,,,,,power factor,3.71,10^-3 W m^-1 K^-2,,,Table 1,,
High Power Factor of HPHT-Sintered GeTe-AgSbTe2 Alloys.pdf,10.1007/s11664-010-1383-1,TAGS-85 (GeTe-AgSbTe2 alloy),F,(GeTe)0.85(AgSbTe2)0.15,0,No,,,,,,power factor,3.14,10^-3 W m^-1 K^-2,,,Table 1,,
High Power Factor of HPHT-Sintered GeTe-AgSbTe2 Alloys.pdf,10.1007/s11664-010-1383-1,TAGS-85 (GeTe-AgSbTe2 alloy),TAGS-85,(GeTe)0.85(AgSbTe2)0.15,0,No,,,,,,power factor,2.81,10^-3 W m^-1 K^-2,,,table,"Table I, Sample A",
High Power Factor of HPHT-Sintered GeTe-AgSbTe2 Alloys.pdf,10.1007/s11664-010-1383-1,TAGS-85 (GeTe-AgSbTe2 alloy),TAGS-85,(GeTe)0.85(AgSbTe2)0.15,0,No,,,,,,power factor,3.25,10^-3 W m^-1 K^-2,,,table,"Table I, Sample B",
High Power Factor of HPHT-Sintered GeTe-AgSbTe2 Alloys.pdf,10.1007/s11664-010-1383-1,TAGS-85 (GeTe-AgSbTe2 alloy),TAGS-85,(GeTe)0.85(AgSbTe2)0.15,0,No,,,,,,power factor,3.85,10^-3 W m^-1 K^-2,,,table,"Table I, Sample C",
High Power Factor of HPHT-Sintered GeTe-AgSbTe2 Alloys.pdf,10.1007/s11664-010-1383-1,TAGS-85 (GeTe-AgSbTe2 alloy),TAGS-85,(GeTe)0.85(AgSbTe2)0.15,0,No,,,,,,power factor,4.32,10^-3 W m^-1 K^-2,,,table,"Table I, Sample D",
High Power Factor of HPHT-Sintered GeTe-AgSbTe2 Alloys.pdf,10.1007/s11664-010-1383-1,TAGS-85 (GeTe-AgSbTe2 alloy),TAGS-85,(GeTe)0.85(AgSbTe2)0.15,0,No,,,,,,power factor,3.71,10^-3 W m^-1 K^-2,,,table,"Table I, Sample E",
High Power Factor of HPHT-Sintered GeTe-AgSbTe2 Alloys.pdf,10.1007/s11664-010-1383-1,TAGS-85 (GeTe-AgSbTe2 alloy),TAGS-85,(GeTe)0.85(AgSbTe2)0.15,0,No,,,,,,power factor,3.14,10^-3 W m^-1 K^-2,,,table,"Table I, Sample F",
High Power Factor of HPHT-Sintered GeTe-AgSbTe2 Alloys.pdf,10.1007/s11664-010-1383-1,TAGS-85 (GeTe-AgSbTe2 alloy),A,TAGS-85,0,No,,,,,,Seebeck coefficient,90,uV/K,300,K,figure,Fig. 4,Visually estimated from Fig. 4
High Power Factor of HPHT-Sintered GeTe-AgSbTe2 Alloys.pdf,10.1007/s11664-010-1383-1,TAGS-85 (GeTe-AgSbTe2 alloy),A,TAGS-85,0,No,,,,,,Seebeck coefficient,210,uV/K,700,K,figure,Fig. 4,Visually estimated from Fig. 4
High Power Factor of HPHT-Sintered GeTe-AgSbTe2 Alloys.pdf,10.1007/s11664-010-1383-1,TAGS-85 (GeTe-AgSbTe2 alloy),A,TAGS-85,0,No,,,,,,electrical conductivity,28,10^4 S/m,300,K,figure,Fig. 4,Visually estimated from Fig. 4
High Power Factor of HPHT-Sintered GeTe-AgSbTe2 Alloys.pdf,10.1007/s11664-010-1383-1,TAGS-85 (GeTe-AgSbTe2 alloy),A,TAGS-85,0,No,,,,,,electrical conductivity,6,10^4 S/m,700,K,figure,Fig. 4,Visually estimated from Fig. 4
High Power Factor of HPHT-Sintered GeTe-AgSbTe2 Alloys.pdf,10.1007/s11664-010-1383-1,TAGS-85 (GeTe-AgSbTe2 alloy),A,TAGS-85,0,No,,,,,,power factor,1.5,10^-3 W m^-1 K^-2,300,K,figure,Fig. 5,Visually estimated from Fig. 5
High Power Factor of HPHT-Sintered GeTe-AgSbTe2 Alloys.pdf,10.1007/s11664-010-1383-1,TAGS-85 (GeTe-AgSbTe2 alloy),A,TAGS-85,0,No,,,,,,power factor,2.2,10^-3 W m^-1 K^-2,700,K,figure,Fig. 5,Visually estimated from Fig. 5
High Power Factor of HPHT-Sintered GeTe-AgSbTe2 Alloys.pdf,10.1007/s11664-010-1383-1,TAGS-85 (GeTe-AgSbTe2 alloy),B,TAGS-85,0,No,,,,,,Seebeck coefficient,90,uV/K,300,K,figure,Fig. 4,Visually estimated from Fig. 4
High Power Factor of HPHT-Sintered GeTe-AgSbTe2 Alloys.pdf,10.1007/s11664-010-1383-1,TAGS-85 (GeTe-AgSbTe2 alloy),B,TAGS-85,0,No,,,,,,Seebeck coefficient,215,uV/K,700,K,figure,Fig. 4,Visually estimated from Fig. 4
High Power Factor of HPHT-Sintered GeTe-AgSbTe2 Alloys.pdf,10.1007/s11664-010-1383-1,TAGS-85 (GeTe-AgSbTe2 alloy),B,TAGS-85,0,No,,,,,,electrical conductivity,28,10^4 S/m,300,K,figure,Fig. 4,Visually estimated from Fig. 4
High Power Factor of HPHT-Sintered GeTe-AgSbTe2 Alloys.pdf,10.1007/s11664-010-1383-1,TAGS-85 (GeTe-AgSbTe2 alloy),B,TAGS-85,0,No,,,,,,electrical conductivity,7,10^4 S/m,700,K,figure,Fig. 4,Visually estimated from Fig. 4
High Power Factor of HPHT-Sintered GeTe-AgSbTe2 Alloys.pdf,10.1007/s11664-010-1383-1,TAGS-85 (GeTe-AgSbTe2 alloy),B,TAGS-85,0,No,,,,,,power factor,1.5,10^-3 W m^-1 K^-2,300,K,figure,Fig. 5,Visually estimated from Fig. 5
High Power Factor of HPHT-Sintered GeTe-AgSbTe2 Alloys.pdf,10.1007/s11664-010-1383-1,TAGS-85 (GeTe-AgSbTe2 alloy),B,TAGS-85,0,No,,,,,,power factor,3.3,10^-3 W m^-1 K^-2,700,K,figure,Fig. 5,Visually estimated from Fig. 5
High Power Factor of HPHT-Sintered GeTe-AgSbTe2 Alloys.pdf,10.1007/s11664-010-1383-1,TAGS-85 (GeTe-AgSbTe2 alloy),C,TAGS-85,0,No,,,,,,Seebeck coefficient,90,uV/K,300,K,figure,Fig. 4,Visually estimated from Fig. 4
High Power Factor of HPHT-Sintered GeTe-AgSbTe2 Alloys.pdf,10.1007/s11664-010-1383-1,TAGS-85 (GeTe-AgSbTe2 alloy),C,TAGS-85,0,No,,,,,,Seebeck coefficient,210,uV/K,700,K,figure,Fig. 4,Visually estimated from Fig. 4
High Power Factor of HPHT-Sintered GeTe-AgSbTe2 Alloys.pdf,10.1007/s11664-010-1383-1,TAGS-85 (GeTe-AgSbTe2 alloy),C,TAGS-85,0,No,,,,,,electrical conductivity,28,10^4 S/m,300,K,figure,Fig. 4,Visually estimated from Fig. 4
High Power Factor of HPHT-Sintered GeTe-AgSbTe2 Alloys.pdf,10.1007/s11664-010-1383-1,TAGS-85 (GeTe-AgSbTe2 alloy),C,TAGS-85,0,No,,,,,,electrical conductivity,6,10^4 S/m,700,K,figure,Fig. 4,Visually estimated from Fig. 4
High Power Factor of HPHT-Sintered GeTe-AgSbTe2 Alloys.pdf,10.1007/s11664-010-1383-1,TAGS-85 (GeTe-AgSbTe2 alloy),C,TAGS-85,0,No,,,,,,power factor,1.5,10^-3 W m^-1 K^-2,300,K,figure,Fig. 5,Visually estimated from Fig. 5
High Power Factor of HPHT-Sintered GeTe-AgSbTe2 Alloys.pdf,10.1007/s11664-010-1383-1,TAGS-85 (GeTe-AgSbTe2 alloy),C,TAGS-85,0,No,,,,,,power factor,3.5,10^-3 W m^-1 K^-2,700,K,figure,Fig. 5,Visually estimated from Fig. 5
High Power Factor of HPHT-Sintered GeTe-AgSbTe2 Alloys.pdf,10.1007/s11664-010-1383-1,TAGS-85 (GeTe-AgSbTe2 alloy),D,TAGS-85,0,No,,,,,,Seebeck coefficient,60,uV/K,300,K,figure,Fig. 4,Visually estimated from Fig. 4
High Power Factor of HPHT-Sintered GeTe-AgSbTe2 Alloys.pdf,10.1007/s11664-010-1383-1,TAGS-85 (GeTe-AgSbTe2 alloy),D,TAGS-85,0,No,,,,,,Seebeck coefficient,140,uV/K,700,K,figure,Fig. 4,Visually estimated from Fig. 4
High Power Factor of HPHT-Sintered GeTe-AgSbTe2 Alloys.pdf,10.1007/s11664-010-1383-1,TAGS-85 (GeTe-AgSbTe2 alloy),D,TAGS-85,0,No,,,,,,electrical conductivity,29,10^4 S/m,300,K,figure,Fig. 4,Visually estimated from Fig. 4
High Power Factor of HPHT-Sintered GeTe-AgSbTe2 Alloys.pdf,10.1007/s11664-010-1383-1,TAGS-85 (GeTe-AgSbTe2 alloy),D,TAGS-85,0,No,,,,,,electrical conductivity,23,10^4 S/m,700,K,figure,Fig. 4,Visually estimated from Fig. 4
High Power Factor of HPHT-Sintered GeTe-AgSbTe2 Alloys.pdf,10.1007/s11664-010-1383-1,TAGS-85 (GeTe-AgSbTe2 alloy),D,TAGS-85,0,No,,,,,,power factor,1.5,10^-3 W m^-1 K^-2,300,K,figure,Fig. 5,Visually estimated from Fig. 5
High Power Factor of HPHT-Sintered GeTe-AgSbTe2 Alloys.pdf,10.1007/s11664-010-1383-1,TAGS-85 (GeTe-AgSbTe2 alloy),D,TAGS-85,0,No,,,,,,power factor,4.2,10^-3 W m^-1 K^-2,700,K,figure,Fig. 5,Visually estimated from Fig. 5
