Repository: Harpriyaminhas/AgSbTe2_data_extraction

# AgSbTe2 Thermoelectric Dataset Extraction + Viewer

Pipeline and dataset for doping/thermoelectric-property data extracted from
173 journal-article PDFs on AgSbTe2-family thermoelectrics (Seebeck
coefficient, electrical conductivity, thermal conductivity, lattice thermal
conductivity, power factor, ZT), with dopant/co-dopant/doping-site and DOI
provenance for every data point.

**What's in this repo, and what's deliberately NOT:**
- Included: the extraction pipeline code, the Streamlit viewer app, the
  extracted dataset (CSV/Excel), and per-paper raw extraction JSON.
- **Not included**: the 173 source PDFs, or rendered page images of them.

File: output/AgSbTe2_Thermoelectric_Extracted_Data_long.csv (part 10 of 24)
source_pdf,doi,base_composition,sample_id,full_formula,num_dopants,is_codoped,primary_dopant_element,primary_dopant_pct,primary_dopant_site,codopant_elements,all_dopants_detail,property,value,unit,temperature_value,temperature_unit,source_type,source_detail,notes
High Power Factor of HPHT-Sintered GeTe-AgSbTe2 Alloys.pdf,10.1007/s11664-010-1383-1,TAGS-85 (GeTe-AgSbTe2 alloy),E,TAGS-85,0,No,,,,,,Seebeck coefficient,60,uV/K,300,K,figure,Fig. 4,Visually estimated from Fig. 4
High Power Factor of HPHT-Sintered GeTe-AgSbTe2 Alloys.pdf,10.1007/s11664-010-1383-1,TAGS-85 (GeTe-AgSbTe2 alloy),E,TAGS-85,0,No,,,,,,Seebeck coefficient,140,uV/K,700,K,figure,Fig. 4,Visually estimated from Fig. 4
High Power Factor of HPHT-Sintered GeTe-AgSbTe2 Alloys.pdf,10.1007/s11664-010-1383-1,TAGS-85 (GeTe-AgSbTe2 alloy),E,TAGS-85,0,No,,,,,,electrical conductivity,29,10^4 S/m,300,K,figure,Fig. 4,Visually estimated from Fig. 4
High Power Factor of HPHT-Sintered GeTe-AgSbTe2 Alloys.pdf,10.1007/s11664-010-1383-1,TAGS-85 (GeTe-AgSbTe2 alloy),E,TAGS-85,0,No,,,,,,electrical conductivity,15,10^4 S/m,700,K,figure,Fig. 4,Visually estimated from Fig. 4
High Power Factor of HPHT-Sintered GeTe-AgSbTe2 Alloys.pdf,10.1007/s11664-010-1383-1,TAGS-85 (GeTe-AgSbTe2 alloy),E,TAGS-85,0,No,,,,,,power factor,1.5,10^-3 W m^-1 K^-2,300,K,figure,Fig. 5,Visually estimated from Fig. 5
High Power Factor of HPHT-Sintered GeTe-AgSbTe2 Alloys.pdf,10.1007/s11664-010-1383-1,TAGS-85 (GeTe-AgSbTe2 alloy),E,TAGS-85,0,No,,,,,,power factor,3.5,10^-3 W m^-1 K^-2,700,K,figure,Fig. 5,Visually estimated from Fig. 5
Impact of In Situ Generated Ag2Te Nanoparticles on the Microstructure and Thermoelectric Properties of AgSbTe2 Compounds.pdf,10.1007/s11664-011-1620-2,AgSbTe2,x=44,(Ag2Te)0.44(Sb2Te3)0.56,1,No,Ag2Te,x=44,unclear,,Ag2Te (x=44) @ unclear site,thermal conductivity,0.84,W/mK,591,K,body text,,
Impact of In Situ Generated Ag2Te Nanoparticles on the Microstructure and Thermoelectric Properties of AgSbTe2 Compounds.pdf,10.1007/s11664-011-1620-2,AgSbTe2,x=44,(Ag2Te)0.44(Sb2Te3)0.56,1,No,Ag2Te,x=44,unclear,,Ag2Te (x=44) @ unclear site,ZT,maximum,dimensionless,,,body text,,lower than x=50 sample
Impact of In Situ Generated Ag2Te Nanoparticles on the Microstructure and Thermoelectric Properties of AgSbTe2 Compounds.pdf,10.1007/s11664-011-1620-2,AgSbTe2,x=50,(Ag2Te)0.50(Sb2Te3)0.50,1,No,Ag2Te,x=50,unclear,,Ag2Te (x=50) @ unclear site,ZT,1.22,dimensionless,593,K,body text,,
Impact of In Situ Generated Ag2Te Nanoparticles on the Microstructure and Thermoelectric Properties of AgSbTe2 Compounds.pdf,10.1007/s11664-011-1620-2,AgSbTe2,x=44,(Ag2Te)44(Sb2Te3)56,1,No,Ag2Te,x=44,unclear,,Ag2Te (x=44) @ unclear site,electrical conductivity,3.4,10^4 S/m,,,figure,,Visually estimated from Fig. 3a at 300 K
Impact of In Situ Generated Ag2Te Nanoparticles on the Microstructure and Thermoelectric Properties of AgSbTe2 Compounds.pdf,10.1007/s11664-011-1620-2,AgSbTe2,x=44,(Ag2Te)44(Sb2Te3)56,1,No,Ag2Te,x=44,unclear,,Ag2Te (x=44) @ unclear site,Seebeck coefficient,180,uV/K,,,figure,,Visually estimated from Fig. 3b at 300 K
Impact of In Situ Generated Ag2Te Nanoparticles on the Microstructure and Thermoelectric Properties of AgSbTe2 Compounds.pdf,10.1007/s11664-011-1620-2,AgSbTe2,x=44,(Ag2Te)44(Sb2Te3)56,1,No,Ag2Te,x=44,unclear,,Ag2Te (x=44) @ unclear site,thermal conductivity,0.84,W/mK,591,K,figure,,Visually estimated from Fig. 4
Impact of In Situ Generated Ag2Te Nanoparticles on the Microstructure and Thermoelectric Properties of AgSbTe2 Compounds.pdf,10.1007/s11664-011-1620-2,AgSbTe2,x=44,(Ag2Te)44(Sb2Te3)56,1,No,Ag2Te,x=44,unclear,,Ag2Te (x=44) @ unclear site,ZT,0.6,dimensionless,593,K,figure,,Visually estimated from Fig. 6
Impact of In Situ Generated Ag2Te Nanoparticles on the Microstructure and Thermoelectric Properties of AgSbTe2 Compounds.pdf,10.1007/s11664-011-1620-2,AgSbTe2,x=50,(Ag2Te)50(Sb2Te3)50,1,No,Ag2Te,x=50,unclear,,Ag2Te (x=50) @ unclear site,ZT,1.22,dimensionless,593,K,figure,,Visually estimated from Fig. 6
Improved Thermoelectric Properties in Structure Controlled Ag-Sb-Te System.pdf,,AgSbTe2,Ag0.208Sb0.275Te0.517 (A),Ag0.208Sb0.275Te0.517,0,No,,,,,,electrical conductivity,6.17,10^4 S/m,room temperature,,Table 1,,Calculated from resistivity 16.2e-5 Ohm*m
Improved Thermoelectric Properties in Structure Controlled Ag-Sb-Te System.pdf,,AgSbTe2,Ag0.208Sb0.275Te0.517 (A),Ag0.208Sb0.275Te0.517,0,No,,,,,,Seebeck coefficient,270,µV/K,room temperature,,Table 1,,
Improved Thermoelectric Properties in Structure Controlled Ag-Sb-Te System.pdf,,AgSbTe2,Ag0.208Sb0.275Te0.517 (A),Ag0.208Sb0.275Te0.517,0,No,,,,,,thermal conductivity,0.7,W/(Km),room temperature,,Table 1,,
Improved Thermoelectric Properties in Structure Controlled Ag-Sb-Te System.pdf,,AgSbTe2,Ag0.208Sb0.275Te0.517 (A),Ag0.208Sb0.275Te0.517,0,No,,,,,,lattice thermal conductivity,0.6,W/(Km),room temperature,,Table 1,,
Improved Thermoelectric Properties in Structure Controlled Ag-Sb-Te System.pdf,,AgSbTe2,Ag0.208Sb0.275Te0.517 (A),Ag0.208Sb0.275Te0.517,0,No,,,,,,power factor,4.50,10^-4 W/(K^2m),room temperature,,Table 1,,
Improved Thermoelectric Properties in Structure Controlled Ag-Sb-Te System.pdf,,AgSbTe2,Ag0.208Sb0.275Te0.517 (A),Ag0.208Sb0.275Te0.517,0,No,,,,,,ZT,0.65,dimensionless,room temperature,,Table 1,,
Improved Thermoelectric Properties in Structure Controlled Ag-Sb-Te System.pdf,,AgSbTe2,Ag0.208Sb0.275Te0.517 (A),Ag0.208Sb0.275Te0.517,0,No,,,,,,ZT,2.0,10^-3 /K,620,K,body text,,Reported as Zmax
Improved Thermoelectric Properties in Structure Controlled Ag-Sb-Te System.pdf,,AgSbTe2,Ag0.208Sb0.275Te0.517 (B),Ag0.208Sb0.275Te0.517,0,No,,,,,,electrical conductivity,45.66,10^4 S/m,room temperature,,Table 1,,Calculated from resistivity 2.19e-5 Ohm*m
Improved Thermoelectric Properties in Structure Controlled Ag-Sb-Te System.pdf,,AgSbTe2,Ag0.208Sb0.275Te0.517 (B),Ag0.208Sb0.275Te0.517,0,No,,,,,,Seebeck coefficient,123,µV/K,room temperature,,Table 1,,
Improved Thermoelectric Properties in Structure Controlled Ag-Sb-Te System.pdf,,AgSbTe2,Ag0.208Sb0.275Te0.517 (B),Ag0.208Sb0.275Te0.517,0,No,,,,,,thermal conductivity,1.0,W/(Km),room temperature,,Table 1,,
Improved Thermoelectric Properties in Structure Controlled Ag-Sb-Te System.pdf,,AgSbTe2,Ag0.208Sb0.275Te0.517 (B),Ag0.208Sb0.275Te0.517,0,No,,,,,,lattice thermal conductivity,0.6,W/(Km),room temperature,,Table 1,,
Improved Thermoelectric Properties in Structure Controlled Ag-Sb-Te System.pdf,,AgSbTe2,Ag0.208Sb0.275Te0.517 (B),Ag0.208Sb0.275Te0.517,0,No,,,,,,power factor,6.91,10^-4 W/(K^2m),room temperature,,Table 1,,
Improved Thermoelectric Properties in Structure Controlled Ag-Sb-Te System.pdf,,AgSbTe2,Ag0.208Sb0.275Te0.517 (B),Ag0.208Sb0.275Te0.517,0,No,,,,,,ZT,0.71,dimensionless,room temperature,,Table 1,,
Improved Thermoelectric Properties in Structure Controlled Ag-Sb-Te System.pdf,,AgSbTe2,Ag0.208Sb0.275Te0.517 (B),Ag0.208Sb0.275Te0.517,0,No,,,,,,ZT,1.7,10^-3 /K,585,K,body text,,Reported as Zmax
Improved Thermoelectric Properties in Structure Controlled Ag-Sb-Te System.pdf,,AgSbTe2,Ag0.208Sb0.275Te0.517 (A),Ag0.208Sb0.275Te0.517,0,No,,,,,,Seebeck coefficient,270,uV/K,,,table,Table 1,Room temperature
Improved Thermoelectric Properties in Structure Controlled Ag-Sb-Te System.pdf,,AgSbTe2,Ag0.208Sb0.275Te0.517 (A),Ag0.208Sb0.275Te0.517,0,No,,,,,,thermal conductivity,0.7,W/(Km),,,table,Table 1,Room temperature
Improved Thermoelectric Properties in Structure Controlled Ag-Sb-Te System.pdf,,AgSbTe2,Ag0.208Sb0.275Te0.517 (A),Ag0.208Sb0.275Te0.517,0,No,,,,,,ZT,0.65,dimensionless,,,table,Table 1,Room temperature
Improved Thermoelectric Properties in Structure Controlled Ag-Sb-Te System.pdf,,AgSbTe2,Ag0.208Sb0.275Te0.517 (B),Ag0.208Sb0.275Te0.517,0,No,,,,,,Seebeck coefficient,123,uV/K,,,table,Table 1,Room temperature
Improved Thermoelectric Properties in Structure Controlled Ag-Sb-Te System.pdf,,AgSbTe2,Ag0.208Sb0.275Te0.517 (B),Ag0.208Sb0.275Te0.517,0,No,,,,,,thermal conductivity,1.0,W/(Km),,,table,Table 1,Room temperature
Improved Thermoelectric Properties in Structure Controlled Ag-Sb-Te System.pdf,,AgSbTe2,Ag0.208Sb0.275Te0.517 (B),Ag0.208Sb0.275Te0.517,0,No,,,,,,ZT,0.71,dimensionless,,,table,Table 1,Room temperature
Impurity band engineering and hierarchical defect scattering enable high zT in Co-doped AgSbTe2.pdf,10.1039/d5ta09240j,AgSbTe2,AgSbTe2 (pristine),AgSbTe2,0,No,,,,,,electrical conductivity,225,S cm-1,298,K,body text,,
Impurity band engineering and hierarchical defect scattering enable high zT in Co-doped AgSbTe2.pdf,10.1039/d5ta09240j,AgSbTe2,AgSbTe2 (pristine),AgSbTe2,0,No,,,,,,Seebeck coefficient,200,mV K-1,298,K,body text,,
Impurity band engineering and hierarchical defect scattering enable high zT in Co-doped AgSbTe2.pdf,10.1039/d5ta09240j,AgSbTe2,AgSbTe2 (pristine),AgSbTe2,0,No,,,,,,Seebeck coefficient,250,mV K-1,623,K,body text,,
Impurity band engineering and hierarchical defect scattering enable high zT in Co-doped AgSbTe2.pdf,10.1039/d5ta09240j,AgSbTe2,AgSbTe2 (pristine),AgSbTe2,0,No,,,,,,Seebeck coefficient,225,mV K-1,648,K,body text,,
Impurity band engineering and hierarchical defect scattering enable high zT in Co-doped AgSbTe2.pdf,10.1039/d5ta09240j,AgSbTe2,AgSbTe2 (pristine),AgSbTe2,0,No,,,,,,thermal conductivity,0.7,W m-1 K-1,298-648,K,body text,,
Impurity band engineering and hierarchical defect scattering enable high zT in Co-doped AgSbTe2.pdf,10.1039/d5ta09240j,AgSbTe2,AgSbTe2 (pristine),AgSbTe2,0,No,,,,,,lattice thermal conductivity,0.59,W m-1 K-1,289,K,body text,,
Impurity band engineering and hierarchical defect scattering enable high zT in Co-doped AgSbTe2.pdf,10.1039/d5ta09240j,AgSbTe2,AgSbTe2 (pristine),AgSbTe2,0,No,,,,,,lattice thermal conductivity,0.42,W m-1 K-1,648,K,body text,,
Impurity band engineering and hierarchical defect scattering enable high zT in Co-doped AgSbTe2.pdf,10.1039/d5ta09240j,AgSbTe2,AgSbTe2 (pristine),AgSbTe2,0,No,,,,,,ZT,1.2,dimensionless,648,K,body text,,
Impurity band engineering and hierarchical defect scattering enable high zT in Co-doped AgSbTe2.pdf,10.1039/d5ta09240j,AgSbTe2,AgSb0.97Co0.03Te2,AgSb0.97Co0.03Te2,1,No,Co,x=0.03,Sb,,Co (x=0.03) @ Sb site,electrical conductivity,325,S cm-1,298,K,body text,,
Impurity band engineering and hierarchical defect scattering enable high zT in Co-doped AgSbTe2.pdf,10.1039/d5ta09240j,AgSbTe2,AgSb0.97Co0.03Te2,AgSb0.97Co0.03Te2,1,No,Co,x=0.03,Sb,,Co (x=0.03) @ Sb site,Seebeck coefficient,80,mV K-1,298,K,body text,,
Impurity band engineering and hierarchical defect scattering enable high zT in Co-doped AgSbTe2.pdf,10.1039/d5ta09240j,AgSbTe2,AgSb0.97Co0.03Te2,AgSb0.97Co0.03Te2,1,No,Co,x=0.03,Sb,,Co (x=0.03) @ Sb site,Seebeck coefficient,220,mV K-1,648,K,body text,,
Impurity band engineering and hierarchical defect scattering enable high zT in Co-doped AgSbTe2.pdf,10.1039/d5ta09240j,AgSbTe2,AgSb0.97Co0.03Te2,AgSb0.97Co0.03Te2,1,No,Co,x=0.03,Sb,,Co (x=0.03) @ Sb site,thermal conductivity,0.50,W m-1 K-1,298,K,body text,,
Impurity band engineering and hierarchical defect scattering enable high zT in Co-doped AgSbTe2.pdf,10.1039/d5ta09240j,AgSbTe2,AgSb0.97Co0.03Te2,AgSb0.97Co0.03Te2,1,No,Co,x=0.03,Sb,,Co (x=0.03) @ Sb site,thermal conductivity,0.45,W m-1 K-1,648,K,body text,,
Impurity band engineering and hierarchical defect scattering enable high zT in Co-doped AgSbTe2.pdf,10.1039/d5ta09240j,AgSbTe2,AgSb0.97Co0.03Te2,AgSb0.97Co0.03Te2,1,No,Co,x=0.03,Sb,,Co (x=0.03) @ Sb site,lattice thermal conductivity,0.30,W m-1 K-1,289-573,K,body text,,
Impurity band engineering and hierarchical defect scattering enable high zT in Co-doped AgSbTe2.pdf,10.1039/d5ta09240j,AgSbTe2,AgSb0.97Co0.03Te2,AgSb0.97Co0.03Te2,1,No,Co,x=0.03,Sb,,Co (x=0.03) @ Sb site,lattice thermal conductivity,0.10,W m-1 K-1,648,K,body text,,
Impurity band engineering and hierarchical defect scattering enable high zT in Co-doped AgSbTe2.pdf,10.1039/d5ta09240j,AgSbTe2,AgSb0.97Co0.03Te2,AgSb0.97Co0.03Te2,1,No,Co,x=0.03,Sb,,Co (x=0.03) @ Sb site,ZT,1.6,dimensionless,648,K,body text,,
Impurity band engineering and hierarchical defect scattering enable high zT in Co-doped AgSbTe2.pdf,10.1039/d5ta09240j,AgSbTe2,AgSb1-xCoxTe2 (x=0),AgSbTe2,0,No,,,,,,,,,,,,,
Impurity band engineering and hierarchical defect scattering enable high zT in Co-doped AgSbTe2.pdf,10.1039/d5ta09240j,AgSbTe2,AgSb1-xCoxTe2 (x=0.01),AgSb0.99Co0.01Te2,1,No,Co,x=0.01,Sb,,Co (x=0.01) @ Sb site,,,,,,,,
Impurity band engineering and hierarchical defect scattering enable high zT in Co-doped AgSbTe2.pdf,10.1039/d5ta09240j,AgSbTe2,AgSb1-xCoxTe2 (x=0.02),AgSb0.98Co0.02Te2,1,No,Co,x=0.02,Sb,,Co (x=0.02) @ Sb site,,,,,,,,
Impurity band engineering and hierarchical defect scattering enable high zT in Co-doped AgSbTe2.pdf,10.1039/d5ta09240j,AgSbTe2,AgSb1-xCoxTe2 (x=0.03),AgSb0.97Co0.03Te2,1,No,Co,x=0.03,Sb,,Co (x=0.03) @ Sb site,,,,,,,,
Impurity band engineering and hierarchical defect scattering enable high zT in Co-doped AgSbTe2.pdf,10.1039/d5ta09240j,AgSbTe2,AgSb1-xCoxTe2 (x=0.04),AgSb0.96Co0.04Te2,1,No,Co,x=0.04,Sb,,Co (x=0.04) @ Sb site,,,,,,,,
Impurity band engineering and hierarchical defect scattering enable high zT in Co-doped AgSbTe2.pdf,10.1039/d5ta09240j,AgSbTe2,AgSb1-xCoxTe2 (x=0),AgSbTe2,0,No,,,,,,electrical conductivity,225,S cm-1,298,K,figure,Fig. 6a,Visually estimated from Fig. 6a
Impurity band engineering and hierarchical defect scattering enable high zT in Co-doped AgSbTe2.pdf,10.1039/d5ta09240j,AgSbTe2,AgSb1-xCoxTe2 (x=0),AgSbTe2,0,No,,,,,,Seebeck coefficient,200,uV K-1,298,K,figure,Fig. 6b,Visually estimated from Fig. 6b
Impurity band engineering and hierarchical defect scattering enable high zT in Co-doped AgSbTe2.pdf,10.1039/d5ta09240j,AgSbTe2,AgSb1-xCoxTe2 (x=0),AgSbTe2,0,No,,,,,,power factor,2,uW cm-1 K-2,298,K,figure,Fig. 6c,Visually estimated from Fig. 6c
Impurity band engineering and hierarchical defect scattering enable high zT in Co-doped AgSbTe2.pdf,10.1039/d5ta09240j,AgSbTe2,AgSb1-xCoxTe2 (x=0),AgSbTe2,0,No,,,,,,thermal conductivity,0.7,W m-1 K-1,298,K,figure,Fig. 6d,Visually estimated from Fig. 6d
Impurity band engineering and hierarchical defect scattering enable high zT in Co-doped AgSbTe2.pdf,10.1039/d5ta09240j,AgSbTe2,AgSb1-xCoxTe2 (x=0),AgSbTe2,0,No,,,,,,lattice thermal conductivity,0.6,W m-1 K-1,298,K,figure,Fig. 6e,Visually estimated from Fig. 6e
Impurity band engineering and hierarchical defect scattering enable high zT in Co-doped AgSbTe2.pdf,10.1039/d5ta09240j,AgSbTe2,AgSb1-xCoxTe2 (x=0),AgSbTe2,0,No,,,,,,ZT,0.2,dimensionless,298,K,figure,Fig. 6f,Visually estimated from Fig. 6f
Impurity band engineering and hierarchical defect scattering enable high zT in Co-doped AgSbTe2.pdf,10.1039/d5ta09240j,AgSbTe2,AgSb1-xCoxTe2 (x=0.03),AgSb0.97Co0.03Te2,1,No,Co,x=0.03,Sb,,Co (x=0.03) @ Sb site,electrical conductivity,325,S cm-1,298,K,figure,Fig. 6a,Visually estimated from Fig. 6a
Impurity band engineering and hierarchical defect scattering enable high zT in Co-doped AgSbTe2.pdf,10.1039/d5ta09240j,AgSbTe2,AgSb1-xCoxTe2 (x=0.03),AgSb0.97Co0.03Te2,1,No,Co,x=0.03,Sb,,Co (x=0.03) @ Sb site,Seebeck coefficient,80,uV K-1,298,K,figure,Fig. 6b,Visually estimated from Fig. 6b
Impurity band engineering and hierarchical defect scattering enable high zT in Co-doped AgSbTe2.pdf,10.1039/d5ta09240j,AgSbTe2,AgSb1-xCoxTe2 (x=0.03),AgSb0.97Co0.03Te2,1,No,Co,x=0.03,Sb,,Co (x=0.03) @ Sb site,power factor,4,uW cm-1 K-2,298,K,figure,Fig. 6c,Visually estimated from Fig. 6c
Impurity band engineering and hierarchical defect scattering enable high zT in Co-doped AgSbTe2.pdf,10.1039/d5ta09240j,AgSbTe2,AgSb1-xCoxTe2 (x=0.03),AgSb0.97Co0.03Te2,1,No,Co,x=0.03,Sb,,Co (x=0.03) @ Sb site,thermal conductivity,0.5,W m-1 K-1,298,K,figure,Fig. 6d,Visually estimated from Fig. 6d
Impurity band engineering and hierarchical defect scattering enable high zT in Co-doped AgSbTe2.pdf,10.1039/d5ta09240j,AgSbTe2,AgSb1-xCoxTe2 (x=0.03),AgSb0.97Co0.03Te2,1,No,Co,x=0.03,Sb,,Co (x=0.03) @ Sb site,lattice thermal conductivity,0.3,W m-1 K-1,298,K,figure,Fig. 6e,Visually estimated from Fig. 6e
Impurity band engineering and hierarchical defect scattering enable high zT in Co-doped AgSbTe2.pdf,10.1039/d5ta09240j,AgSbTe2,AgSb1-xCoxTe2 (x=0.03),AgSb0.97Co0.03Te2,1,No,Co,x=0.03,Sb,,Co (x=0.03) @ Sb site,ZT,1.6,dimensionless,648,K,figure,Fig. 6f,Visually estimated from Fig. 6f
Impurity phase elimination enabled high thermoelectric and mechanical performance in GeTe alloyed with AgSbSe2.pdf,10.1016/j.tramat.2025.100062,GeTe-AgSbTe2,(GeTe)80(AgSbSe2)20,(GeTe)80(AgSbSe2)20,3,Yes,Ag,AgSbSe2 alloying,Ag,Sb (AgSbSe2 alloying) @ Sb; Se (AgSbSe2 alloying) @ Te,Ag (AgSbSe2 alloying) @ Ag site; Sb (AgSbSe2 alloying) @ Sb site; Se (AgSbSe2 alloying) @ Te site,Seebeck coefficient,153.60,μV/K,300,K,body text,,
Impurity phase elimination enabled high thermoelectric and mechanical performance in GeTe alloyed with AgSbSe2.pdf,10.1016/j.tramat.2025.100062,GeTe-AgSbTe2,(GeTe)80(AgSbSe2)20,(GeTe)80(AgSbSe2)20,3,Yes,Ag,AgSbSe2 alloying,Ag,Sb (AgSbSe2 alloying) @ Sb; Se (AgSbSe2 alloying) @ Te,Ag (AgSbSe2 alloying) @ Ag site; Sb (AgSbSe2 alloying) @ Sb site; Se (AgSbSe2 alloying) @ Te site,power factor,18.8,μW cm−1 K−1,748,K,body text,,
Impurity phase elimination enabled high thermoelectric and mechanical performance in GeTe alloyed with AgSbSe2.pdf,10.1016/j.tramat.2025.100062,GeTe-AgSbTe2,(GeTe)80(AgSbSe2)20,(GeTe)80(AgSbSe2)20,3,Yes,Ag,AgSbSe2 alloying,Ag,Sb (AgSbSe2 alloying) @ Sb; Se (AgSbSe2 alloying) @ Te,Ag (AgSbSe2 alloying) @ Ag site; Sb (AgSbSe2 alloying) @ Sb site; Se (AgSbSe2 alloying) @ Te site,lattice thermal conductivity,0.50,W m−1 K−2,473,K,body text,,
Impurity phase elimination enabled high thermoelectric and mechanical performance in GeTe alloyed with AgSbSe2.pdf,10.1016/j.tramat.2025.100062,GeTe-AgSbTe2,(GeTe)80(AgSbSe2)20,(GeTe)80(AgSbSe2)20,3,Yes,Ag,AgSbSe2 alloying,Ag,Sb (AgSbSe2 alloying) @ Sb; Se (AgSbSe2 alloying) @ Te,Ag (AgSbSe2 alloying) @ Ag site; Sb (AgSbSe2 alloying) @ Sb site; Se (AgSbSe2 alloying) @ Te site,ZT,0.35,dimensionless,300,K,body text,,
Impurity phase elimination enabled high thermoelectric and mechanical performance in GeTe alloyed with AgSbSe2.pdf,10.1016/j.tramat.2025.100062,GeTe-AgSbTe2,(GeTe)80(AgSbSe2)20,(GeTe)80(AgSbSe2)20,3,Yes,Ag,AgSbSe2 alloying,Ag,Sb (AgSbSe2 alloying) @ Sb; Se (AgSbSe2 alloying) @ Te,Ag (AgSbSe2 alloying) @ Ag site; Sb (AgSbSe2 alloying) @ Sb site; Se (AgSbSe2 alloying) @ Te site,ZT,1.52,dimensionless,698,K,body text,,
Impurity phase elimination enabled high thermoelectric and mechanical performance in GeTe alloyed with AgSbSe2.pdf,10.1016/j.tramat.2025.100062,GeTe-AgSbTe2,(GeTe)80(Ag0.8Sb1.2Se2)20,(GeTe)80(Ag0.8Sb1.2Se2)20,2,Yes,Ag,0.8,Ag,Sb (1.2) @ Sb,Ag (0.8) @ Ag site; Sb (1.2) @ Sb site,lattice thermal conductivity,0.51,W m−1 K−2,473,K,body text,,
Impurity phase elimination enabled high thermoelectric and mechanical performance in GeTe alloyed with AgSbSe2.pdf,10.1016/j.tramat.2025.100062,GeTe-AgSbTe2,(GeTe)80(Ag0.8Sb1.2Se2)20,(GeTe)80(Ag0.8Sb1.2Se2)20,2,Yes,Ag,0.8,Ag,Sb (1.2) @ Sb,Ag (0.8) @ Ag site; Sb (1.2) @ Sb site,ZT,0.39,dimensionless,300,K,body text,,
Impurity phase elimination enabled high thermoelectric and mechanical performance in GeTe alloyed with AgSbSe2.pdf,10.1016/j.tramat.2025.100062,GeTe-AgSbTe2,(GeTe)80(Ag0.8Sb1.2Se2)20,(GeTe)80(Ag0.8Sb1.2Se2)20,2,Yes,Ag,0.8,Ag,Sb (1.2) @ Sb,Ag (0.8) @ Ag site; Sb (1.2) @ Sb site,ZT,1.41,dimensionless,698,K,body text,,
Impurity phase elimination enabled high thermoelectric and mechanical performance in GeTe alloyed with AgSbSe2.pdf,10.1016/j.tramat.2025.100062,GeTe-AgSbTe2,(GeTe)80(AgSbTe2)20,(GeTe)80(AgSbTe2)20,2,Yes,Ag,20 mol%,unclear,Sb (20 mol%) @ unclear,Ag (20 mol%) @ unclear site; Sb (20 mol%) @ unclear site,power factor,18.8,uW cm-1 K-1,748,K,body text,page 6,
Impurity phase elimination enabled high thermoelectric and mechanical performance in GeTe alloyed with AgSbSe2.pdf,10.1016/j.tramat.2025.100062,GeTe-AgSbTe2,(GeTe)80(AgSbTe2)20,(GeTe)80(AgSbTe2)20,2,Yes,Ag,20 mol%,unclear,Sb (20 mol%) @ unclear,Ag (20 mol%) @ unclear site; Sb (20 mol%) @ unclear site,ZT,1.41,dimensionless,698,K,body text,page 7,
Influence of In doping on the thermoelectric properties of an AgSbTe2 compound with enhanced figure of merit.pdf,10.1039/c3ta14547f,AgSbTe2,AgSbTe2,AgSbTe2,0,No,,,,,,electrical conductivity,3.6,10^4 S m^-1,300,K,Table 1,,
Influence of In doping on the thermoelectric properties of an AgSbTe2 compound with enhanced figure of merit.pdf,10.1039/c3ta14547f,AgSbTe2,AgSbTe2,AgSbTe2,0,No,,,,,,Seebeck coefficient,165,mV K^-1,300,K,Table 1,,
Influence of In doping on the thermoelectric properties of an AgSbTe2 compound with enhanced figure of merit.pdf,10.1039/c3ta14547f,AgSbTe2,Ag(Sb0.97In0.03)Te2,Ag(Sb0.97In0.03)Te2,1,No,In,0.03,Sb,,In (0.03) @ Sb site,electrical conductivity,2.7,10^4 S m^-1,300,K,Table 1,,
Influence of In doping on the thermoelectric properties of an AgSbTe2 compound with enhanced figure of merit.pdf,10.1039/c3ta14547f,AgSbTe2,Ag(Sb0.97In0.03)Te2,Ag(Sb0.97In0.03)Te2,1,No,In,0.03,Sb,,In (0.03) @ Sb site,Seebeck coefficient,190,mV K^-1,300,K,Table 1,,
Influence of In doping on the thermoelectric properties of an AgSbTe2 compound with enhanced figure of merit.pdf,10.1039/c3ta14547f,AgSbTe2,Ag(Sb0.95In0.05)Te2,Ag(Sb0.95In0.05)Te2,1,No,In,0.05,Sb,,In (0.05) @ Sb site,electrical conductivity,2.3,10^4 S m^-1,300,K,Table 1,,
Influence of In doping on the thermoelectric properties of an AgSbTe2 compound with enhanced figure of merit.pdf,10.1039/c3ta14547f,AgSbTe2,Ag(Sb0.95In0.05)Te2,Ag(Sb0.95In0.05)Te2,1,No,In,0.05,Sb,,In (0.05) @ Sb site,Seebeck coefficient,212,mV K^-1,300,K,Table 1,,
Influence of In doping on the thermoelectric properties of an AgSbTe2 compound with enhanced figure of merit.pdf,10.1039/c3ta14547f,AgSbTe2,Ag(Sb0.93In0.07)Te2,Ag(Sb0.93In0.07)Te2,1,No,In,0.07,Sb,,In (0.07) @ Sb site,electrical conductivity,2.1,10^4 S m^-1,300,K,Table 1,,
Influence of In doping on the thermoelectric properties of an AgSbTe2 compound with enhanced figure of merit.pdf,10.1039/c3ta14547f,AgSbTe2,Ag(Sb0.93In0.07)Te2,Ag(Sb0.93In0.07)Te2,1,No,In,0.07,Sb,,In (0.07) @ Sb site,Seebeck coefficient,230,mV K^-1,300,K,Table 1,,
Influence of In doping on the thermoelectric properties of an AgSbTe2 compound with enhanced figure of merit.pdf,10.1039/c3ta14547f,AgSbTe2,Ag(Sb0.93In0.07)Te2,Ag(Sb0.93In0.07)Te2,1,No,In,0.07,Sb,,In (0.07) @ Sb site,power factor,1.35,10^-3 W m^-1 K^-2,450,K,body text,,
Influence of In doping on the thermoelectric properties of an AgSbTe2 compound with enhanced figure of merit.pdf,10.1039/c3ta14547f,AgSbTe2,Ag(Sb0.93In0.07)Te2,Ag(Sb0.93In0.07)Te2,1,No,In,0.07,Sb,,In (0.07) @ Sb site,ZT,1.35,dimensionless,650,K,body text,,
Influence of In doping on the thermoelectric properties of an AgSbTe2 compound with enhanced figure of merit.pdf,10.1039/c3ta14547f,AgSbTe2,AgSbTe2 (x=0),AgSbTe2,0,No,,,,,,electrical conductivity,3.8,10^4 S m^-1,300,K,figure,Fig. 3a,Visually estimated from Fig. 3a
Influence of In doping on the thermoelectric properties of an AgSbTe2 compound with enhanced figure of merit.pdf,10.1039/c3ta14547f,AgSbTe2,AgSbTe2 (x=0),AgSbTe2,0,No,,,,,,Seebeck coefficient,170,uV K^-1,300,K,figure,Fig. 3c,Visually estimated from Fig. 3c
Influence of In doping on the thermoelectric properties of an AgSbTe2 compound with enhanced figure of merit.pdf,10.1039/c3ta14547f,AgSbTe2,AgSbTe2 (x=0),AgSbTe2,0,No,,,,,,power factor,1.05,mWm^-1K^-2,300,K,figure,Fig. 3d,Visually estimated from Fig. 3d
Influence of In doping on the thermoelectric properties of an AgSbTe2 compound with enhanced figure of merit.pdf,10.1039/c3ta14547f,AgSbTe2,AgSbTe2 (x=0),AgSbTe2,0,No,,,,,,ZT,0.45,dimensionless,300,K,figure,Fig. 5,Visually estimated from Fig. 5
Influence of In doping on the thermoelectric properties of an AgSbTe2 compound with enhanced figure of merit.pdf,10.1039/c3ta14547f,AgSbTe2,Ag(Sb0.97In0.03)Te2 (x=0.03),Ag(Sb0.97In0.03)Te2,1,No,In,x=0.03,Sb,,In (x=0.03) @ Sb site,electrical conductivity,2.7,10^4 S m^-1,300,K,figure,Fig. 3a,Visually estimated from Fig. 3a
Influence of In doping on the thermoelectric properties of an AgSbTe2 compound with enhanced figure of merit.pdf,10.1039/c3ta14547f,AgSbTe2,Ag(Sb0.97In0.03)Te2 (x=0.03),Ag(Sb0.97In0.03)Te2,1,No,In,x=0.03,Sb,,In (x=0.03) @ Sb site,Seebeck coefficient,210,uV K^-1,300,K,figure,Fig. 3c,Visually estimated from Fig. 3c
Influence of In doping on the thermoelectric properties of an AgSbTe2 compound with enhanced figure of merit.pdf,10.1039/c3ta14547f,AgSbTe2,Ag(Sb0.97In0.03)Te2 (x=0.03),Ag(Sb0.97In0.03)Te2,1,No,In,x=0.03,Sb,,In (x=0.03) @ Sb site,power factor,1.15,mWm^-1K^-2,300,K,figure,Fig. 3d,Visually estimated from Fig. 3d
Influence of In doping on the thermoelectric properties of an AgSbTe2 compound with enhanced figure of merit.pdf,10.1039/c3ta14547f,AgSbTe2,Ag(Sb0.97In0.03)Te2 (x=0.03),Ag(Sb0.97In0.03)Te2,1,No,In,x=0.03,Sb,,In (x=0.03) @ Sb site,ZT,0.5,dimensionless,300,K,figure,Fig. 5,Visually estimated from Fig. 5
Influence of In doping on the thermoelectric properties of an AgSbTe2 compound with enhanced figure of merit.pdf,10.1039/c3ta14547f,AgSbTe2,Ag(Sb0.95In0.05)Te2 (x=0.05),Ag(Sb0.95In0.05)Te2,1,No,In,x=0.05,Sb,,In (x=0.05) @ Sb site,electrical conductivity,2.3,10^4 S m^-1,300,K,figure,Fig. 3a,Visually estimated from Fig. 3a
Influence of In doping on the thermoelectric properties of an AgSbTe2 compound with enhanced figure of merit.pdf,10.1039/c3ta14547f,AgSbTe2,Ag(Sb0.95In0.05)Te2 (x=0.05),Ag(Sb0.95In0.05)Te2,1,No,In,x=0.05,Sb,,In (x=0.05) @ Sb site,Seebeck coefficient,230,uV K^-1,300,K,figure,Fig. 3c,Visually estimated from Fig. 3c
Influence of In doping on the thermoelectric properties of an AgSbTe2 compound with enhanced figure of merit.pdf,10.1039/c3ta14547f,AgSbTe2,Ag(Sb0.95In0.05)Te2 (x=0.05),Ag(Sb0.95In0.05)Te2,1,No,In,x=0.05,Sb,,In (x=0.05) @ Sb site,power factor,1.2,mWm^-1K^-2,300,K,figure,Fig. 3d,Visually estimated from Fig. 3d
Influence of In doping on the thermoelectric properties of an AgSbTe2 compound with enhanced figure of merit.pdf,10.1039/c3ta14547f,AgSbTe2,Ag(Sb0.95In0.05)Te2 (x=0.05),Ag(Sb0.95In0.05)Te2,1,No,In,x=0.05,Sb,,In (x=0.05) @ Sb site,ZT,0.52,dimensionless,300,K,figure,Fig. 5,Visually estimated from Fig. 5
Influence of In doping on the thermoelectric properties of an AgSbTe2 compound with enhanced figure of merit.pdf,10.1039/c3ta14547f,AgSbTe2,Ag(Sb0.93In0.07)Te2 (x=0.07),Ag(Sb0.93In0.07)Te2,1,No,In,x=0.07,Sb,,In (x=0.07) @ Sb site,electrical conductivity,2.1,10^4 S m^-1,300,K,figure,Fig. 3a,Visually estimated from Fig. 3a
Influence of In doping on the thermoelectric properties of an AgSbTe2 compound with enhanced figure of merit.pdf,10.1039/c3ta14547f,AgSbTe2,Ag(Sb0.93In0.07)Te2 (x=0.07),Ag(Sb0.93In0.07)Te2,1,No,In,x=0.07,Sb,,In (x=0.07) @ Sb site,Seebeck coefficient,250,uV K^-1,300,K,figure,Fig. 3c,Visually estimated from Fig. 3c
Influence of In doping on the thermoelectric properties of an AgSbTe2 compound with enhanced figure of merit.pdf,10.1039/c3ta14547f,AgSbTe2,Ag(Sb0.93In0.07)Te2 (x=0.07),Ag(Sb0.93In0.07)Te2,1,No,In,x=0.07,Sb,,In (x=0.07) @ Sb site,power factor,1.25,mWm^-1K^-2,300,K,figure,Fig. 3d,Visually estimated from Fig. 3d
Influence of In doping on the thermoelectric properties of an AgSbTe2 compound with enhanced figure of merit.pdf,10.1039/c3ta14547f,AgSbTe2,Ag(Sb0.93In0.07)Te2 (x=0.07),Ag(Sb0.93In0.07)Te2,1,No,In,x=0.07,Sb,,In (x=0.07) @ Sb site,ZT,0.55,dimensionless,300,K,figure,Fig. 5,Visually estimated from Fig. 5
Influence of mechanochemical syntheses and compacting methods on the thermoelectric properties of nanostructured AgSnmSbTe2+m (TAST-m).pdf,10.1088/0268-1242/29/12/124009,AgSbTe2-doped SnTe,TAST-10,(SnTe)10(AgSbTe2),2,Yes,Ag,10 mol% AgSbTe2,multiple sites,Sb (10 mol% AgSbTe2) @ multiple sites,Ag (10 mol% AgSbTe2) @ multiple sites site; Sb (10 mol% AgSbTe2) @ multiple sites site,,,,,,,,
Influence of mechanochemical syntheses and compacting methods on the thermoelectric properties of nanostructured AgSnmSbTe2+m (TAST-m).pdf,10.1088/0268-1242/29/12/124009,AgSbTe2-doped SnTe,TAST-12,(SnTe)12(AgSbTe2),2,Yes,Ag,12 mol% AgSbTe2,multiple sites,Sb (12 mol% AgSbTe2) @ multiple sites,Ag (12 mol% AgSbTe2) @ multiple sites site; Sb (12 mol% AgSbTe2) @ multiple sites site,,,,,,,,
Influence of mechanochemical syntheses and compacting methods on the thermoelectric properties of nanostructured AgSnmSbTe2+m (TAST-m).pdf,10.1088/0268-1242/29/12/124009,AgSbTe2-doped SnTe,TAST-16,(SnTe)16(AgSbTe2),2,Yes,Ag,16 mol% AgSbTe2,multiple sites,Sb (16 mol% AgSbTe2) @ multiple sites,Ag (16 mol% AgSbTe2) @ multiple sites site; Sb (16 mol% AgSbTe2) @ multiple sites site,,,,,,,,
Influence of mechanochemical syntheses and compacting methods on the thermoelectric properties of nanostructured AgSnmSbTe2+m (TAST-m).pdf,10.1088/0268-1242/29/12/124009,AgSbTe2-doped SnTe,TAST-20,(SnTe)20(AgSbTe2),2,Yes,Ag,20 mol% AgSbTe2,multiple sites,Sb (20 mol% AgSbTe2) @ multiple sites,Ag (20 mol% AgSbTe2) @ multiple sites site; Sb (20 mol% AgSbTe2) @ multiple sites site,,,,,,,,
Influence of mechanochemical syntheses and compacting methods on the thermoelectric properties of nanostructured AgSnmSbTe2+m (TAST-m).pdf,10.1088/0268-1242/29/12/124009,AgSbTe2-doped SnTe,TAST-25,(SnTe)25(AgSbTe2),2,Yes,Ag,25 mol% AgSbTe2,multiple sites,Sb (25 mol% AgSbTe2) @ multiple sites,Ag (25 mol% AgSbTe2) @ multiple sites site; Sb (25 mol% AgSbTe2) @ multiple sites site,,,,,,,,
Influence of mechanochemical syntheses and compacting methods on the thermoelectric properties of nanostructured AgSnmSbTe2+m (TAST-m).pdf,10.1088/0268-1242/29/12/124009,AgSbTe2-doped SnTe,TAST-10,SnTe doped with AgSbTe2,2,Yes,Ag,10 mol%,unclear,Sb (10 mol%) @ unclear,Ag (10 mol%) @ unclear site; Sb (10 mol%) @ unclear site,thermal conductivity,2.0,W m^-1 K^-1,300,K,figure,,"Visually estimated from Fig 8, TAST-10, CPA"
Influence of mechanochemical syntheses and compacting methods on the thermoelectric properties of nanostructured AgSnmSbTe2+m (TAST-m).pdf,10.1088/0268-1242/29/12/124009,AgSbTe2-doped SnTe,TAST-10,SnTe doped with AgSbTe2,2,Yes,Ag,10 mol%,unclear,Sb (10 mol%) @ unclear,Ag (10 mol%) @ unclear site; Sb (10 mol%) @ unclear site,electrical conductivity,1500,S cm^-1,300,K,figure,,"Visually estimated from Fig 10, TAST-10, CPA"
Influence of mechanochemical syntheses and compacting methods on the thermoelectric properties of nanostructured AgSnmSbTe2+m (TAST-m).pdf,10.1088/0268-1242/29/12/124009,AgSbTe2-doped SnTe,TAST-10,SnTe doped with AgSbTe2,2,Yes,Ag,10 mol%,unclear,Sb (10 mol%) @ unclear,Ag (10 mol%) @ unclear site; Sb (10 mol%) @ unclear site,Seebeck coefficient,60,uV K^-1,300,K,figure,,"Visually estimated from Fig 12, TAST-10, CPA"
Influence of mechanochemical syntheses and compacting methods on the thermoelectric properties of nanostructured AgSnmSbTe2+m (TAST-m).pdf,10.1088/0268-1242/29/12/124009,AgSbTe2-doped SnTe,TAST-10,SnTe doped with AgSbTe2,2,Yes,Ag,10 mol%,unclear,Sb (10 mol%) @ unclear,Ag (10 mol%) @ unclear site; Sb (10 mol%) @ unclear site,ZT,0.1,dimensionless,300,K,figure,,"Visually estimated from Fig 14, TAST-10, CPA"
Influence of mechanochemical syntheses and compacting methods on the thermoelectric properties of nanostructured AgSnmSbTe2+m (TAST-m).pdf,10.1088/0268-1242/29/12/124009,AgSbTe2-doped SnTe,TAST-20,SnTe doped with AgSbTe2,2,Yes,Ag,20 mol%,unclear,Sb (20 mol%) @ unclear,Ag (20 mol%) @ unclear site; Sb (20 mol%) @ unclear site,ZT,0.6,dimensionless,700,K,figure,,"Visually estimated from Fig 14, TAST-20, STS"
Influence of nanoscale Ag2 Te precipitates on the thermoelectric properties of the Sn doped P-type AgSbTe2 compound.pdf,10.1063/1.4896435,AgSbTe2,AgSbTe2,AgSbTe2,0,No,,,,,,electrical conductivity,3.6,10^4 S m^-1,,,Table 1,,
Influence of nanoscale Ag2 Te precipitates on the thermoelectric properties of the Sn doped P-type AgSbTe2 compound.pdf,10.1063/1.4896435,AgSbTe2,AgSbTe2,AgSbTe2,0,No,,,,,,Seebeck coefficient,165,μV K^-1,,,Table 1,,
Influence of nanoscale Ag2 Te precipitates on the thermoelectric properties of the Sn doped P-type AgSbTe2 compound.pdf,10.1063/1.4896435,AgSbTe2,Ag(Sb0.99Sn0.01)Te2,AgSb0.99Sn0.01Te2,1,No,Sn,x = 0.01,Sb,,Sn (x = 0.01) @ Sb site,electrical conductivity,0.7,10^4 S m^-1,,,Table 1,,
Influence of nanoscale Ag2 Te precipitates on the thermoelectric properties of the Sn doped P-type AgSbTe2 compound.pdf,10.1063/1.4896435,AgSbTe2,Ag(Sb0.99Sn0.01)Te2,AgSb0.99Sn0.01Te2,1,No,Sn,x = 0.01,Sb,,Sn (x = 0.01) @ Sb site,Seebeck coefficient,209,μV K^-1,,,Table 1,,
Influence of nanoscale Ag2 Te precipitates on the thermoelectric properties of the Sn doped P-type AgSbTe2 compound.pdf,10.1063/1.4896435,AgSbTe2,Ag(Sb0.97Sn0.03)Te2,Ag0.99Sb0.98Sn0.027Te2,1,No,Sn,x = 0.03,Sb,,Sn (x = 0.03) @ Sb site,ZT,1.1,dimensionless,600,K,body text,,
Influence of nanoscale Ag2 Te precipitates on the thermoelectric properties of the Sn doped P-type AgSbTe2 compound.pdf,10.1063/1.4896435,AgSbTe2,Ag(Sb0.97Sn0.03)Te2,Ag0.99Sb0.98Sn0.027Te2,1,No,Sn,x = 0.03,Sb,,Sn (x = 0.03) @ Sb site,electrical conductivity,2.09,10^4 S m^-1,,,Table 1,,
Influence of nanoscale Ag2 Te precipitates on the thermoelectric properties of the Sn doped P-type AgSbTe2 compound.pdf,10.1063/1.4896435,AgSbTe2,Ag(Sb0.97Sn0.03)Te2,Ag0.99Sb0.98Sn0.027Te2,1,No,Sn,x = 0.03,Sb,,Sn (x = 0.03) @ Sb site,Seebeck coefficient,179,μV K^-1,,,Table 1,,
Influence of nanoscale Ag2 Te precipitates on the thermoelectric properties of the Sn doped P-type AgSbTe2 compound.pdf,10.1063/1.4896435,AgSbTe2,Ag(Sb0.97Sn0.03)Te2,Ag0.99Sb0.98Sn0.027Te2,1,No,Sn,x = 0.03,Sb,,Sn (x = 0.03) @ Sb site,electrical conductivity,3,10^4 S m^-1,543,K,body text,,
Influence of nanoscale Ag2 Te precipitates on the thermoelectric properties of the Sn doped P-type AgSbTe2 compound.pdf,10.1063/1.4896435,AgSbTe2,Ag(Sb0.97Sn0.03)Te2,Ag0.99Sb0.98Sn0.027Te2,1,No,Sn,x = 0.03,Sb,,Sn (x = 0.03) @ Sb site,power factor,1.38,mW m^-1 K^-2,600,K,body text,,
Influence of nanoscale Ag2 Te precipitates on the thermoelectric properties of the Sn doped P-type AgSbTe2 compound.pdf,10.1063/1.4896435,AgSbTe2,Ag(Sb0.97Sn0.03)Te2,Ag0.99Sb0.98Sn0.027Te2,1,No,Sn,x = 0.03,Sb,,Sn (x = 0.03) @ Sb site,lattice thermal conductivity,0.35,W/m K,510,K,body text,,
Influence of nanoscale Ag2 Te precipitates on the thermoelectric properties of the Sn doped P-type AgSbTe2 compound.pdf,10.1063/1.4896435,AgSbTe2,Ag(Sb0.95Sn0.05)Te2,Ag0.97Sb0.96Sn0.048Te1.99,1,No,Sn,x = 0.05,Sb,,Sn (x = 0.05) @ Sb site,electrical conductivity,1.45,10^4 S m^-1,,,Table 1,,
Influence of nanoscale Ag2 Te precipitates on the thermoelectric properties of the Sn doped P-type AgSbTe2 compound.pdf,10.1063/1.4896435,AgSbTe2,Ag(Sb0.95Sn0.05)Te2,Ag0.97Sb0.96Sn0.048Te1.99,1,No,Sn,x = 0.05,Sb,,Sn (x = 0.05) @ Sb site,Seebeck coefficient,156,μV K^-1,,,Table 1,,
Influence of nanoscale Ag2 Te precipitates on the thermoelectric properties of the Sn doped P-type AgSbTe2 compound.pdf,10.1063/1.4896435,AgSbTe2,Ag(Sb0.93Sn0.07)Te2,Ag0.96Sb0.94Sn0.064Te1.98,1,No,Sn,x = 0.07,Sb,,Sn (x = 0.07) @ Sb site,electrical conductivity,1.016,10^4 S m^-1,,,Table 1,,
Influence of nanoscale Ag2 Te precipitates on the thermoelectric properties of the Sn doped P-type AgSbTe2 compound.pdf,10.1063/1.4896435,AgSbTe2,Ag(Sb0.93Sn0.07)Te2,Ag0.96Sb0.94Sn0.064Te1.98,1,No,Sn,x = 0.07,Sb,,Sn (x = 0.07) @ Sb site,Seebeck coefficient,121,μV K^-1,,,Table 1,,
Influence of nanoscale Ag2 Te precipitates on the thermoelectric properties of the Sn doped P-type AgSbTe2 compound.pdf,10.1063/1.4896435,AgSbTe2,Ag(Sb1-xSnx)Te2 (x = 0.01),Ag(Sb0.99Sn0.01)Te2,1,No,Sn,x = 0.01,Sb,,Sn (x = 0.01) @ Sb site,,,,,,,,
Influence of nanoscale Ag2 Te precipitates on the thermoelectric properties of the Sn doped P-type AgSbTe2 compound.pdf,10.1063/1.4896435,AgSbTe2,Ag(Sb1-xSnx)Te2 (x = 0.03),Ag(Sb0.97Sn0.03)Te2,1,No,Sn,x = 0.03,Sb,,Sn (x = 0.03) @ Sb site,electrical conductivity,3,10^4 S m^-1,543,K,body text,,
Influence of nanoscale Ag2 Te precipitates on the thermoelectric properties of the Sn doped P-type AgSbTe2 compound.pdf,10.1063/1.4896435,AgSbTe2,Ag(Sb1-xSnx)Te2 (x = 0.05),Ag(Sb0.95Sn0.05)Te2,1,No,Sn,x = 0.05,Sb,,Sn (x = 0.05) @ Sb site,,,,,,,,
Influence of nanoscale Ag2 Te precipitates on the thermoelectric properties of the Sn doped P-type AgSbTe2 compound.pdf,10.1063/1.4896435,AgSbTe2,Ag(Sb1-xSnx)Te2 (x = 0.07),Ag(Sb0.93Sn0.07)Te2,1,No,Sn,x = 0.07,Sb,,Sn (x = 0.07) @ Sb site,,,,,,,,
Influence of nanoscale Ag2 Te precipitates on the thermoelectric properties of the Sn doped P-type AgSbTe2 compound.pdf,10.1063/1.4896435,AgSbTe2,"Ag(Sb1-xSnx)Te2, x=0.01",AgSb0.99Sn0.01Te2,1,No,Sn,x=0.01,Sb,,Sn (x=0.01) @ Sb site,electrical conductivity,0.7,10^4 S m^-1,300,K,figure,,Visually estimated from Fig. 4a
Influence of nanoscale Ag2 Te precipitates on the thermoelectric properties of the Sn doped P-type AgSbTe2 compound.pdf,10.1063/1.4896435,AgSbTe2,"Ag(Sb1-xSnx)Te2, x=0.01",AgSb0.99Sn0.01Te2,1,No,Sn,x=0.01,Sb,,Sn (x=0.01) @ Sb site,Seebeck coefficient,180,uV K^-1,300,K,figure,,Visually estimated from Fig. 4b
Influence of nanoscale Ag2 Te precipitates on the thermoelectric properties of the Sn doped P-type AgSbTe2 compound.pdf,10.1063/1.4896435,AgSbTe2,"Ag(Sb1-xSnx)Te2, x=0.01",AgSb0.99Sn0.01Te2,1,No,Sn,x=0.01,Sb,,Sn (x=0.01) @ Sb site,power factor,0.25,mW m^-1 K^-2,300,K,figure,,Visually estimated from Fig. 4c
Influence of nanoscale Ag2 Te precipitates on the thermoelectric properties of the Sn doped P-type AgSbTe2 compound.pdf,10.1063/1.4896435,AgSbTe2,"Ag(Sb1-xSnx)Te2, x=0.01",AgSb0.99Sn0.01Te2,1,No,Sn,x=0.01,Sb,,Sn (x=0.01) @ Sb site,thermal conductivity,0.65,W m^-1 K^-1,300,K,figure,,Visually estimated from Fig. 4e
Influence of nanoscale Ag2 Te precipitates on the thermoelectric properties of the Sn doped P-type AgSbTe2 compound.pdf,10.1063/1.4896435,AgSbTe2,"Ag(Sb1-xSnx)Te2, x=0.01",AgSb0.99Sn0.01Te2,1,No,Sn,x=0.01,Sb,,Sn (x=0.01) @ Sb site,lattice thermal conductivity,0.55,W m^-1 K^-1,300,K,figure,,Visually estimated from Fig. 4f
Influence of nanoscale Ag2 Te precipitates on the thermoelectric properties of the Sn doped P-type AgSbTe2 compound.pdf,10.1063/1.4896435,AgSbTe2,"Ag(Sb1-xSnx)Te2, x=0.01",AgSb0.99Sn0.01Te2,1,No,Sn,x=0.01,Sb,,Sn (x=0.01) @ Sb site,ZT,0.2,dimensionless,300,K,figure,,Visually estimated from Fig. 5a
Influence of nanoscale Ag2 Te precipitates on the thermoelectric properties of the Sn doped P-type AgSbTe2 compound.pdf,10.1063/1.4896435,AgSbTe2,"Ag(Sb1-xSnx)Te2, x=0.03",AgSb0.97Sn0.03Te2,1,No,Sn,x=0.03,Sb,,Sn (x=0.03) @ Sb site,electrical conductivity,2.8,10^4 S m^-1,300,K,figure,,Visually estimated from Fig. 4a
Influence of nanoscale Ag2 Te precipitates on the thermoelectric properties of the Sn doped P-type AgSbTe2 compound.pdf,10.1063/1.4896435,AgSbTe2,"Ag(Sb1-xSnx)Te2, x=0.03",AgSb0.97Sn0.03Te2,1,No,Sn,x=0.03,Sb,,Sn (x=0.03) @ Sb site,Seebeck coefficient,160,uV K^-1,300,K,figure,,Visually estimated from Fig. 4b
Influence of nanoscale Ag2 Te precipitates on the thermoelectric properties of the Sn doped P-type AgSbTe2 compound.pdf,10.1063/1.4896435,AgSbTe2,"Ag(Sb1-xSnx)Te2, x=0.03",AgSb0.97Sn0.03Te2,1,No,Sn,x=0.03,Sb,,Sn (x=0.03) @ Sb site,power factor,0.7,mW m^-1 K^-2,300,K,figure,,Visually estimated from Fig. 4c
Influence of nanoscale Ag2 Te precipitates on the thermoelectric properties of the Sn doped P-type AgSbTe2 compound.pdf,10.1063/1.4896435,AgSbTe2,"Ag(Sb1-xSnx)Te2, x=0.03",AgSb0.97Sn0.03Te2,1,No,Sn,x=0.03,Sb,,Sn (x=0.03) @ Sb site,thermal conductivity,0.68,W m^-1 K^-1,300,K,figure,,Visually estimated from Fig. 4e
Influence of nanoscale Ag2 Te precipitates on the thermoelectric properties of the Sn doped P-type AgSbTe2 compound.pdf,10.1063/1.4896435,AgSbTe2,"Ag(Sb1-xSnx)Te2, x=0.03",AgSb0.97Sn0.03Te2,1,No,Sn,x=0.03,Sb,,Sn (x=0.03) @ Sb site,lattice thermal conductivity,0.58,W m^-1 K^-1,300,K,figure,,Visually estimated from Fig. 4f
Influence of nanoscale Ag2 Te precipitates on the thermoelectric properties of the Sn doped P-type AgSbTe2 compound.pdf,10.1063/1.4896435,AgSbTe2,"Ag(Sb1-xSnx)Te2, x=0.03",AgSb0.97Sn0.03Te2,1,No,Sn,x=0.03,Sb,,Sn (x=0.03) @ Sb site,ZT,0.35,dimensionless,300,K,figure,,Visually estimated from Fig. 5a
