Repository: Harpriyaminhas/AgSbTe2_data_extraction

# AgSbTe2 Thermoelectric Dataset Extraction + Viewer

Pipeline and dataset for doping/thermoelectric-property data extracted from
173 journal-article PDFs on AgSbTe2-family thermoelectrics (Seebeck
coefficient, electrical conductivity, thermal conductivity, lattice thermal
conductivity, power factor, ZT), with dopant/co-dopant/doping-site and DOI
provenance for every data point.

**What's in this repo, and what's deliberately NOT:**
- Included: the extraction pipeline code, the Streamlit viewer app, the
  extracted dataset (CSV/Excel), and per-paper raw extraction JSON.
- **Not included**: the 173 source PDFs, or rendered page images of them.

File: output/AgSbTe2_Thermoelectric_Extracted_Data_long.csv (part 12 of 24)
source_pdf,doi,base_composition,sample_id,full_formula,num_dopants,is_codoped,primary_dopant_element,primary_dopant_pct,primary_dopant_site,codopant_elements,all_dopants_detail,property,value,unit,temperature_value,temperature_unit,source_type,source_detail,notes
Low solubility and transport consequences of Eu addition in AgSbTe2 thermoelectrics.pdf,10.1016/j.physb.2026.418712,AgSbTe2,4 wt% Eu,AgSbTe2:Eu,1,No,Eu,4 wt%,unclear,,Eu (4 wt%) @ unclear site,thermal conductivity,0.6,Wm^-1K^-1,300,K,figure,Fig. 3d,Visually estimated from Fig. 3d
Low solubility and transport consequences of Eu addition in AgSbTe2 thermoelectrics.pdf,10.1016/j.physb.2026.418712,AgSbTe2,4 wt% Eu,AgSbTe2:Eu,1,No,Eu,4 wt%,unclear,,Eu (4 wt%) @ unclear site,thermal conductivity,0.9,Wm^-1K^-1,600,K,figure,Fig. 3d,Visually estimated from Fig. 3d
Low solubility and transport consequences of Eu addition in AgSbTe2 thermoelectrics.pdf,10.1016/j.physb.2026.418712,AgSbTe2,4 wt% Eu,AgSbTe2:Eu,1,No,Eu,4 wt%,unclear,,Eu (4 wt%) @ unclear site,lattice thermal conductivity,0.6,Wm^-1K^-1,300,K,figure,Fig. 3e,Visually estimated from Fig. 3e
Low solubility and transport consequences of Eu addition in AgSbTe2 thermoelectrics.pdf,10.1016/j.physb.2026.418712,AgSbTe2,4 wt% Eu,AgSbTe2:Eu,1,No,Eu,4 wt%,unclear,,Eu (4 wt%) @ unclear site,lattice thermal conductivity,0.9,Wm^-1K^-1,600,K,figure,Fig. 3e,Visually estimated from Fig. 3e
Low solubility and transport consequences of Eu addition in AgSbTe2 thermoelectrics.pdf,10.1016/j.physb.2026.418712,AgSbTe2,4 wt% Eu,AgSbTe2:Eu,1,No,Eu,4 wt%,unclear,,Eu (4 wt%) @ unclear site,ZT,0.1,dimensionless,300,K,figure,Fig. 3f,Visually estimated from Fig. 3f
Low solubility and transport consequences of Eu addition in AgSbTe2 thermoelectrics.pdf,10.1016/j.physb.2026.418712,AgSbTe2,4 wt% Eu,AgSbTe2:Eu,1,No,Eu,4 wt%,unclear,,Eu (4 wt%) @ unclear site,ZT,0.2,dimensionless,600,K,figure,Fig. 3f,Visually estimated from Fig. 3f
Nanostructures in high-performance (GeTe)x(AgSbTe2)100−x thermoelectric materials.pdf,10.1088/0957-4484/19/24/245707,AgSbTe2,TAGS-75,(GeTe)0.75(AgSbTe2)0.25,0,No,,,,,,ZT,1.53,dimensionless,720,K,body text,,
Nanostructures in high-performance (GeTe)x(AgSbTe2)100−x thermoelectric materials.pdf,10.1088/0957-4484/19/24/245707,AgSbTe2,TAGS-80,(GeTe)0.80(AgSbTe2)0.20,0,No,,,,,,ZT,1.50,dimensionless,720,K,body text,,
Nanostructures in high-performance (GeTe)x(AgSbTe2)100−x thermoelectric materials.pdf,10.1088/0957-4484/19/24/245707,AgSbTe2,TAGS-85,(GeTe)0.85(AgSbTe2)0.15,0,No,,,,,,ZT,1.50,dimensionless,720,K,body text,,
Nanostructures in high-performance (GeTe)x(AgSbTe2)100−x thermoelectric materials.pdf,10.1088/0957-4484/19/24/245707,AgSbTe2,TAGS-90,(GeTe)0.90(AgSbTe2)0.10,0,No,,,,,,ZT,0.50,dimensionless,720,K,body text,,
Nanostructures in high-performance (GeTe)x(AgSbTe2)100−x thermoelectric materials.pdf,10.1088/0957-4484/19/24/245707,AgSbTe2,TAGS-90,(GeTe)0.90(AgSbTe2)0.10,0,No,,,,,,ZT,0.55,dimensionless,720,K,body text,,The text mentions 0.50 in the abstract and 0.55 in the results section for the same sample at 720 K.
Nanostructures in high-performance (GeTe)x(AgSbTe2)100−x thermoelectric materials.pdf,10.1088/0957-4484/19/24/245707,AgSbTe2,TAGS-75,(GeTe)75(AgSbTe2)25,1,No,Ge,75 mol%,multiple sites,,Ge (75 mol%) @ multiple sites site,electrical conductivity,4.5,10^4 Sm^-1,300,K,figure,,Visually estimated from Fig. 2(a)
Nanostructures in high-performance (GeTe)x(AgSbTe2)100−x thermoelectric materials.pdf,10.1088/0957-4484/19/24/245707,AgSbTe2,TAGS-75,(GeTe)75(AgSbTe2)25,1,No,Ge,75 mol%,multiple sites,,Ge (75 mol%) @ multiple sites site,electrical conductivity,3.5,10^4 Sm^-1,720,K,figure,,Visually estimated from Fig. 2(a)
Nanostructures in high-performance (GeTe)x(AgSbTe2)100−x thermoelectric materials.pdf,10.1088/0957-4484/19/24/245707,AgSbTe2,TAGS-75,(GeTe)75(AgSbTe2)25,1,No,Ge,75 mol%,multiple sites,,Ge (75 mol%) @ multiple sites site,Seebeck coefficient,160,10^-6 VK^-1,300,K,figure,,Visually estimated from Fig. 2(b)
Nanostructures in high-performance (GeTe)x(AgSbTe2)100−x thermoelectric materials.pdf,10.1088/0957-4484/19/24/245707,AgSbTe2,TAGS-75,(GeTe)75(AgSbTe2)25,1,No,Ge,75 mol%,multiple sites,,Ge (75 mol%) @ multiple sites site,Seebeck coefficient,240,10^-6 VK^-1,600,K,figure,,Visually estimated from Fig. 2(b)
Nanostructures in high-performance (GeTe)x(AgSbTe2)100−x thermoelectric materials.pdf,10.1088/0957-4484/19/24/245707,AgSbTe2,TAGS-75,(GeTe)75(AgSbTe2)25,1,No,Ge,75 mol%,multiple sites,,Ge (75 mol%) @ multiple sites site,thermal conductivity,1.1,Wm^-1K^-1,300,K,figure,,Visually estimated from Fig. 2(c)
Nanostructures in high-performance (GeTe)x(AgSbTe2)100−x thermoelectric materials.pdf,10.1088/0957-4484/19/24/245707,AgSbTe2,TAGS-75,(GeTe)75(AgSbTe2)25,1,No,Ge,75 mol%,multiple sites,,Ge (75 mol%) @ multiple sites site,thermal conductivity,1.1,Wm^-1K^-1,720,K,figure,,Visually estimated from Fig. 2(c)
Nanostructures in high-performance (GeTe)x(AgSbTe2)100−x thermoelectric materials.pdf,10.1088/0957-4484/19/24/245707,AgSbTe2,TAGS-75,(GeTe)75(AgSbTe2)25,1,No,Ge,75 mol%,multiple sites,,Ge (75 mol%) @ multiple sites site,ZT,0.3,dimensionless,300,K,figure,,Visually estimated from Fig. 3(a)
Nanostructures in high-performance (GeTe)x(AgSbTe2)100−x thermoelectric materials.pdf,10.1088/0957-4484/19/24/245707,AgSbTe2,TAGS-75,(GeTe)75(AgSbTe2)25,1,No,Ge,75 mol%,multiple sites,,Ge (75 mol%) @ multiple sites site,ZT,1.53,dimensionless,720,K,figure,,"Value stated in text, Fig. 3(a)"
Nanostructures in high-performance (GeTe)x(AgSbTe2)100−x thermoelectric materials.pdf,10.1088/0957-4484/19/24/245707,AgSbTe2,TAGS-80,(GeTe)80(AgSbTe2)20,1,No,Ge,80 mol%,multiple sites,,Ge (80 mol%) @ multiple sites site,electrical conductivity,3.5,10^4 Sm^-1,300,K,figure,,Visually estimated from Fig. 2(a)
Nanostructures in high-performance (GeTe)x(AgSbTe2)100−x thermoelectric materials.pdf,10.1088/0957-4484/19/24/245707,AgSbTe2,TAGS-80,(GeTe)80(AgSbTe2)20,1,No,Ge,80 mol%,multiple sites,,Ge (80 mol%) @ multiple sites site,electrical conductivity,3.0,10^4 Sm^-1,720,K,figure,,Visually estimated from Fig. 2(a)
Nanostructures in high-performance (GeTe)x(AgSbTe2)100−x thermoelectric materials.pdf,10.1088/0957-4484/19/24/245707,AgSbTe2,TAGS-80,(GeTe)80(AgSbTe2)20,1,No,Ge,80 mol%,multiple sites,,Ge (80 mol%) @ multiple sites site,Seebeck coefficient,180,10^-6 VK^-1,300,K,figure,,Visually estimated from Fig. 2(b)
Nanostructures in high-performance (GeTe)x(AgSbTe2)100−x thermoelectric materials.pdf,10.1088/0957-4484/19/24/245707,AgSbTe2,TAGS-80,(GeTe)80(AgSbTe2)20,1,No,Ge,80 mol%,multiple sites,,Ge (80 mol%) @ multiple sites site,Seebeck coefficient,250,10^-6 VK^-1,600,K,figure,,Visually estimated from Fig. 2(b)
Nanostructures in high-performance (GeTe)x(AgSbTe2)100−x thermoelectric materials.pdf,10.1088/0957-4484/19/24/245707,AgSbTe2,TAGS-80,(GeTe)80(AgSbTe2)20,1,No,Ge,80 mol%,multiple sites,,Ge (80 mol%) @ multiple sites site,thermal conductivity,1.0,Wm^-1K^-1,300,K,figure,,Visually estimated from Fig. 2(c)
Nanostructures in high-performance (GeTe)x(AgSbTe2)100−x thermoelectric materials.pdf,10.1088/0957-4484/19/24/245707,AgSbTe2,TAGS-80,(GeTe)80(AgSbTe2)20,1,No,Ge,80 mol%,multiple sites,,Ge (80 mol%) @ multiple sites site,thermal conductivity,1.0,Wm^-1K^-1,720,K,figure,,Visually estimated from Fig. 2(c)
Nanostructures in high-performance (GeTe)x(AgSbTe2)100−x thermoelectric materials.pdf,10.1088/0957-4484/19/24/245707,AgSbTe2,TAGS-80,(GeTe)80(AgSbTe2)20,1,No,Ge,80 mol%,multiple sites,,Ge (80 mol%) @ multiple sites site,ZT,0.3,dimensionless,300,K,figure,,Visually estimated from Fig. 3(a)
Nanostructures in high-performance (GeTe)x(AgSbTe2)100−x thermoelectric materials.pdf,10.1088/0957-4484/19/24/245707,AgSbTe2,TAGS-80,(GeTe)80(AgSbTe2)20,1,No,Ge,80 mol%,multiple sites,,Ge (80 mol%) @ multiple sites site,ZT,1.50,dimensionless,720,K,figure,,"Value stated in text, Fig. 3(a)"
Nanostructures in high-performance (GeTe)x(AgSbTe2)100−x thermoelectric materials.pdf,10.1088/0957-4484/19/24/245707,AgSbTe2,TAGS-85,(GeTe)85(AgSbTe2)15,1,No,Ge,85 mol%,multiple sites,,Ge (85 mol%) @ multiple sites site,electrical conductivity,8.0,10^4 Sm^-1,300,K,figure,,Visually estimated from Fig. 2(a)
Nanostructures in high-performance (GeTe)x(AgSbTe2)100−x thermoelectric materials.pdf,10.1088/0957-4484/19/24/245707,AgSbTe2,TAGS-85,(GeTe)85(AgSbTe2)15,1,No,Ge,85 mol%,multiple sites,,Ge (85 mol%) @ multiple sites site,electrical conductivity,7.0,10^4 Sm^-1,720,K,figure,,Visually estimated from Fig. 2(a)
Nanostructures in high-performance (GeTe)x(AgSbTe2)100−x thermoelectric materials.pdf,10.1088/0957-4484/19/24/245707,AgSbTe2,TAGS-85,(GeTe)85(AgSbTe2)15,1,No,Ge,85 mol%,multiple sites,,Ge (85 mol%) @ multiple sites site,Seebeck coefficient,110,10^-6 VK^-1,300,K,figure,,Visually estimated from Fig. 2(b)
Nanostructures in high-performance (GeTe)x(AgSbTe2)100−x thermoelectric materials.pdf,10.1088/0957-4484/19/24/245707,AgSbTe2,TAGS-85,(GeTe)85(AgSbTe2)15,1,No,Ge,85 mol%,multiple sites,,Ge (85 mol%) @ multiple sites site,Seebeck coefficient,200,10^-6 VK^-1,720,K,figure,,Visually estimated from Fig. 2(b)
Nanostructures in high-performance (GeTe)x(AgSbTe2)100−x thermoelectric materials.pdf,10.1088/0957-4484/19/24/245707,AgSbTe2,TAGS-85,(GeTe)85(AgSbTe2)15,1,No,Ge,85 mol%,multiple sites,,Ge (85 mol%) @ multiple sites site,thermal conductivity,1.4,Wm^-1K^-1,300,K,figure,,Visually estimated from Fig. 2(c)
Nanostructures in high-performance (GeTe)x(AgSbTe2)100−x thermoelectric materials.pdf,10.1088/0957-4484/19/24/245707,AgSbTe2,TAGS-85,(GeTe)85(AgSbTe2)15,1,No,Ge,85 mol%,multiple sites,,Ge (85 mol%) @ multiple sites site,thermal conductivity,1.4,Wm^-1K^-1,720,K,figure,,Visually estimated from Fig. 2(c)
Nanostructures in high-performance (GeTe)x(AgSbTe2)100−x thermoelectric materials.pdf,10.1088/0957-4484/19/24/245707,AgSbTe2,TAGS-85,(GeTe)85(AgSbTe2)15,1,No,Ge,85 mol%,multiple sites,,Ge (85 mol%) @ multiple sites site,ZT,0.2,dimensionless,300,K,figure,,Visually estimated from Fig. 3(a)
Nanostructures in high-performance (GeTe)x(AgSbTe2)100−x thermoelectric materials.pdf,10.1088/0957-4484/19/24/245707,AgSbTe2,TAGS-85,(GeTe)85(AgSbTe2)15,1,No,Ge,85 mol%,multiple sites,,Ge (85 mol%) @ multiple sites site,ZT,1.50,dimensionless,720,K,figure,,"Value stated in text, Fig. 3(a)"
Nanostructures in high-performance (GeTe)x(AgSbTe2)100−x thermoelectric materials.pdf,10.1088/0957-4484/19/24/245707,AgSbTe2,TAGS-90,(GeTe)90(AgSbTe2)10,1,No,Ge,90 mol%,multiple sites,,Ge (90 mol%) @ multiple sites site,electrical conductivity,18.0,10^4 Sm^-1,300,K,figure,,Visually estimated from Fig. 2(a)
Nanostructures in high-performance (GeTe)x(AgSbTe2)100−x thermoelectric materials.pdf,10.1088/0957-4484/19/24/245707,AgSbTe2,TAGS-90,(GeTe)90(AgSbTe2)10,1,No,Ge,90 mol%,multiple sites,,Ge (90 mol%) @ multiple sites site,electrical conductivity,15.0,10^4 Sm^-1,720,K,figure,,Visually estimated from Fig. 2(a)
Nanostructures in high-performance (GeTe)x(AgSbTe2)100−x thermoelectric materials.pdf,10.1088/0957-4484/19/24/245707,AgSbTe2,TAGS-90,(GeTe)90(AgSbTe2)10,1,No,Ge,90 mol%,multiple sites,,Ge (90 mol%) @ multiple sites site,Seebeck coefficient,60,10^-6 VK^-1,300,K,figure,,Visually estimated from Fig. 2(b)
Nanostructures in high-performance (GeTe)x(AgSbTe2)100−x thermoelectric materials.pdf,10.1088/0957-4484/19/24/245707,AgSbTe2,TAGS-90,(GeTe)90(AgSbTe2)10,1,No,Ge,90 mol%,multiple sites,,Ge (90 mol%) @ multiple sites site,Seebeck coefficient,70,10^-6 VK^-1,720,K,figure,,Visually estimated from Fig. 2(b)
Nanostructures in high-performance (GeTe)x(AgSbTe2)100−x thermoelectric materials.pdf,10.1088/0957-4484/19/24/245707,AgSbTe2,TAGS-90,(GeTe)90(AgSbTe2)10,1,No,Ge,90 mol%,multiple sites,,Ge (90 mol%) @ multiple sites site,thermal conductivity,2.4,Wm^-1K^-1,300,K,figure,,Visually estimated from Fig. 2(c)
Nanostructures in high-performance (GeTe)x(AgSbTe2)100−x thermoelectric materials.pdf,10.1088/0957-4484/19/24/245707,AgSbTe2,TAGS-90,(GeTe)90(AgSbTe2)10,1,No,Ge,90 mol%,multiple sites,,Ge (90 mol%) @ multiple sites site,thermal conductivity,2.5,Wm^-1K^-1,720,K,figure,,Visually estimated from Fig. 2(c)
Nanostructures in high-performance (GeTe)x(AgSbTe2)100−x thermoelectric materials.pdf,10.1088/0957-4484/19/24/245707,AgSbTe2,TAGS-90,(GeTe)90(AgSbTe2)10,1,No,Ge,90 mol%,multiple sites,,Ge (90 mol%) @ multiple sites site,ZT,0.3,dimensionless,300,K,figure,,Visually estimated from Fig. 3(a)
Nanostructures in high-performance (GeTe)x(AgSbTe2)100−x thermoelectric materials.pdf,10.1088/0957-4484/19/24/245707,AgSbTe2,TAGS-90,(GeTe)90(AgSbTe2)10,1,No,Ge,90 mol%,multiple sites,,Ge (90 mol%) @ multiple sites site,ZT,0.55,dimensionless,720,K,figure,,"Value stated in text, Fig. 3(a)"
Optimized Carrier Concentration and Reduced Thermal Conductivity in Cu-Deficient CuGaTe2 Alloyed with AgSbTe2 for Superior Thermoelectric Performance.pdf,10.1021/acsami.6c05111,Cu0.96GaTe2-AgSbTe2,Cu0.96GaTe2,Cu0.96GaTe2,1,No,Cu vacancy,0.04,Ag,,Cu vacancy (0.04) @ Ag site,electrical conductivity,26.85,S cm-1,303,K,body text,,
Optimized Carrier Concentration and Reduced Thermal Conductivity in Cu-Deficient CuGaTe2 Alloyed with AgSbTe2 for Superior Thermoelectric Performance.pdf,10.1021/acsami.6c05111,Cu0.96GaTe2-AgSbTe2,Cu0.96GaTe2,Cu0.96GaTe2,1,No,Cu vacancy,0.04,Ag,,Cu vacancy (0.04) @ Ag site,thermal conductivity,5.57,W m-1 K-1,303,K,body text,,
Optimized Carrier Concentration and Reduced Thermal Conductivity in Cu-Deficient CuGaTe2 Alloyed with AgSbTe2 for Superior Thermoelectric Performance.pdf,10.1021/acsami.6c05111,Cu0.96GaTe2-AgSbTe2,(Cu0.96GaTe2)0.9(AgSbTe2)0.1,(Cu0.96GaTe2)0.9(AgSbTe2)0.1,1,No,AgSbTe2,0.1,multiple sites,,AgSbTe2 (0.1) @ multiple sites site,lattice thermal conductivity,0.29,W m-1 K-1,743,K,body text,,
Optimized Carrier Concentration and Reduced Thermal Conductivity in Cu-Deficient CuGaTe2 Alloyed with AgSbTe2 for Superior Thermoelectric Performance.pdf,10.1021/acsami.6c05111,Cu0.96GaTe2-AgSbTe2,(Cu0.96GaTe2)0.9(AgSbTe2)0.1,(Cu0.96GaTe2)0.9(AgSbTe2)0.1,1,No,AgSbTe2,0.1,multiple sites,,AgSbTe2 (0.1) @ multiple sites site,ZT,1.39,dimensionless,743,K,body text,,
Optimized Carrier Concentration and Reduced Thermal Conductivity in Cu-Deficient CuGaTe2 Alloyed with AgSbTe2 for Superior Thermoelectric Performance.pdf,10.1021/acsami.6c05111,Cu0.96GaTe2-AgSbTe2,(Cu0.96GaTe2)0.89(AgSbTe2)0.11,(Cu0.96GaTe2)0.89(AgSbTe2)0.11,1,No,AgSbTe2,0.11,multiple sites,,AgSbTe2 (0.11) @ multiple sites site,electrical conductivity,65.63,S cm-1,303,K,body text,,
Optimized Carrier Concentration and Reduced Thermal Conductivity in Cu-Deficient CuGaTe2 Alloyed with AgSbTe2 for Superior Thermoelectric Performance.pdf,10.1021/acsami.6c05111,Cu0.96GaTe2-AgSbTe2,(Cu0.96GaTe2)0.89(AgSbTe2)0.11,(Cu0.96GaTe2)0.89(AgSbTe2)0.11,1,No,AgSbTe2,0.11,multiple sites,,AgSbTe2 (0.11) @ multiple sites site,thermal conductivity,3.37,W m-1 K-1,303,K,body text,,
Optimized Carrier Concentration and Reduced Thermal Conductivity in Cu-Deficient CuGaTe2 Alloyed with AgSbTe2 for Superior Thermoelectric Performance.pdf,10.1021/acsami.6c05111,Cu0.96GaTe2-AgSbTe2,"(Cu0.96GaTe2)1-x(AgSbTe2)x, x=0",(Cu0.96GaTe2)1-x(AgSbTe2)x,2,Yes,Ag,x=0,unclear,Sb (x=0) @ unclear,Ag (x=0) @ unclear site; Sb (x=0) @ unclear site,electrical conductivity,50,S/cm,300,K,figure,,Visually estimated from Fig. 5a
Optimized Carrier Concentration and Reduced Thermal Conductivity in Cu-Deficient CuGaTe2 Alloyed with AgSbTe2 for Superior Thermoelectric Performance.pdf,10.1021/acsami.6c05111,Cu0.96GaTe2-AgSbTe2,"(Cu0.96GaTe2)1-x(AgSbTe2)x, x=0",(Cu0.96GaTe2)1-x(AgSbTe2)x,2,Yes,Ag,x=0,unclear,Sb (x=0) @ unclear,Ag (x=0) @ unclear site; Sb (x=0) @ unclear site,Seebeck coefficient,100,µV/K,300,K,figure,,Visually estimated from Fig. 5b
Optimized Carrier Concentration and Reduced Thermal Conductivity in Cu-Deficient CuGaTe2 Alloyed with AgSbTe2 for Superior Thermoelectric Performance.pdf,10.1021/acsami.6c05111,Cu0.96GaTe2-AgSbTe2,"(Cu0.96GaTe2)1-x(AgSbTe2)x, x=0",(Cu0.96GaTe2)1-x(AgSbTe2)x,2,Yes,Ag,x=0,unclear,Sb (x=0) @ unclear,Ag (x=0) @ unclear site; Sb (x=0) @ unclear site,power factor,0.05,mW/mK^2,300,K,figure,,Visually estimated from Fig. 5c
Optimized Carrier Concentration and Reduced Thermal Conductivity in Cu-Deficient CuGaTe2 Alloyed with AgSbTe2 for Superior Thermoelectric Performance.pdf,10.1021/acsami.6c05111,Cu0.96GaTe2-AgSbTe2,"(Cu0.96GaTe2)1-x(AgSbTe2)x, x=0.02",(Cu0.96GaTe2)0.98(AgSbTe2)0.02,2,Yes,Ag,x=0.02,unclear,Sb (x=0.02) @ unclear,Ag (x=0.02) @ unclear site; Sb (x=0.02) @ unclear site,electrical conductivity,60,S/cm,300,K,figure,,Visually estimated from Fig. 5a
Optimized Carrier Concentration and Reduced Thermal Conductivity in Cu-Deficient CuGaTe2 Alloyed with AgSbTe2 for Superior Thermoelectric Performance.pdf,10.1021/acsami.6c05111,Cu0.96GaTe2-AgSbTe2,"(Cu0.96GaTe2)1-x(AgSbTe2)x, x=0.02",(Cu0.96GaTe2)0.98(AgSbTe2)0.02,2,Yes,Ag,x=0.02,unclear,Sb (x=0.02) @ unclear,Ag (x=0.02) @ unclear site; Sb (x=0.02) @ unclear site,Seebeck coefficient,120,µV/K,300,K,figure,,Visually estimated from Fig. 5b
Optimized Carrier Concentration and Reduced Thermal Conductivity in Cu-Deficient CuGaTe2 Alloyed with AgSbTe2 for Superior Thermoelectric Performance.pdf,10.1021/acsami.6c05111,Cu0.96GaTe2-AgSbTe2,"(Cu0.96GaTe2)1-x(AgSbTe2)x, x=0.02",(Cu0.96GaTe2)0.98(AgSbTe2)0.02,2,Yes,Ag,x=0.02,unclear,Sb (x=0.02) @ unclear,Ag (x=0.02) @ unclear site; Sb (x=0.02) @ unclear site,power factor,0.1,mW/mK^2,300,K,figure,,Visually estimated from Fig. 5c
Optimized Carrier Concentration and Reduced Thermal Conductivity in Cu-Deficient CuGaTe2 Alloyed with AgSbTe2 for Superior Thermoelectric Performance.pdf,10.1021/acsami.6c05111,Cu0.96GaTe2-AgSbTe2,"(Cu0.96GaTe2)1-x(AgSbTe2)x, x=0.04",(Cu0.96GaTe2)0.96(AgSbTe2)0.04,2,Yes,Ag,x=0.04,unclear,Sb (x=0.04) @ unclear,Ag (x=0.04) @ unclear site; Sb (x=0.04) @ unclear site,electrical conductivity,70,S/cm,300,K,figure,,Visually estimated from Fig. 5a
Optimized Carrier Concentration and Reduced Thermal Conductivity in Cu-Deficient CuGaTe2 Alloyed with AgSbTe2 for Superior Thermoelectric Performance.pdf,10.1021/acsami.6c05111,Cu0.96GaTe2-AgSbTe2,"(Cu0.96GaTe2)1-x(AgSbTe2)x, x=0.04",(Cu0.96GaTe2)0.96(AgSbTe2)0.04,2,Yes,Ag,x=0.04,unclear,Sb (x=0.04) @ unclear,Ag (x=0.04) @ unclear site; Sb (x=0.04) @ unclear site,Seebeck coefficient,130,µV/K,300,K,figure,,Visually estimated from Fig. 5b
Optimized Carrier Concentration and Reduced Thermal Conductivity in Cu-Deficient CuGaTe2 Alloyed with AgSbTe2 for Superior Thermoelectric Performance.pdf,10.1021/acsami.6c05111,Cu0.96GaTe2-AgSbTe2,"(Cu0.96GaTe2)1-x(AgSbTe2)x, x=0.04",(Cu0.96GaTe2)0.96(AgSbTe2)0.04,2,Yes,Ag,x=0.04,unclear,Sb (x=0.04) @ unclear,Ag (x=0.04) @ unclear site; Sb (x=0.04) @ unclear site,power factor,0.15,mW/mK^2,300,K,figure,,Visually estimated from Fig. 5c
Optimized Carrier Concentration and Reduced Thermal Conductivity in Cu-Deficient CuGaTe2 Alloyed with AgSbTe2 for Superior Thermoelectric Performance.pdf,10.1021/acsami.6c05111,Cu0.96GaTe2-AgSbTe2,"(Cu0.96GaTe2)1-x(AgSbTe2)x, x=0.06",(Cu0.96GaTe2)0.94(AgSbTe2)0.06,2,Yes,Ag,x=0.06,unclear,Sb (x=0.06) @ unclear,Ag (x=0.06) @ unclear site; Sb (x=0.06) @ unclear site,electrical conductivity,80,S/cm,300,K,figure,,Visually estimated from Fig. 5a
Optimized Carrier Concentration and Reduced Thermal Conductivity in Cu-Deficient CuGaTe2 Alloyed with AgSbTe2 for Superior Thermoelectric Performance.pdf,10.1021/acsami.6c05111,Cu0.96GaTe2-AgSbTe2,"(Cu0.96GaTe2)1-x(AgSbTe2)x, x=0.06",(Cu0.96GaTe2)0.94(AgSbTe2)0.06,2,Yes,Ag,x=0.06,unclear,Sb (x=0.06) @ unclear,Ag (x=0.06) @ unclear site; Sb (x=0.06) @ unclear site,Seebeck coefficient,140,µV/K,300,K,figure,,Visually estimated from Fig. 5b
Optimized Carrier Concentration and Reduced Thermal Conductivity in Cu-Deficient CuGaTe2 Alloyed with AgSbTe2 for Superior Thermoelectric Performance.pdf,10.1021/acsami.6c05111,Cu0.96GaTe2-AgSbTe2,"(Cu0.96GaTe2)1-x(AgSbTe2)x, x=0.06",(Cu0.96GaTe2)0.94(AgSbTe2)0.06,2,Yes,Ag,x=0.06,unclear,Sb (x=0.06) @ unclear,Ag (x=0.06) @ unclear site; Sb (x=0.06) @ unclear site,power factor,0.2,mW/mK^2,300,K,figure,,Visually estimated from Fig. 5c
Optimized Carrier Concentration and Reduced Thermal Conductivity in Cu-Deficient CuGaTe2 Alloyed with AgSbTe2 for Superior Thermoelectric Performance.pdf,10.1021/acsami.6c05111,Cu0.96GaTe2-AgSbTe2,"(Cu0.96GaTe2)1-x(AgSbTe2)x, x=0.08",(Cu0.96GaTe2)0.92(AgSbTe2)0.08,2,Yes,Ag,x=0.08,unclear,Sb (x=0.08) @ unclear,Ag (x=0.08) @ unclear site; Sb (x=0.08) @ unclear site,electrical conductivity,90,S/cm,300,K,figure,,Visually estimated from Fig. 5a
Optimized Carrier Concentration and Reduced Thermal Conductivity in Cu-Deficient CuGaTe2 Alloyed with AgSbTe2 for Superior Thermoelectric Performance.pdf,10.1021/acsami.6c05111,Cu0.96GaTe2-AgSbTe2,"(Cu0.96GaTe2)1-x(AgSbTe2)x, x=0.08",(Cu0.96GaTe2)0.92(AgSbTe2)0.08,2,Yes,Ag,x=0.08,unclear,Sb (x=0.08) @ unclear,Ag (x=0.08) @ unclear site; Sb (x=0.08) @ unclear site,Seebeck coefficient,150,µV/K,300,K,figure,,Visually estimated from Fig. 5b
Optimized Carrier Concentration and Reduced Thermal Conductivity in Cu-Deficient CuGaTe2 Alloyed with AgSbTe2 for Superior Thermoelectric Performance.pdf,10.1021/acsami.6c05111,Cu0.96GaTe2-AgSbTe2,"(Cu0.96GaTe2)1-x(AgSbTe2)x, x=0.08",(Cu0.96GaTe2)0.92(AgSbTe2)0.08,2,Yes,Ag,x=0.08,unclear,Sb (x=0.08) @ unclear,Ag (x=0.08) @ unclear site; Sb (x=0.08) @ unclear site,power factor,0.25,mW/mK^2,300,K,figure,,Visually estimated from Fig. 5c
Optimized Carrier Concentration and Reduced Thermal Conductivity in Cu-Deficient CuGaTe2 Alloyed with AgSbTe2 for Superior Thermoelectric Performance.pdf,10.1021/acsami.6c05111,Cu0.96GaTe2-AgSbTe2,"(Cu0.96GaTe2)1-x(AgSbTe2)x, x=0.10",(Cu0.96GaTe2)0.9(AgSbTe2)0.1,2,Yes,Ag,x=0.10,unclear,Sb (x=0.10) @ unclear,Ag (x=0.10) @ unclear site; Sb (x=0.10) @ unclear site,electrical conductivity,100,S/cm,300,K,figure,,Visually estimated from Fig. 5a
Optimized Carrier Concentration and Reduced Thermal Conductivity in Cu-Deficient CuGaTe2 Alloyed with AgSbTe2 for Superior Thermoelectric Performance.pdf,10.1021/acsami.6c05111,Cu0.96GaTe2-AgSbTe2,"(Cu0.96GaTe2)1-x(AgSbTe2)x, x=0.10",(Cu0.96GaTe2)0.9(AgSbTe2)0.1,2,Yes,Ag,x=0.10,unclear,Sb (x=0.10) @ unclear,Ag (x=0.10) @ unclear site; Sb (x=0.10) @ unclear site,Seebeck coefficient,160,µV/K,300,K,figure,,Visually estimated from Fig. 5b
Optimized Carrier Concentration and Reduced Thermal Conductivity in Cu-Deficient CuGaTe2 Alloyed with AgSbTe2 for Superior Thermoelectric Performance.pdf,10.1021/acsami.6c05111,Cu0.96GaTe2-AgSbTe2,"(Cu0.96GaTe2)1-x(AgSbTe2)x, x=0.10",(Cu0.96GaTe2)0.9(AgSbTe2)0.1,2,Yes,Ag,x=0.10,unclear,Sb (x=0.10) @ unclear,Ag (x=0.10) @ unclear site; Sb (x=0.10) @ unclear site,power factor,0.3,mW/mK^2,300,K,figure,,Visually estimated from Fig. 5c
Optimized Carrier Concentration and Reduced Thermal Conductivity in Cu-Deficient CuGaTe2 Alloyed with AgSbTe2 for Superior Thermoelectric Performance.pdf,10.1021/acsami.6c05111,Cu0.96GaTe2-AgSbTe2,"(Cu0.96GaTe2)1-x(AgSbTe2)x, x=0.11",(Cu0.96GaTe2)0.89(AgSbTe2)0.11,2,Yes,Ag,x=0.11,unclear,Sb (x=0.11) @ unclear,Ag (x=0.11) @ unclear site; Sb (x=0.11) @ unclear site,electrical conductivity,110,S/cm,300,K,figure,,Visually estimated from Fig. 5a
Optimized Carrier Concentration and Reduced Thermal Conductivity in Cu-Deficient CuGaTe2 Alloyed with AgSbTe2 for Superior Thermoelectric Performance.pdf,10.1021/acsami.6c05111,Cu0.96GaTe2-AgSbTe2,"(Cu0.96GaTe2)1-x(AgSbTe2)x, x=0.11",(Cu0.96GaTe2)0.89(AgSbTe2)0.11,2,Yes,Ag,x=0.11,unclear,Sb (x=0.11) @ unclear,Ag (x=0.11) @ unclear site; Sb (x=0.11) @ unclear site,Seebeck coefficient,170,µV/K,300,K,figure,,Visually estimated from Fig. 5b
Optimized Carrier Concentration and Reduced Thermal Conductivity in Cu-Deficient CuGaTe2 Alloyed with AgSbTe2 for Superior Thermoelectric Performance.pdf,10.1021/acsami.6c05111,Cu0.96GaTe2-AgSbTe2,"(Cu0.96GaTe2)1-x(AgSbTe2)x, x=0.11",(Cu0.96GaTe2)0.89(AgSbTe2)0.11,2,Yes,Ag,x=0.11,unclear,Sb (x=0.11) @ unclear,Ag (x=0.11) @ unclear site; Sb (x=0.11) @ unclear site,power factor,0.35,mW/mK^2,300,K,figure,,Visually estimated from Fig. 5c
Optimized Carrier Concentration and Reduced Thermal Conductivity in Cu-Deficient CuGaTe2 Alloyed with AgSbTe2 for Superior Thermoelectric Performance.pdf,10.1021/acsami.6c05111,Cu0.96GaTe2-AgSbTe2,(Cu0.96GaTe2)0.98(AgSbTe2)0.02,(Cu0.96GaTe2)0.98(AgSbTe2)0.02,2,Yes,Ag,x=0.02,unclear,Sb (x=0.02) @ unclear,Ag (x=0.02) @ unclear site; Sb (x=0.02) @ unclear site,ZT,0.82,dimensionless,723,K,figure,,Visually estimated from Fig. 10a
Optimized Carrier Concentration and Reduced Thermal Conductivity in Cu-Deficient CuGaTe2 Alloyed with AgSbTe2 for Superior Thermoelectric Performance.pdf,10.1021/acsami.6c05111,Cu0.96GaTe2-AgSbTe2,(Cu0.96GaTe2)0.96(AgSbTe2)0.04,(Cu0.96GaTe2)0.96(AgSbTe2)0.04,2,Yes,Ag,x=0.04,unclear,Sb (x=0.04) @ unclear,Ag (x=0.04) @ unclear site; Sb (x=0.04) @ unclear site,ZT,0.99,dimensionless,723,K,figure,,Visually estimated from Fig. 10a
Optimized Carrier Concentration and Reduced Thermal Conductivity in Cu-Deficient CuGaTe2 Alloyed with AgSbTe2 for Superior Thermoelectric Performance.pdf,10.1021/acsami.6c05111,Cu0.96GaTe2-AgSbTe2,(Cu0.96GaTe2)0.94(AgSbTe2)0.06,(Cu0.96GaTe2)0.94(AgSbTe2)0.06,2,Yes,Ag,x=0.06,unclear,Sb (x=0.06) @ unclear,Ag (x=0.06) @ unclear site; Sb (x=0.06) @ unclear site,ZT,1.12,dimensionless,723,K,figure,,Visually estimated from Fig. 10a
Optimized Carrier Concentration and Reduced Thermal Conductivity in Cu-Deficient CuGaTe2 Alloyed with AgSbTe2 for Superior Thermoelectric Performance.pdf,10.1021/acsami.6c05111,Cu0.96GaTe2-AgSbTe2,(Cu0.96GaTe2)0.92(AgSbTe2)0.08,(Cu0.96GaTe2)0.92(AgSbTe2)0.08,2,Yes,Ag,x=0.08,unclear,Sb (x=0.08) @ unclear,Ag (x=0.08) @ unclear site; Sb (x=0.08) @ unclear site,ZT,1.18,dimensionless,723,K,figure,,Visually estimated from Fig. 10a
Optimized Carrier Concentration and Reduced Thermal Conductivity in Cu-Deficient CuGaTe2 Alloyed with AgSbTe2 for Superior Thermoelectric Performance.pdf,10.1021/acsami.6c05111,Cu0.96GaTe2-AgSbTe2,(Cu0.96GaTe2)0.90(AgSbTe2)0.10,(Cu0.96GaTe2)0.90(AgSbTe2)0.10,2,Yes,Ag,x=0.10,unclear,Sb (x=0.10) @ unclear,Ag (x=0.10) @ unclear site; Sb (x=0.10) @ unclear site,ZT,1.39,dimensionless,743,K,figure,,Visually estimated from Fig. 10a
Optimized Carrier Concentration and Reduced Thermal Conductivity in Cu-Deficient CuGaTe2 Alloyed with AgSbTe2 for Superior Thermoelectric Performance.pdf,10.1021/acsami.6c05111,Cu0.96GaTe2-AgSbTe2,(Cu0.96GaTe2)0.89(AgSbTe2)0.11,(Cu0.96GaTe2)0.89(AgSbTe2)0.11,2,Yes,Ag,x=0.11,unclear,Sb (x=0.11) @ unclear,Ag (x=0.11) @ unclear site; Sb (x=0.11) @ unclear site,ZT,1.26,dimensionless,723,K,figure,,Visually estimated from Fig. 10a
Optimized Thermoelectric Properties of AgSbTe2 through Adjustment of.pdf,10.1007/s13391-014-4152-0,AgSbTe2,AST-423-150,AgSbTe2,0,No,,,,,,Seebeck coefficient,146,μVK−1,300,K,Table 1,,
Optimized Thermoelectric Properties of AgSbTe2 through Adjustment of.pdf,10.1007/s13391-014-4152-0,AgSbTe2,AST-423-150,AgSbTe2,0,No,,,,,,electrical conductivity,3.69,10^4 S/m,300,K,Table 1,,Calculated from resistivity 2.71 x 10^-5 Ohm m
Optimized Thermoelectric Properties of AgSbTe2 through Adjustment of.pdf,10.1007/s13391-014-4152-0,AgSbTe2,AST-423-150,AgSbTe2,0,No,,,,,,ZT,0.31,dimensionless,300,K,body text,,
Optimized Thermoelectric Properties of AgSbTe2 through Adjustment of.pdf,10.1007/s13391-014-4152-0,AgSbTe2,AST-423-300,AgSbTe2,0,No,,,,,,Seebeck coefficient,114,μVK−1,300,K,Table 1,,
Optimized Thermoelectric Properties of AgSbTe2 through Adjustment of.pdf,10.1007/s13391-014-4152-0,AgSbTe2,AST-423-500,AgSbTe2,0,No,,,,,,Seebeck coefficient,117,μVK−1,300,K,Table 1,,
Optimized Thermoelectric Properties of AgSbTe2 through Adjustment of.pdf,10.1007/s13391-014-4152-0,AgSbTe2,AST-423-500,AgSbTe2,0,No,,,,,,ZT,0.86,dimensionless,475,K,body text,,
Optimized Thermoelectric Properties of AgSbTe2 through Adjustment of.pdf,10.1007/s13391-014-4152-0,AgSbTe2,AST-473-150,AgSbTe2,0,No,,,,,,Seebeck coefficient,131,μVK−1,300,K,Table 1,,
Optimized Thermoelectric Properties of AgSbTe2 through Adjustment of.pdf,10.1007/s13391-014-4152-0,AgSbTe2,AST-473-300,AgSbTe2,0,No,,,,,,Seebeck coefficient,96,μVK−1,300,K,Table 1,,
Optimized Thermoelectric Properties of AgSbTe2 through Adjustment of.pdf,10.1007/s13391-014-4152-0,AgSbTe2,AST-473-500,AgSbTe2,0,No,,,,,,Seebeck coefficient,95,μVK−1,300,K,Table 1,,
Optimized Thermoelectric Properties of AgSbTe2 through Adjustment of.pdf,10.1007/s13391-014-4152-0,AgSbTe2,AST-473-500,AgSbTe2,0,No,,,,,,power factor,1.62,10^-3 W m^-1 K^-2,418,K,body text,,
Optimized Thermoelectric Properties of AgSbTe2 through Adjustment of.pdf,10.1007/s13391-014-4152-0,AgSbTe2,AST-423-150,AgSbTe2,0,No,,,,,,ZT,0.2,dimensionless,300,K,figure,,Visually estimated from Fig. 1
Optimized Thermoelectric Properties of AgSbTe2 through Adjustment of.pdf,10.1007/s13391-014-4152-0,AgSbTe2,AST-423-150,AgSbTe2,0,No,,,,,,ZT,0.8,dimensionless,450,K,figure,,Visually estimated from Fig. 1
Optimized Thermoelectric Properties of AgSbTe2 through Adjustment of.pdf,10.1007/s13391-014-4152-0,AgSbTe2,AST-423-300,AgSbTe2,0,No,,,,,,ZT,0.25,dimensionless,300,K,figure,,Visually estimated from Fig. 1
Optimized Thermoelectric Properties of AgSbTe2 through Adjustment of.pdf,10.1007/s13391-014-4152-0,AgSbTe2,AST-423-300,AgSbTe2,0,No,,,,,,ZT,0.75,dimensionless,450,K,figure,,Visually estimated from Fig. 1
Optimized Thermoelectric Properties of AgSbTe2 through Adjustment of.pdf,10.1007/s13391-014-4152-0,AgSbTe2,AST-423-500,AgSbTe2,0,No,,,,,,ZT,0.3,dimensionless,300,K,figure,,Visually estimated from Fig. 1
Optimized Thermoelectric Properties of AgSbTe2 through Adjustment of.pdf,10.1007/s13391-014-4152-0,AgSbTe2,AST-423-500,AgSbTe2,0,No,,,,,,ZT,0.85,dimensionless,475,K,figure,,Visually estimated from Fig. 1
Optimized Thermoelectric Properties of AgSbTe2 through Adjustment of.pdf,10.1007/s13391-014-4152-0,AgSbTe2,AST-473-150,AgSbTe2,0,No,,,,,,ZT,0.2,dimensionless,300,K,figure,,Visually estimated from Fig. 1
Optimized Thermoelectric Properties of AgSbTe2 through Adjustment of.pdf,10.1007/s13391-014-4152-0,AgSbTe2,AST-473-150,AgSbTe2,0,No,,,,,,ZT,0.7,dimensionless,450,K,figure,,Visually estimated from Fig. 1
Optimized Thermoelectric Properties of AgSbTe2 through Adjustment of.pdf,10.1007/s13391-014-4152-0,AgSbTe2,AST-473-300,AgSbTe2,0,No,,,,,,ZT,0.25,dimensionless,300,K,figure,,Visually estimated from Fig. 1
Optimized Thermoelectric Properties of AgSbTe2 through Adjustment of.pdf,10.1007/s13391-014-4152-0,AgSbTe2,AST-473-300,AgSbTe2,0,No,,,,,,ZT,0.75,dimensionless,450,K,figure,,Visually estimated from Fig. 1
Optimized Thermoelectric Properties of AgSbTe2 through Adjustment of.pdf,10.1007/s13391-014-4152-0,AgSbTe2,AST-473-500,AgSbTe2,0,No,,,,,,ZT,0.3,dimensionless,300,K,figure,,Visually estimated from Fig. 1
Optimized Thermoelectric Properties of AgSbTe2 through Adjustment of.pdf,10.1007/s13391-014-4152-0,AgSbTe2,AST-473-500,AgSbTe2,0,No,,,,,,ZT,0.7,dimensionless,450,K,figure,,Visually estimated from Fig. 1
Peng2014.pdf,10.1039/c3ta13729e,Yb0.2Co4Sb12,Matrix,Yb0.2Co4Sb12,0,No,,,,,,Seebeck coefficient,-152,mV K-1,300,K,Table 1,,
Peng2014.pdf,10.1039/c3ta13729e,Yb0.2Co4Sb12,Matrix,Yb0.2Co4Sb12,0,No,,,,,,electrical conductivity,34.2,S cm-1,300,K,Table 1,,Calculated from resistivity 29.2 mOhm m
Peng2014.pdf,10.1039/c3ta13729e,Yb0.2Co4Sb12,Matrix,Yb0.2Co4Sb12,0,No,,,,,,thermal conductivity,2.94,W m-1 K-1,300,K,Table 1,,
Peng2014.pdf,10.1039/c3ta13729e,Yb0.2Co4Sb12,Matrix,Yb0.2Co4Sb12,0,No,,,,,,lattice thermal conductivity,2.74,W m-1 K-1,300,K,Table 1,,
Peng2014.pdf,10.1039/c3ta13729e,Yb0.2Co4Sb12,Matrix,Yb0.2Co4Sb12,0,No,,,,,,ZT,0.08,dimensionless,300,K,Table 1,,
Peng2014.pdf,10.1039/c3ta13729e,Yb0.2Co4Sb12,Matrix-2 wt% AgSbTe2,Yb0.2Co4Sb12-2 wt% AgSbTe2,1,No,Te,less than y = 0.02,Sb,,Te (less than y = 0.02) @ Sb site,Seebeck coefficient,-167,mV K-1,300,K,Table 1,,
Peng2014.pdf,10.1039/c3ta13729e,Yb0.2Co4Sb12,Matrix-2 wt% AgSbTe2,Yb0.2Co4Sb12-2 wt% AgSbTe2,1,No,Te,less than y = 0.02,Sb,,Te (less than y = 0.02) @ Sb site,thermal conductivity,3.25,W m-1 K-1,300,K,Table 1,,
Peng2014.pdf,10.1039/c3ta13729e,Yb0.2Co4Sb12,Matrix-2 wt% AgSbTe2,Yb0.2Co4Sb12-2 wt% AgSbTe2,1,No,Te,less than y = 0.02,Sb,,Te (less than y = 0.02) @ Sb site,lattice thermal conductivity,2.72,W m-1 K-1,300,K,Table 1,,
Peng2014.pdf,10.1039/c3ta13729e,Yb0.2Co4Sb12,Matrix-2 wt% AgSbTe2,Yb0.2Co4Sb12-2 wt% AgSbTe2,1,No,Te,less than y = 0.02,Sb,,Te (less than y = 0.02) @ Sb site,ZT,0.23,dimensionless,300,K,Table 1,,
Peng2014.pdf,10.1039/c3ta13729e,Yb0.2Co4Sb12,Matrix-4 wt% AgSbTe2,Yb0.2Co4Sb12-4 wt% AgSbTe2,1,No,Te,less than y = 0.02,Sb,,Te (less than y = 0.02) @ Sb site,Seebeck coefficient,-202,mV K-1,300,K,Table 1,,
Peng2014.pdf,10.1039/c3ta13729e,Yb0.2Co4Sb12,Matrix-4 wt% AgSbTe2,Yb0.2Co4Sb12-4 wt% AgSbTe2,1,No,Te,less than y = 0.02,Sb,,Te (less than y = 0.02) @ Sb site,thermal conductivity,2.62,W m-1 K-1,300,K,Table 1,,
Peng2014.pdf,10.1039/c3ta13729e,Yb0.2Co4Sb12,Matrix-4 wt% AgSbTe2,Yb0.2Co4Sb12-4 wt% AgSbTe2,1,No,Te,less than y = 0.02,Sb,,Te (less than y = 0.02) @ Sb site,lattice thermal conductivity,1.99,W m-1 K-1,300,K,Table 1,,
Peng2014.pdf,10.1039/c3ta13729e,Yb0.2Co4Sb12,Matrix-4 wt% AgSbTe2,Yb0.2Co4Sb12-4 wt% AgSbTe2,1,No,Te,less than y = 0.02,Sb,,Te (less than y = 0.02) @ Sb site,ZT,0.49,dimensionless,300,K,Table 1,,
Peng2014.pdf,10.1039/c3ta13729e,Yb0.2Co4Sb12,Matrix-6 wt% AgSbTe2,Yb0.2Co4Sb12-6 wt% AgSbTe2,1,No,Te,less than y = 0.02,Sb,,Te (less than y = 0.02) @ Sb site,Seebeck coefficient,-228,mV K-1,300,K,Table 1,,
Peng2014.pdf,10.1039/c3ta13729e,Yb0.2Co4Sb12,Matrix-6 wt% AgSbTe2,Yb0.2Co4Sb12-6 wt% AgSbTe2,1,No,Te,less than y = 0.02,Sb,,Te (less than y = 0.02) @ Sb site,thermal conductivity,3.31,W m-1 K-1,300,K,Table 1,,
Peng2014.pdf,10.1039/c3ta13729e,Yb0.2Co4Sb12,Matrix-6 wt% AgSbTe2,Yb0.2Co4Sb12-6 wt% AgSbTe2,1,No,Te,less than y = 0.02,Sb,,Te (less than y = 0.02) @ Sb site,lattice thermal conductivity,2.65,W m-1 K-1,300,K,Table 1,,
Peng2014.pdf,10.1039/c3ta13729e,Yb0.2Co4Sb12,Matrix-6 wt% AgSbTe2,Yb0.2Co4Sb12-6 wt% AgSbTe2,1,No,Te,less than y = 0.02,Sb,,Te (less than y = 0.02) @ Sb site,ZT,0.51,dimensionless,300,K,Table 1,,
Peng2014.pdf,10.1039/c3ta13729e,Yb0.2Co4Sb12,Matrix-8 wt% AgSbTe2,Yb0.2Co4Sb12-8 wt% AgSbTe2,1,No,Te,less than y = 0.02,Sb,,Te (less than y = 0.02) @ Sb site,Seebeck coefficient,-176,mV K-1,300,K,Table 1,,
Peng2014.pdf,10.1039/c3ta13729e,Yb0.2Co4Sb12,Matrix-8 wt% AgSbTe2,Yb0.2Co4Sb12-8 wt% AgSbTe2,1,No,Te,less than y = 0.02,Sb,,Te (less than y = 0.02) @ Sb site,thermal conductivity,2.41,W m-1 K-1,300,K,Table 1,,
Peng2014.pdf,10.1039/c3ta13729e,Yb0.2Co4Sb12,Matrix-8 wt% AgSbTe2,Yb0.2Co4Sb12-8 wt% AgSbTe2,1,No,Te,less than y = 0.02,Sb,,Te (less than y = 0.02) @ Sb site,lattice thermal conductivity,1.93,W m-1 K-1,300,K,Table 1,,
Peng2014.pdf,10.1039/c3ta13729e,Yb0.2Co4Sb12,Matrix-8 wt% AgSbTe2,Yb0.2Co4Sb12-8 wt% AgSbTe2,1,No,Te,less than y = 0.02,Sb,,Te (less than y = 0.02) @ Sb site,ZT,0.31,dimensionless,300,K,Table 1,,
Peng2014.pdf,10.1039/c3ta13729e,Yb0.2Co4Sb12,matrix-2 wt% AgSbTe2,Yb0.2Co4Sb12-2 wt% AgSbTe2,1,No,Te,y < 0.02,Sb,,Te (y < 0.02) @ Sb site,Seebeck coefficient,-180,uV/K,300,K,figure,Fig. 6,Visually estimated from Fig. 6
Peng2014.pdf,10.1039/c3ta13729e,Yb0.2Co4Sb12,matrix-4 wt% AgSbTe2,Yb0.2Co4Sb12-4 wt% AgSbTe2,1,No,Te,y < 0.02,Sb,,Te (y < 0.02) @ Sb site,Seebeck coefficient,-200,uV/K,300,K,figure,Fig. 6,Visually estimated from Fig. 6
Peng2014.pdf,10.1039/c3ta13729e,Yb0.2Co4Sb12,matrix-6 wt% AgSbTe2,Yb0.2Co4Sb12-6 wt% AgSbTe2,1,No,Te,y < 0.02,Sb,,Te (y < 0.02) @ Sb site,Seebeck coefficient,-228,uV/K,300,K,body text,page 77,
Peng2014.pdf,10.1039/c3ta13729e,Yb0.2Co4Sb12,matrix-8 wt% AgSbTe2,Yb0.2Co4Sb12-8 wt% AgSbTe2,1,No,Te,y < 0.02,Sb,,Te (y < 0.02) @ Sb site,Seebeck coefficient,-170,uV/K,300,K,figure,Fig. 6,Visually estimated from Fig. 6
Peng2014.pdf,10.1039/c3ta13729e,Yb0.2Co4Sb12,Matrix,Yb0.2Co4Sb12,0,No,,,,,,ZT,0.08,dimensionless,300,K,table,Table 1,
Peng2014.pdf,10.1039/c3ta13729e,Yb0.2Co4Sb12,Matrix-2 wt% AgSbTe2,Yb0.2Co4Sb12-2 wt% AgSbTe2,1,No,AgSbTe2,2 wt%,interstitial,,AgSbTe2 (2 wt%) @ interstitial site,ZT,0.23,dimensionless,300,K,table,Table 1,
Peng2014.pdf,10.1039/c3ta13729e,Yb0.2Co4Sb12,Matrix-4 wt% AgSbTe2,Yb0.2Co4Sb12-4 wt% AgSbTe2,1,No,AgSbTe2,4 wt%,interstitial,,AgSbTe2 (4 wt%) @ interstitial site,ZT,0.49,dimensionless,300,K,table,Table 1,
Peng2014.pdf,10.1039/c3ta13729e,Yb0.2Co4Sb12,Matrix-6 wt% AgSbTe2,Yb0.2Co4Sb12-6 wt% AgSbTe2,1,No,AgSbTe2,6 wt%,interstitial,,AgSbTe2 (6 wt%) @ interstitial site,ZT,0.51,dimensionless,300,K,table,Table 1,
Peng2014.pdf,10.1039/c3ta13729e,Yb0.2Co4Sb12,Matrix-8 wt% AgSbTe2,Yb0.2Co4Sb12-8 wt% AgSbTe2,1,No,AgSbTe2,8 wt%,interstitial,,AgSbTe2 (8 wt%) @ interstitial site,ZT,0.31,dimensionless,300,K,table,Table 1,
"Phase compositions, nanoscale microstructures and thermoelectric properties in Ag2−ySbyTe1+y alloys with precipitated Sb2Te3 plates.pdf",10.1016/j.actamat.2010.04.007,Ag2-ySbTe1+y,Ag0.74Sb1.26Te2.26,Ag0.74Sb1.26Te2.26,1,No,Sb,1.26,unclear,,Sb (1.26) @ unclear site,,,,,,,,
"Phase compositions, nanoscale microstructures and thermoelectric properties in Ag2−ySbyTe1+y alloys with precipitated Sb2Te3 plates.pdf",10.1016/j.actamat.2010.04.007,Ag2-ySbTe1+y,Ag0.71Sb1.29Te2.29,Ag0.71Sb1.29Te2.29,1,No,Sb,1.29,unclear,,Sb (1.29) @ unclear site,Seebeck coefficient,250,uV K-1,,,body text,,"Reported as -250 uV K-1, but context indicates positive Seebeck coefficient."
"Phase compositions, nanoscale microstructures and thermoelectric properties in Ag2−ySbyTe1+y alloys with precipitated Sb2Te3 plates.pdf",10.1016/j.actamat.2010.04.007,Ag2-ySbTe1+y,Ag0.71Sb1.29Te2.29,Ag0.71Sb1.29Te2.29,1,No,Sb,1.29,unclear,,Sb (1.29) @ unclear site,thermal conductivity,0.6,W m-1 K-1,,,body text,,
"Phase compositions, nanoscale microstructures and thermoelectric properties in Ag2−ySbyTe1+y alloys with precipitated Sb2Te3 plates.pdf",10.1016/j.actamat.2010.04.007,Ag2-ySbTe1+y,Ag0.71Sb1.29Te2.29,Ag0.71Sb1.29Te2.29,1,No,Sb,1.29,unclear,,Sb (1.29) @ unclear site,ZT,1.37,dimensionless,600,K,body text,,
"Phase compositions, nanoscale microstructures and thermoelectric properties in Ag2−ySbyTe1+y alloys with precipitated Sb2Te3 plates.pdf",10.1016/j.actamat.2010.04.007,Ag2-ySbTe1+y,Ag0.68Sb1.32Te2.32,Ag0.68Sb1.32Te2.32,1,No,Sb,1.32,unclear,,Sb (1.32) @ unclear site,,,,,,,,
"Phase compositions, nanoscale microstructures and thermoelectric properties in Ag2−ySbyTe1+y alloys with precipitated Sb2Te3 plates.pdf",10.1016/j.actamat.2010.04.007,Ag2-ySbTe1+y,Ag0.65Sb1.35Te2.35,Ag0.65Sb1.35Te2.35,1,No,Sb,1.35,unclear,,Sb (1.35) @ unclear site,power factor,1.70 * 10^-3,W m-1 K-2,600,K,body text,,
"Phase compositions, nanoscale microstructures and thermoelectric properties in Ag2−ySbyTe1+y alloys with precipitated Sb2Te3 plates.pdf",10.1016/j.actamat.2010.04.007,Ag2-ySbTe1+y,Ag0.62Sb1.38Te2.38,Ag0.62Sb1.38Te2.38,1,No,Sb,1.38,unclear,,Sb (1.38) @ unclear site,,,,,,,,
"Phase compositions, nanoscale microstructures and thermoelectric properties in Ag2−ySbyTe1+y alloys with precipitated Sb2Te3 plates.pdf",10.1016/j.actamat.2010.04.007,Ag2-ySbTe1+y,Ag0.74Sb1.26Te2.26,Ag0.74Sb1.26Te2.26,0,No,,,,,,electrical conductivity,4,10^4 Sm^-1,300,K,figure,Fig. 4a,Visually estimated from Fig. 4a
"Phase compositions, nanoscale microstructures and thermoelectric properties in Ag2−ySbyTe1+y alloys with precipitated Sb2Te3 plates.pdf",10.1016/j.actamat.2010.04.007,Ag2-ySbTe1+y,Ag0.74Sb1.26Te2.26,Ag0.74Sb1.26Te2.26,0,No,,,,,,electrical conductivity,3,10^4 Sm^-1,670,K,figure,Fig. 4a,Visually estimated from Fig. 4a
"Phase compositions, nanoscale microstructures and thermoelectric properties in Ag2−ySbyTe1+y alloys with precipitated Sb2Te3 plates.pdf",10.1016/j.actamat.2010.04.007,Ag2-ySbTe1+y,Ag0.74Sb1.26Te2.26,Ag0.74Sb1.26Te2.26,0,No,,,,,,Seebeck coefficient,100,uV K^-1,300,K,figure,Fig. 4b,Visually estimated from Fig. 4b
"Phase compositions, nanoscale microstructures and thermoelectric properties in Ag2−ySbyTe1+y alloys with precipitated Sb2Te3 plates.pdf",10.1016/j.actamat.2010.04.007,Ag2-ySbTe1+y,Ag0.74Sb1.26Te2.26,Ag0.74Sb1.26Te2.26,0,No,,,,,,Seebeck coefficient,260,uV K^-1,670,K,figure,Fig. 4b,Visually estimated from Fig. 4b
