Repository: Harpriyaminhas/AgSbTe2_data_extraction

# AgSbTe2 Thermoelectric Dataset Extraction + Viewer

Pipeline and dataset for doping/thermoelectric-property data extracted from
173 journal-article PDFs on AgSbTe2-family thermoelectrics (Seebeck
coefficient, electrical conductivity, thermal conductivity, lattice thermal
conductivity, power factor, ZT), with dopant/co-dopant/doping-site and DOI
provenance for every data point.

**What's in this repo, and what's deliberately NOT:**
- Included: the extraction pipeline code, the Streamlit viewer app, the
  extracted dataset (CSV/Excel), and per-paper raw extraction JSON.
- **Not included**: the 173 source PDFs, or rendered page images of them.

File: output/AgSbTe2_Thermoelectric_Extracted_Data_long.csv (part 13 of 24)
source_pdf,doi,base_composition,sample_id,full_formula,num_dopants,is_codoped,primary_dopant_element,primary_dopant_pct,primary_dopant_site,codopant_elements,all_dopants_detail,property,value,unit,temperature_value,temperature_unit,source_type,source_detail,notes
"Phase compositions, nanoscale microstructures and thermoelectric properties in Ag2−ySbyTe1+y alloys with precipitated Sb2Te3 plates.pdf",10.1016/j.actamat.2010.04.007,Ag2-ySbTe1+y,Ag0.71Sb1.29Te2.29,Ag0.71Sb1.29Te2.29,0,No,,,,,,electrical conductivity,6,10^4 Sm^-1,300,K,figure,Fig. 4a,Visually estimated from Fig. 4a
"Phase compositions, nanoscale microstructures and thermoelectric properties in Ag2−ySbyTe1+y alloys with precipitated Sb2Te3 plates.pdf",10.1016/j.actamat.2010.04.007,Ag2-ySbTe1+y,Ag0.71Sb1.29Te2.29,Ag0.71Sb1.29Te2.29,0,No,,,,,,electrical conductivity,3,10^4 Sm^-1,670,K,figure,Fig. 4a,Visually estimated from Fig. 4a
"Phase compositions, nanoscale microstructures and thermoelectric properties in Ag2−ySbyTe1+y alloys with precipitated Sb2Te3 plates.pdf",10.1016/j.actamat.2010.04.007,Ag2-ySbTe1+y,Ag0.71Sb1.29Te2.29,Ag0.71Sb1.29Te2.29,0,No,,,,,,Seebeck coefficient,90,uV K^-1,300,K,figure,Fig. 4b,Visually estimated from Fig. 4b
"Phase compositions, nanoscale microstructures and thermoelectric properties in Ag2−ySbyTe1+y alloys with precipitated Sb2Te3 plates.pdf",10.1016/j.actamat.2010.04.007,Ag2-ySbTe1+y,Ag0.71Sb1.29Te2.29,Ag0.71Sb1.29Te2.29,0,No,,,,,,Seebeck coefficient,240,uV K^-1,670,K,figure,Fig. 4b,Visually estimated from Fig. 4b
"Phase compositions, nanoscale microstructures and thermoelectric properties in Ag2−ySbyTe1+y alloys with precipitated Sb2Te3 plates.pdf",10.1016/j.actamat.2010.04.007,Ag2-ySbTe1+y,Ag0.68Sb1.32Te2.32,Ag0.68Sb1.32Te2.32,0,No,,,,,,electrical conductivity,8,10^4 Sm^-1,300,K,figure,Fig. 4a,Visually estimated from Fig. 4a
"Phase compositions, nanoscale microstructures and thermoelectric properties in Ag2−ySbyTe1+y alloys with precipitated Sb2Te3 plates.pdf",10.1016/j.actamat.2010.04.007,Ag2-ySbTe1+y,Ag0.68Sb1.32Te2.32,Ag0.68Sb1.32Te2.32,0,No,,,,,,electrical conductivity,3,10^4 Sm^-1,670,K,figure,Fig. 4a,Visually estimated from Fig. 4a
"Phase compositions, nanoscale microstructures and thermoelectric properties in Ag2−ySbyTe1+y alloys with precipitated Sb2Te3 plates.pdf",10.1016/j.actamat.2010.04.007,Ag2-ySbTe1+y,Ag0.68Sb1.32Te2.32,Ag0.68Sb1.32Te2.32,0,No,,,,,,Seebeck coefficient,80,uV K^-1,300,K,figure,Fig. 4b,Visually estimated from Fig. 4b
"Phase compositions, nanoscale microstructures and thermoelectric properties in Ag2−ySbyTe1+y alloys with precipitated Sb2Te3 plates.pdf",10.1016/j.actamat.2010.04.007,Ag2-ySbTe1+y,Ag0.68Sb1.32Te2.32,Ag0.68Sb1.32Te2.32,0,No,,,,,,Seebeck coefficient,210,uV K^-1,670,K,figure,Fig. 4b,Visually estimated from Fig. 4b
"Phase compositions, nanoscale microstructures and thermoelectric properties in Ag2−ySbyTe1+y alloys with precipitated Sb2Te3 plates.pdf",10.1016/j.actamat.2010.04.007,Ag2-ySbTe1+y,Ag0.65Sb1.35Te2.35,Ag0.65Sb1.35Te2.35,0,No,,,,,,electrical conductivity,12,10^4 Sm^-1,300,K,figure,Fig. 4a,Visually estimated from Fig. 4a
"Phase compositions, nanoscale microstructures and thermoelectric properties in Ag2−ySbyTe1+y alloys with precipitated Sb2Te3 plates.pdf",10.1016/j.actamat.2010.04.007,Ag2-ySbTe1+y,Ag0.65Sb1.35Te2.35,Ag0.65Sb1.35Te2.35,0,No,,,,,,electrical conductivity,3,10^4 Sm^-1,670,K,figure,Fig. 4a,Visually estimated from Fig. 4a
"Phase compositions, nanoscale microstructures and thermoelectric properties in Ag2−ySbyTe1+y alloys with precipitated Sb2Te3 plates.pdf",10.1016/j.actamat.2010.04.007,Ag2-ySbTe1+y,Ag0.65Sb1.35Te2.35,Ag0.65Sb1.35Te2.35,0,No,,,,,,Seebeck coefficient,70,uV K^-1,300,K,figure,Fig. 4b,Visually estimated from Fig. 4b
"Phase compositions, nanoscale microstructures and thermoelectric properties in Ag2−ySbyTe1+y alloys with precipitated Sb2Te3 plates.pdf",10.1016/j.actamat.2010.04.007,Ag2-ySbTe1+y,Ag0.65Sb1.35Te2.35,Ag0.65Sb1.35Te2.35,0,No,,,,,,Seebeck coefficient,180,uV K^-1,670,K,figure,Fig. 4b,Visually estimated from Fig. 4b
"Phase compositions, nanoscale microstructures and thermoelectric properties in Ag2−ySbyTe1+y alloys with precipitated Sb2Te3 plates.pdf",10.1016/j.actamat.2010.04.007,Ag2-ySbTe1+y,Ag0.62Sb1.38Te2.38,Ag0.62Sb1.38Te2.38,0,No,,,,,,electrical conductivity,14,10^4 Sm^-1,300,K,figure,Fig. 4a,Visually estimated from Fig. 4a
"Phase compositions, nanoscale microstructures and thermoelectric properties in Ag2−ySbyTe1+y alloys with precipitated Sb2Te3 plates.pdf",10.1016/j.actamat.2010.04.007,Ag2-ySbTe1+y,Ag0.62Sb1.38Te2.38,Ag0.62Sb1.38Te2.38,0,No,,,,,,electrical conductivity,3,10^4 Sm^-1,670,K,figure,Fig. 4a,Visually estimated from Fig. 4a
"Phase compositions, nanoscale microstructures and thermoelectric properties in Ag2−ySbyTe1+y alloys with precipitated Sb2Te3 plates.pdf",10.1016/j.actamat.2010.04.007,Ag2-ySbTe1+y,Ag0.62Sb1.38Te2.38,Ag0.62Sb1.38Te2.38,0,No,,,,,,Seebeck coefficient,60,uV K^-1,300,K,figure,Fig. 4b,Visually estimated from Fig. 4b
"Phase compositions, nanoscale microstructures and thermoelectric properties in Ag2−ySbyTe1+y alloys with precipitated Sb2Te3 plates.pdf",10.1016/j.actamat.2010.04.007,Ag2-ySbTe1+y,Ag0.62Sb1.38Te2.38,Ag0.62Sb1.38Te2.38,0,No,,,,,,Seebeck coefficient,170,uV K^-1,670,K,figure,Fig. 4b,Visually estimated from Fig. 4b
"Phase compositions, nanoscale microstructures and thermoelectric properties in Ag2−ySbyTe1+y alloys with precipitated Sb2Te3 plates.pdf",10.1016/j.actamat.2010.04.007,Ag2-ySbTe1+y,y=1.26,Ag2-ySbTe1+y (y=1.26),0,No,,,,,,thermal conductivity,1.25,W m-1 K-1,300,K,figure,Fig. 6a,Visually estimated from Fig. 6a
"Phase compositions, nanoscale microstructures and thermoelectric properties in Ag2−ySbyTe1+y alloys with precipitated Sb2Te3 plates.pdf",10.1016/j.actamat.2010.04.007,Ag2-ySbTe1+y,y=1.26,Ag2-ySbTe1+y (y=1.26),0,No,,,,,,thermal conductivity,1.0,W m-1 K-1,675,K,figure,Fig. 6a,Visually estimated from Fig. 6a
"Phase compositions, nanoscale microstructures and thermoelectric properties in Ag2−ySbyTe1+y alloys with precipitated Sb2Te3 plates.pdf",10.1016/j.actamat.2010.04.007,Ag2-ySbTe1+y,y=1.26,Ag2-ySbTe1+y (y=1.26),0,No,,,,,,lattice thermal conductivity,0.85,W m-1 K-1,300,K,figure,Fig. 6b,Visually estimated from Fig. 6b
"Phase compositions, nanoscale microstructures and thermoelectric properties in Ag2−ySbyTe1+y alloys with precipitated Sb2Te3 plates.pdf",10.1016/j.actamat.2010.04.007,Ag2-ySbTe1+y,y=1.26,Ag2-ySbTe1+y (y=1.26),0,No,,,,,,lattice thermal conductivity,0.45,W m-1 K-1,675,K,figure,Fig. 6b,Visually estimated from Fig. 6b
"Phase compositions, nanoscale microstructures and thermoelectric properties in Ag2−ySbyTe1+y alloys with precipitated Sb2Te3 plates.pdf",10.1016/j.actamat.2010.04.007,Ag2-ySbTe1+y,y=1.26,Ag2-ySbTe1+y (y=1.26),0,No,,,,,,ZT,0.4,dimensionless,300,K,figure,Fig. 7,Visually estimated from Fig. 7
"Phase compositions, nanoscale microstructures and thermoelectric properties in Ag2−ySbyTe1+y alloys with precipitated Sb2Te3 plates.pdf",10.1016/j.actamat.2010.04.007,Ag2-ySbTe1+y,y=1.26,Ag2-ySbTe1+y (y=1.26),0,No,,,,,,ZT,1.2,dimensionless,675,K,figure,Fig. 7,Visually estimated from Fig. 7
"Phase compositions, nanoscale microstructures and thermoelectric properties in Ag2−ySbyTe1+y alloys with precipitated Sb2Te3 plates.pdf",10.1016/j.actamat.2010.04.007,Ag2-ySbTe1+y,y=1.29,Ag2-ySbTe1+y (y=1.29),0,No,,,,,,thermal conductivity,0.65,W m-1 K-1,350,K,figure,Fig. 6a,Visually estimated from Fig. 6a
"Phase compositions, nanoscale microstructures and thermoelectric properties in Ag2−ySbyTe1+y alloys with precipitated Sb2Te3 plates.pdf",10.1016/j.actamat.2010.04.007,Ag2-ySbTe1+y,y=1.29,Ag2-ySbTe1+y (y=1.29),0,No,,,,,,thermal conductivity,0.75,W m-1 K-1,675,K,figure,Fig. 6a,Visually estimated from Fig. 6a
"Phase compositions, nanoscale microstructures and thermoelectric properties in Ag2−ySbyTe1+y alloys with precipitated Sb2Te3 plates.pdf",10.1016/j.actamat.2010.04.007,Ag2-ySbTe1+y,y=1.29,Ag2-ySbTe1+y (y=1.29),0,No,,,,,,lattice thermal conductivity,0.35,W m-1 K-1,300,K,figure,Fig. 6b,Visually estimated from Fig. 6b
"Phase compositions, nanoscale microstructures and thermoelectric properties in Ag2−ySbyTe1+y alloys with precipitated Sb2Te3 plates.pdf",10.1016/j.actamat.2010.04.007,Ag2-ySbTe1+y,y=1.29,Ag2-ySbTe1+y (y=1.29),0,No,,,,,,lattice thermal conductivity,0.35,W m-1 K-1,675,K,figure,Fig. 6b,Visually estimated from Fig. 6b
"Phase compositions, nanoscale microstructures and thermoelectric properties in Ag2−ySbyTe1+y alloys with precipitated Sb2Te3 plates.pdf",10.1016/j.actamat.2010.04.007,Ag2-ySbTe1+y,y=1.29,Ag2-ySbTe1+y (y=1.29),0,No,,,,,,ZT,0.3,dimensionless,300,K,figure,Fig. 7,Visually estimated from Fig. 7
"Phase compositions, nanoscale microstructures and thermoelectric properties in Ag2−ySbyTe1+y alloys with precipitated Sb2Te3 plates.pdf",10.1016/j.actamat.2010.04.007,Ag2-ySbTe1+y,y=1.29,Ag2-ySbTe1+y (y=1.29),0,No,,,,,,ZT,1.35,dimensionless,600,K,figure,Fig. 7,Visually estimated from Fig. 7
Phase diagram and thermoelectric properties.pdf,,Ag3-xSb1+xTe4,x=0.2,Ag2.8Sb1.2Te4,0,No,,,,,,Seebeck coefficient,variable,mV/K,,,body text,,conduction changed from p- to n-type with temperature variation
Phase diagram and thermoelectric properties.pdf,,Ag3-xSb1+xTe4,x=0.4,Ag2.6Sb1.4Te4,0,No,,,,,,electrical conductivity,3.5×10^-3,ohm-cm,room temperature,,Table I,,Reported as electrical resistivity
Phase diagram and thermoelectric properties.pdf,,Ag3-xSb1+xTe4,x=0.6,Ag2.4Sb1.6Te4,0,No,,,,,,electrical conductivity,3.5×10^-3,ohm-cm,room temperature,,Table I,,Reported as electrical resistivity
Phase diagram and thermoelectric properties.pdf,,Ag3-xSb1+xTe4,x=0.8,Ag2.2Sb1.8Te4,0,No,,,,,,Seebeck coefficient,0.45,mV/K,650,K,body text,,
Phase diagram and thermoelectric properties.pdf,,Ag3-xSb1+xTe4,x=0.8,Ag2.2Sb1.8Te4,0,No,,,,,,electrical conductivity,6.3×10^-3,ohm-cm,room temperature,,Table I,,Reported as electrical resistivity
Phase diagram and thermoelectric properties.pdf,,Ag3-xSb1+xTe4,x=1.0,Ag2Sb2Te4 (AgSbTe2),0,No,,,,,,Seebeck coefficient,0.73,mV/K,680,K,body text,,
Phase diagram and thermoelectric properties.pdf,,Ag3-xSb1+xTe4,x=1.0,Ag2Sb2Te4 (AgSbTe2),0,No,,,,,,electrical conductivity,1.8×10^-2,ohm-cm,room temperature,,Table I,,Reported as electrical resistivity
Phase diagram and thermoelectric properties.pdf,,Ag3-xSb1+xTe4,x=1.25,Ag1.75Sb2.25Te4,0,No,,,,,,Seebeck coefficient,0.20,mV/K,450,K,body text,,
Phase diagram and thermoelectric properties.pdf,,Ag3-xSb1+xTe4,x=1.25,Ag1.75Sb2.25Te4,0,No,,,,,,electrical conductivity,2.7×10^-2,ohm-cm,room temperature,,Table I,,Reported as electrical resistivity
Phase diagram and thermoelectric properties.pdf,,Ag3-xSb1+xTe4,x=1.5,Ag1.5Sb2.5Te4,0,No,,,,,,electrical conductivity,8.7×10^-3,ohm-cm,room temperature,,Table I,,Reported as electrical resistivity
Phase diagram and thermoelectric properties.pdf,,Ag3-xSb1+xTe4,x=1,Ag2Sb2Te4,0,No,,,,,,Seebeck coefficient,0.73,mV/K,680,K,body text,,
PhysRevB.79.184202.pdf,10.1103/PhysRevB.79.184202,AgSbTe2,AgSbSexTe2-x (x=0.00),AgSbTe2,1,No,Se,0,Te,,Se (0) @ Te site,ZT,0.65,dimensionless,520,K,text,body text,
PhysRevB.79.184202.pdf,10.1103/PhysRevB.79.184202,AgSbTe2,AgSbSexTe2-x (x=0.25),AgSbSe0.25Te1.75,1,No,Se,0.25,Te,,Se (0.25) @ Te site,ZT,0.65,dimensionless,520,K,text,body text,
PhysRevB.79.184202.pdf,10.1103/PhysRevB.79.184202,AgSbTe2,AgSbSe_xTe_2-x (x=0.00),AgSbTe2,1,No,Se,x=0.00,Te,,Se (x=0.00) @ Te site,Seebeck coefficient,100,uV K^-1,300,K,figure,Fig. 5,Visually estimated from Fig. 5
PhysRevB.79.184202.pdf,10.1103/PhysRevB.79.184202,AgSbTe2,AgSbSe_xTe_2-x (x=0.00),AgSbTe2,1,No,Se,x=0.00,Te,,Se (x=0.00) @ Te site,Seebeck coefficient,150,uV K^-1,500,K,figure,Fig. 5,Visually estimated from Fig. 5
PhysRevB.79.184202.pdf,10.1103/PhysRevB.79.184202,AgSbTe2,AgSbSe_xTe_2-x (x=0.00),AgSbTe2,1,No,Se,x=0.00,Te,,Se (x=0.00) @ Te site,electrical conductivity,3.3e4,S m^-1,336,K,figure,Fig. 4,Visually estimated from Fig. 4
PhysRevB.79.184202.pdf,10.1103/PhysRevB.79.184202,AgSbTe2,AgSbSe_xTe_2-x (x=0.25),AgSbSe0.25Te1.75,1,No,Se,x=0.25,Te,,Se (x=0.25) @ Te site,Seebeck coefficient,180,uV K^-1,300,K,figure,Fig. 5,Visually estimated from Fig. 5
PhysRevB.79.184202.pdf,10.1103/PhysRevB.79.184202,AgSbTe2,AgSbSe_xTe_2-x (x=0.25),AgSbSe0.25Te1.75,1,No,Se,x=0.25,Te,,Se (x=0.25) @ Te site,Seebeck coefficient,200,uV K^-1,500,K,figure,Fig. 5,Visually estimated from Fig. 5
PhysRevB.79.184202.pdf,10.1103/PhysRevB.79.184202,AgSbTe2,AgSbSe_xTe_2-x (x=0.50),AgSbSe0.5Te1.5,1,No,Se,x=0.50,Te,,Se (x=0.50) @ Te site,Seebeck coefficient,180,uV K^-1,300,K,figure,Fig. 5,Visually estimated from Fig. 5
PhysRevB.79.184202.pdf,10.1103/PhysRevB.79.184202,AgSbTe2,AgSbSe_xTe_2-x (x=0.50),AgSbSe0.5Te1.5,1,No,Se,x=0.50,Te,,Se (x=0.50) @ Te site,Seebeck coefficient,200,uV K^-1,500,K,figure,Fig. 5,Visually estimated from Fig. 5
PhysRevB.79.184202.pdf,10.1103/PhysRevB.79.184202,AgSbTe2,AgSbSe_xTe_2-x (x=0.75),AgSbSe0.75Te1.25,1,No,Se,x=0.75,Te,,Se (x=0.75) @ Te site,Seebeck coefficient,150,uV K^-1,300,K,figure,Fig. 5,Visually estimated from Fig. 5
PhysRevB.79.184202.pdf,10.1103/PhysRevB.79.184202,AgSbTe2,AgSbSe_xTe_2-x (x=0.75),AgSbSe0.75Te1.25,1,No,Se,x=0.75,Te,,Se (x=0.75) @ Te site,Seebeck coefficient,180,uV K^-1,500,K,figure,Fig. 5,Visually estimated from Fig. 5
PhysRevB.79.184202.pdf,10.1103/PhysRevB.79.184202,AgSbTe2,AgSbSe_xTe_2-x (x=1.00),AgSbSeTe,1,No,Se,x=1.00,Te,,Se (x=1.00) @ Te site,Seebeck coefficient,250,uV K^-1,300,K,figure,Fig. 5,Visually estimated from Fig. 5
PhysRevB.79.184202.pdf,10.1103/PhysRevB.79.184202,AgSbTe2,AgSbSe_xTe_2-x (x=1.00),AgSbSeTe,1,No,Se,x=1.00,Te,,Se (x=1.00) @ Te site,Seebeck coefficient,300,uV K^-1,500,K,figure,Fig. 5,Visually estimated from Fig. 5
PhysRevB.79.184202.pdf,10.1103/PhysRevB.79.184202,AgSbTe2,AgSbSe_xTe_2-x (x=1.25),AgSbSe1.25Te0.75,1,No,Se,x=1.25,Te,,Se (x=1.25) @ Te site,Seebeck coefficient,350,uV K^-1,300,K,figure,Fig. 5,Visually estimated from Fig. 5
PhysRevB.79.184202.pdf,10.1103/PhysRevB.79.184202,AgSbTe2,AgSbSe_xTe_2-x (x=1.25),AgSbSe1.25Te0.75,1,No,Se,x=1.25,Te,,Se (x=1.25) @ Te site,Seebeck coefficient,400,uV K^-1,500,K,figure,Fig. 5,Visually estimated from Fig. 5
PhysRevB.79.184202.pdf,10.1103/PhysRevB.79.184202,AgSbTe2,AgSbSe_xTe_2-x (x=1.50),AgSbSe1.5Te0.5,1,No,Se,x=1.50,Te,,Se (x=1.50) @ Te site,Seebeck coefficient,450,uV K^-1,300,K,figure,Fig. 5,Visually estimated from Fig. 5
PhysRevB.79.184202.pdf,10.1103/PhysRevB.79.184202,AgSbTe2,AgSbSe_xTe_2-x (x=1.50),AgSbSe1.5Te0.5,1,No,Se,x=1.50,Te,,Se (x=1.50) @ Te site,Seebeck coefficient,500,uV K^-1,500,K,figure,Fig. 5,Visually estimated from Fig. 5
PhysRevB.79.184202.pdf,10.1103/PhysRevB.79.184202,AgSbTe2,AgSbSe_xTe_2-x (x=1.75),AgSbSe1.75Te0.25,1,No,Se,x=1.75,Te,,Se (x=1.75) @ Te site,Seebeck coefficient,500,uV K^-1,300,K,figure,Fig. 5,Visually estimated from Fig. 5
PhysRevB.79.184202.pdf,10.1103/PhysRevB.79.184202,AgSbTe2,AgSbSe_xTe_2-x (x=1.75),AgSbSe1.75Te0.25,1,No,Se,x=1.75,Te,,Se (x=1.75) @ Te site,Seebeck coefficient,550,uV K^-1,500,K,figure,Fig. 5,Visually estimated from Fig. 5
PhysRevB.79.184202.pdf,10.1103/PhysRevB.79.184202,AgSbTe2,AgSbSe_xTe_2-x (x=2.00),AgSbSe2,1,No,Se,x=2.00,Te,,Se (x=2.00) @ Te site,Seebeck coefficient,250,uV K^-1,300,K,figure,Fig. 5,Visually estimated from Fig. 5
PhysRevB.79.184202.pdf,10.1103/PhysRevB.79.184202,AgSbTe2,AgSbSe_xTe_2-x (x=2.00),AgSbSe2,1,No,Se,x=2.00,Te,,Se (x=2.00) @ Te site,Seebeck coefficient,300,uV K^-1,500,K,figure,Fig. 5,Visually estimated from Fig. 5
PhysRevB.79.184202.pdf,10.1103/PhysRevB.79.184202,AgSbTe2,AgSbSe0.25Te1.75,AgSbSe0.25Te1.75,1,No,Se,0.25,Te,,Se (0.25) @ Te site,ZT,0.22,dimensionless,300,K,figure,,Visually estimated from Fig. 8
PhysRevB.79.184202.pdf,10.1103/PhysRevB.79.184202,AgSbTe2,AgSbSe0.25Te1.75,AgSbSe0.25Te1.75,1,No,Se,0.25,Te,,Se (0.25) @ Te site,ZT,0.65,dimensionless,520,K,figure,,Visually estimated from Fig. 8
PhysRevB.79.184202.pdf,10.1103/PhysRevB.79.184202,AgSbTe2,AgSbTe2,AgSbTe2,0,No,,,,,,ZT,0.12,dimensionless,300,K,figure,,Visually estimated from Fig. 8
PhysRevB.79.184202.pdf,10.1103/PhysRevB.79.184202,AgSbTe2,AgSbTe2,AgSbTe2,0,No,,,,,,ZT,0.52,dimensionless,520,K,figure,,Visually estimated from Fig. 8
PhysRevB.79.184202.pdf,10.1103/PhysRevB.79.184202,AgSbTe2,AgSbSeTe,AgSbSeTe,1,No,Se,1,Te,,Se (1) @ Te site,ZT,0.08,dimensionless,300,K,figure,,Visually estimated from Fig. 8
PhysRevB.79.184202.pdf,10.1103/PhysRevB.79.184202,AgSbTe2,AgSbSeTe,AgSbSeTe,1,No,Se,1,Te,,Se (1) @ Te site,ZT,0.42,dimensionless,520,K,figure,,Visually estimated from Fig. 8
PhysRevB.79.184202.pdf,10.1103/PhysRevB.79.184202,AgSbTe2,AgSbSe2,AgSbSe2,1,No,Se,2,Te,,Se (2) @ Te site,ZT,0.06,dimensionless,300,K,figure,,Visually estimated from Fig. 8
PhysRevB.79.184202.pdf,10.1103/PhysRevB.79.184202,AgSbTe2,AgSbSe2,AgSbSe2,1,No,Se,2,Te,,Se (2) @ Te site,ZT,0.15,dimensionless,520,K,figure,,Visually estimated from Fig. 8
PhysRevB.79.184202.pdf,10.1103/PhysRevB.79.184202,AgSbTe2,AgSbSe1.75Te0.25,AgSbSe1.75Te0.25,1,No,Se,1.75,Te,,Se (1.75) @ Te site,ZT,0.01,dimensionless,300,K,figure,,Visually estimated from Fig. 8
PhysRevB.79.184202.pdf,10.1103/PhysRevB.79.184202,AgSbTe2,AgSbSe1.75Te0.25,AgSbSe1.75Te0.25,1,No,Se,1.75,Te,,Se (1.75) @ Te site,ZT,0.05,dimensionless,520,K,figure,,Visually estimated from Fig. 8
PhysRevLett.101.155704.pdf,10.1103/PhysRevLett.101.155704,AgSbTe2,Ag0.45Sb0.44Pb0.11Te,Ag0.45Sb0.44Pb0.11Te,2,Yes,Pb,11%,Sb,Sb (11%) @ Ag,Pb (11%) @ Sb site; Sb (11%) @ Ag site,,,,,,,,
PhysRevLett.99.156403.pdf,10.1103/PhysRevLett.99.156403,AgSbTe2,AgSbTe2,AgSbTe2,0,No,,,,,,electrical conductivity,38,S/cm,170,K,body text,"Page 4, column 1",
PhysRevLett.99.156403.pdf,10.1103/PhysRevLett.99.156403,AgSbTe2,AgSbTe2,AgSbTe2,0,No,,,,,,electrical conductivity,19,S/cm,473,K,body text,"Page 4, column 1",
PhysRevLett.99.156403.pdf,10.1103/PhysRevLett.99.156403,AgSbTe2,AgSbTe2,AgSbTe2,0,No,,,,,,electrical conductivity,38,S cm^-1,170,K,figure,Fig. 3b,Visually estimated from Fig. 3b
PhysRevLett.99.156403.pdf,10.1103/PhysRevLett.99.156403,AgSbTe2,AgSbTe2,AgSbTe2,0,No,,,,,,electrical conductivity,19,S cm^-1,473,K,figure,Fig. 3b,Visually estimated from Fig. 3b
Physica Status Solidi  a - 2011 - Yusufu - Thermoelectric properties and microstructures of AgSbTe2‐added p‐type Pb0 16Ge0.pdf,10.1002/pssa.201127194,"AgSbTe2-(Pb,Ge)Te",x=75,(Ag0.5Sb0.5Te)25(Pb0.16Ge0.84Te)75,4,Yes,Ag,0.5,unclear,Sb (0.5) @ unclear; Pb (0.16) @ unclear; Ge (0.84) @ unclear,Ag (0.5) @ unclear site; Sb (0.5) @ unclear site; Pb (0.16) @ unclear site; Ge (0.84) @ unclear site,ZT,0.84,dimensionless,720,K,text,"Page 1, Introduction",
Physica Status Solidi  a - 2011 - Yusufu - Thermoelectric properties and microstructures of AgSbTe2‐added p‐type Pb0 16Ge0.pdf,10.1002/pssa.201127194,"AgSbTe2-(Pb,Ge)Te",x=80,(Ag0.5Sb0.5Te)20(Pb0.16Ge0.84Te)80,4,Yes,Ag,0.5,unclear,Sb (0.5) @ unclear; Pb (0.16) @ unclear; Ge (0.84) @ unclear,Ag (0.5) @ unclear site; Sb (0.5) @ unclear site; Pb (0.16) @ unclear site; Ge (0.84) @ unclear site,ZT,0.84,dimensionless,720,K,text,"Page 1, Introduction",
Physica Status Solidi  a - 2011 - Yusufu - Thermoelectric properties and microstructures of AgSbTe2‐added p‐type Pb0 16Ge0.pdf,10.1002/pssa.201127194,"AgSbTe2-(Pb,Ge)Te",x=85,(Ag0.5Sb0.5Te)15(Pb0.16Ge0.84Te)85,4,Yes,Ag,0.5,unclear,Sb (0.5) @ unclear; Pb (0.16) @ unclear; Ge (0.84) @ unclear,Ag (0.5) @ unclear site; Sb (0.5) @ unclear site; Pb (0.16) @ unclear site; Ge (0.84) @ unclear site,,,,,,,,
Physica Status Solidi  a - 2011 - Yusufu - Thermoelectric properties and microstructures of AgSbTe2‐added p‐type Pb0 16Ge0.pdf,10.1002/pssa.201127194,"AgSbTe2-(Pb,Ge)Te",x=90,(Ag0.5Sb0.5Te)10(Pb0.16Ge0.84Te)90,4,Yes,Ag,0.5,unclear,Sb (0.5) @ unclear; Pb (0.16) @ unclear; Ge (0.84) @ unclear,Ag (0.5) @ unclear site; Sb (0.5) @ unclear site; Pb (0.16) @ unclear site; Ge (0.84) @ unclear site,,,,,,,,
Physica Status Solidi  a - 2011 - Yusufu - Thermoelectric properties and microstructures of AgSbTe2‐added p‐type Pb0 16Ge0.pdf,10.1002/pssa.201127194,"AgSbTe2-(Pb,Ge)Te",(Ag0.5Sb0.5Te)25(Pb0.16Ge0.84Te)75,(Ag0.5Sb0.5Te)25(Pb0.16Ge0.84Te)75,2,Yes,Pb,x=75,unclear,Ge (x=75) @ unclear,Pb (x=75) @ unclear site; Ge (x=75) @ unclear site,Seebeck coefficient,50,uV/K,300,K,figure,Fig. 4b,Visually estimated from figure
Physica Status Solidi  a - 2011 - Yusufu - Thermoelectric properties and microstructures of AgSbTe2‐added p‐type Pb0 16Ge0.pdf,10.1002/pssa.201127194,"AgSbTe2-(Pb,Ge)Te",(Ag0.5Sb0.5Te)25(Pb0.16Ge0.84Te)75,(Ag0.5Sb0.5Te)25(Pb0.16Ge0.84Te)75,2,Yes,Pb,x=75,unclear,Ge (x=75) @ unclear,Pb (x=75) @ unclear site; Ge (x=75) @ unclear site,Seebeck coefficient,100,uV/K,700,K,figure,Fig. 4b,Visually estimated from figure
Physica Status Solidi  a - 2011 - Yusufu - Thermoelectric properties and microstructures of AgSbTe2‐added p‐type Pb0 16Ge0.pdf,10.1002/pssa.201127194,"AgSbTe2-(Pb,Ge)Te",(Ag0.5Sb0.5Te)25(Pb0.16Ge0.84Te)75,(Ag0.5Sb0.5Te)25(Pb0.16Ge0.84Te)75,2,Yes,Pb,x=75,unclear,Ge (x=75) @ unclear,Pb (x=75) @ unclear site; Ge (x=75) @ unclear site,electrical conductivity,1.0,mOhm cm,300,K,figure,Fig. 4a,Visually estimated from figure
Physica Status Solidi  a - 2011 - Yusufu - Thermoelectric properties and microstructures of AgSbTe2‐added p‐type Pb0 16Ge0.pdf,10.1002/pssa.201127194,"AgSbTe2-(Pb,Ge)Te",(Ag0.5Sb0.5Te)25(Pb0.16Ge0.84Te)75,(Ag0.5Sb0.5Te)25(Pb0.16Ge0.84Te)75,2,Yes,Pb,x=75,unclear,Ge (x=75) @ unclear,Pb (x=75) @ unclear site; Ge (x=75) @ unclear site,electrical conductivity,1.1,mOhm cm,700,K,figure,Fig. 4a,Visually estimated from figure
Physica Status Solidi  a - 2011 - Yusufu - Thermoelectric properties and microstructures of AgSbTe2‐added p‐type Pb0 16Ge0.pdf,10.1002/pssa.201127194,"AgSbTe2-(Pb,Ge)Te",(Ag0.5Sb0.5Te)25(Pb0.16Ge0.84Te)75,(Ag0.5Sb0.5Te)25(Pb0.16Ge0.84Te)75,2,Yes,Pb,x=75,unclear,Ge (x=75) @ unclear,Pb (x=75) @ unclear site; Ge (x=75) @ unclear site,thermal conductivity,2.0,W/mK,300,K,figure,Fig. 5a,Visually estimated from figure
Physica Status Solidi  a - 2011 - Yusufu - Thermoelectric properties and microstructures of AgSbTe2‐added p‐type Pb0 16Ge0.pdf,10.1002/pssa.201127194,"AgSbTe2-(Pb,Ge)Te",(Ag0.5Sb0.5Te)25(Pb0.16Ge0.84Te)75,(Ag0.5Sb0.5Te)25(Pb0.16Ge0.84Te)75,2,Yes,Pb,x=75,unclear,Ge (x=75) @ unclear,Pb (x=75) @ unclear site; Ge (x=75) @ unclear site,thermal conductivity,1.8,W/mK,700,K,figure,Fig. 5a,Visually estimated from figure
Physica Status Solidi  a - 2011 - Yusufu - Thermoelectric properties and microstructures of AgSbTe2‐added p‐type Pb0 16Ge0.pdf,10.1002/pssa.201127194,"AgSbTe2-(Pb,Ge)Te",(Ag0.5Sb0.5Te)25(Pb0.16Ge0.84Te)75,(Ag0.5Sb0.5Te)25(Pb0.16Ge0.84Te)75,2,Yes,Pb,x=75,unclear,Ge (x=75) @ unclear,Pb (x=75) @ unclear site; Ge (x=75) @ unclear site,ZT,0.05,dimensionless,300,K,figure,Fig. 5b,Visually estimated from figure
Physica Status Solidi  a - 2011 - Yusufu - Thermoelectric properties and microstructures of AgSbTe2‐added p‐type Pb0 16Ge0.pdf,10.1002/pssa.201127194,"AgSbTe2-(Pb,Ge)Te",(Ag0.5Sb0.5Te)25(Pb0.16Ge0.84Te)75,(Ag0.5Sb0.5Te)25(Pb0.16Ge0.84Te)75,2,Yes,Pb,x=75,unclear,Ge (x=75) @ unclear,Pb (x=75) @ unclear site; Ge (x=75) @ unclear site,ZT,0.6,dimensionless,700,K,figure,Fig. 5b,Visually estimated from figure
Physica Status Solidi  a - 2011 - Yusufu - Thermoelectric properties and microstructures of AgSbTe2‐added p‐type Pb0 16Ge0.pdf,10.1002/pssa.201127194,"AgSbTe2-(Pb,Ge)Te",(Ag0.5Sb0.5Te)20(Pb0.16Ge0.84Te)80,(Ag0.5Sb0.5Te)20(Pb0.16Ge0.84Te)80,2,Yes,Pb,x=80,unclear,Ge (x=80) @ unclear,Pb (x=80) @ unclear site; Ge (x=80) @ unclear site,Seebeck coefficient,60,uV/K,300,K,figure,Fig. 4b,Visually estimated from figure
Physica Status Solidi  a - 2011 - Yusufu - Thermoelectric properties and microstructures of AgSbTe2‐added p‐type Pb0 16Ge0.pdf,10.1002/pssa.201127194,"AgSbTe2-(Pb,Ge)Te",(Ag0.5Sb0.5Te)20(Pb0.16Ge0.84Te)80,(Ag0.5Sb0.5Te)20(Pb0.16Ge0.84Te)80,2,Yes,Pb,x=80,unclear,Ge (x=80) @ unclear,Pb (x=80) @ unclear site; Ge (x=80) @ unclear site,Seebeck coefficient,140,uV/K,700,K,figure,Fig. 4b,Visually estimated from figure
Physica Status Solidi  a - 2011 - Yusufu - Thermoelectric properties and microstructures of AgSbTe2‐added p‐type Pb0 16Ge0.pdf,10.1002/pssa.201127194,"AgSbTe2-(Pb,Ge)Te",(Ag0.5Sb0.5Te)20(Pb0.16Ge0.84Te)80,(Ag0.5Sb0.5Te)20(Pb0.16Ge0.84Te)80,2,Yes,Pb,x=80,unclear,Ge (x=80) @ unclear,Pb (x=80) @ unclear site; Ge (x=80) @ unclear site,electrical conductivity,0.9,mOhm cm,300,K,figure,Fig. 4a,Visually estimated from figure
Physica Status Solidi  a - 2011 - Yusufu - Thermoelectric properties and microstructures of AgSbTe2‐added p‐type Pb0 16Ge0.pdf,10.1002/pssa.201127194,"AgSbTe2-(Pb,Ge)Te",(Ag0.5Sb0.5Te)20(Pb0.16Ge0.84Te)80,(Ag0.5Sb0.5Te)20(Pb0.16Ge0.84Te)80,2,Yes,Pb,x=80,unclear,Ge (x=80) @ unclear,Pb (x=80) @ unclear site; Ge (x=80) @ unclear site,electrical conductivity,0.9,mOhm cm,700,K,figure,Fig. 4a,Visually estimated from figure
Physica Status Solidi  a - 2011 - Yusufu - Thermoelectric properties and microstructures of AgSbTe2‐added p‐type Pb0 16Ge0.pdf,10.1002/pssa.201127194,"AgSbTe2-(Pb,Ge)Te",(Ag0.5Sb0.5Te)20(Pb0.16Ge0.84Te)80,(Ag0.5Sb0.5Te)20(Pb0.16Ge0.84Te)80,2,Yes,Pb,x=80,unclear,Ge (x=80) @ unclear,Pb (x=80) @ unclear site; Ge (x=80) @ unclear site,thermal conductivity,2.1,W/mK,300,K,figure,Fig. 5a,Visually estimated from figure
Physica Status Solidi  a - 2011 - Yusufu - Thermoelectric properties and microstructures of AgSbTe2‐added p‐type Pb0 16Ge0.pdf,10.1002/pssa.201127194,"AgSbTe2-(Pb,Ge)Te",(Ag0.5Sb0.5Te)20(Pb0.16Ge0.84Te)80,(Ag0.5Sb0.5Te)20(Pb0.16Ge0.84Te)80,2,Yes,Pb,x=80,unclear,Ge (x=80) @ unclear,Pb (x=80) @ unclear site; Ge (x=80) @ unclear site,thermal conductivity,1.8,W/mK,700,K,figure,Fig. 5a,Visually estimated from figure
Physica Status Solidi  a - 2011 - Yusufu - Thermoelectric properties and microstructures of AgSbTe2‐added p‐type Pb0 16Ge0.pdf,10.1002/pssa.201127194,"AgSbTe2-(Pb,Ge)Te",(Ag0.5Sb0.5Te)20(Pb0.16Ge0.84Te)80,(Ag0.5Sb0.5Te)20(Pb0.16Ge0.84Te)80,2,Yes,Pb,x=80,unclear,Ge (x=80) @ unclear,Pb (x=80) @ unclear site; Ge (x=80) @ unclear site,ZT,0.08,dimensionless,300,K,figure,Fig. 5b,Visually estimated from figure
Physica Status Solidi  a - 2011 - Yusufu - Thermoelectric properties and microstructures of AgSbTe2‐added p‐type Pb0 16Ge0.pdf,10.1002/pssa.201127194,"AgSbTe2-(Pb,Ge)Te",(Ag0.5Sb0.5Te)20(Pb0.16Ge0.84Te)80,(Ag0.5Sb0.5Te)20(Pb0.16Ge0.84Te)80,2,Yes,Pb,x=80,unclear,Ge (x=80) @ unclear,Pb (x=80) @ unclear site; Ge (x=80) @ unclear site,ZT,0.84,dimensionless,720,K,text,body text,Maximum ZT value
Physica Status Solidi  a - 2011 - Yusufu - Thermoelectric properties and microstructures of AgSbTe2‐added p‐type Pb0 16Ge0.pdf,10.1002/pssa.201127194,"AgSbTe2-(Pb,Ge)Te",(Ag0.5Sb0.5Te)15(Pb0.16Ge0.84Te)85,(Ag0.5Sb0.5Te)15(Pb0.16Ge0.84Te)85,2,Yes,Pb,x=85,unclear,Ge (x=85) @ unclear,Pb (x=85) @ unclear site; Ge (x=85) @ unclear site,Seebeck coefficient,65,uV/K,300,K,figure,Fig. 4b,Visually estimated from figure
Physica Status Solidi  a - 2011 - Yusufu - Thermoelectric properties and microstructures of AgSbTe2‐added p‐type Pb0 16Ge0.pdf,10.1002/pssa.201127194,"AgSbTe2-(Pb,Ge)Te",(Ag0.5Sb0.5Te)15(Pb0.16Ge0.84Te)85,(Ag0.5Sb0.5Te)15(Pb0.16Ge0.84Te)85,2,Yes,Pb,x=85,unclear,Ge (x=85) @ unclear,Pb (x=85) @ unclear site; Ge (x=85) @ unclear site,Seebeck coefficient,120,uV/K,700,K,figure,Fig. 4b,Visually estimated from figure
Physica Status Solidi  a - 2011 - Yusufu - Thermoelectric properties and microstructures of AgSbTe2‐added p‐type Pb0 16Ge0.pdf,10.1002/pssa.201127194,"AgSbTe2-(Pb,Ge)Te",(Ag0.5Sb0.5Te)15(Pb0.16Ge0.84Te)85,(Ag0.5Sb0.5Te)15(Pb0.16Ge0.84Te)85,2,Yes,Pb,x=85,unclear,Ge (x=85) @ unclear,Pb (x=85) @ unclear site; Ge (x=85) @ unclear site,electrical conductivity,0.8,mOhm cm,300,K,figure,Fig. 4a,Visually estimated from figure
Physica Status Solidi  a - 2011 - Yusufu - Thermoelectric properties and microstructures of AgSbTe2‐added p‐type Pb0 16Ge0.pdf,10.1002/pssa.201127194,"AgSbTe2-(Pb,Ge)Te",(Ag0.5Sb0.5Te)15(Pb0.16Ge0.84Te)85,(Ag0.5Sb0.5Te)15(Pb0.16Ge0.84Te)85,2,Yes,Pb,x=85,unclear,Ge (x=85) @ unclear,Pb (x=85) @ unclear site; Ge (x=85) @ unclear site,electrical conductivity,0.9,mOhm cm,700,K,figure,Fig. 4a,Visually estimated from figure
Physica Status Solidi  a - 2011 - Yusufu - Thermoelectric properties and microstructures of AgSbTe2‐added p‐type Pb0 16Ge0.pdf,10.1002/pssa.201127194,"AgSbTe2-(Pb,Ge)Te",(Ag0.5Sb0.5Te)15(Pb0.16Ge0.84Te)85,(Ag0.5Sb0.5Te)15(Pb0.16Ge0.84Te)85,2,Yes,Pb,x=85,unclear,Ge (x=85) @ unclear,Pb (x=85) @ unclear site; Ge (x=85) @ unclear site,thermal conductivity,2.2,W/mK,300,K,figure,Fig. 5a,Visually estimated from figure
Physica Status Solidi  a - 2011 - Yusufu - Thermoelectric properties and microstructures of AgSbTe2‐added p‐type Pb0 16Ge0.pdf,10.1002/pssa.201127194,"AgSbTe2-(Pb,Ge)Te",(Ag0.5Sb0.5Te)15(Pb0.16Ge0.84Te)85,(Ag0.5Sb0.5Te)15(Pb0.16Ge0.84Te)85,2,Yes,Pb,x=85,unclear,Ge (x=85) @ unclear,Pb (x=85) @ unclear site; Ge (x=85) @ unclear site,thermal conductivity,1.9,W/mK,700,K,figure,Fig. 5a,Visually estimated from figure
Physica Status Solidi  a - 2011 - Yusufu - Thermoelectric properties and microstructures of AgSbTe2‐added p‐type Pb0 16Ge0.pdf,10.1002/pssa.201127194,"AgSbTe2-(Pb,Ge)Te",(Ag0.5Sb0.5Te)15(Pb0.16Ge0.84Te)85,(Ag0.5Sb0.5Te)15(Pb0.16Ge0.84Te)85,2,Yes,Pb,x=85,unclear,Ge (x=85) @ unclear,Pb (x=85) @ unclear site; Ge (x=85) @ unclear site,ZT,0.08,dimensionless,300,K,figure,Fig. 5b,Visually estimated from figure
Physica Status Solidi  a - 2011 - Yusufu - Thermoelectric properties and microstructures of AgSbTe2‐added p‐type Pb0 16Ge0.pdf,10.1002/pssa.201127194,"AgSbTe2-(Pb,Ge)Te",(Ag0.5Sb0.5Te)15(Pb0.16Ge0.84Te)85,(Ag0.5Sb0.5Te)15(Pb0.16Ge0.84Te)85,2,Yes,Pb,x=85,unclear,Ge (x=85) @ unclear,Pb (x=85) @ unclear site; Ge (x=85) @ unclear site,ZT,0.75,dimensionless,700,K,figure,Fig. 5b,Visually estimated from figure
Physica Status Solidi  a - 2011 - Yusufu - Thermoelectric properties and microstructures of AgSbTe2‐added p‐type Pb0 16Ge0.pdf,10.1002/pssa.201127194,"AgSbTe2-(Pb,Ge)Te",(Ag0.5Sb0.5Te)10(Pb0.16Ge0.84Te)90,(Ag0.5Sb0.5Te)10(Pb0.16Ge0.84Te)90,2,Yes,Pb,x=90,unclear,Ge (x=90) @ unclear,Pb (x=90) @ unclear site; Ge (x=90) @ unclear site,Seebeck coefficient,70,uV/K,300,K,figure,Fig. 4b,Visually estimated from figure
Physica Status Solidi  a - 2011 - Yusufu - Thermoelectric properties and microstructures of AgSbTe2‐added p‐type Pb0 16Ge0.pdf,10.1002/pssa.201127194,"AgSbTe2-(Pb,Ge)Te",(Ag0.5Sb0.5Te)10(Pb0.16Ge0.84Te)90,(Ag0.5Sb0.5Te)10(Pb0.16Ge0.84Te)90,2,Yes,Pb,x=90,unclear,Ge (x=90) @ unclear,Pb (x=90) @ unclear site; Ge (x=90) @ unclear site,Seebeck coefficient,110,uV/K,700,K,figure,Fig. 4b,Visually estimated from figure
Physica Status Solidi  a - 2011 - Yusufu - Thermoelectric properties and microstructures of AgSbTe2‐added p‐type Pb0 16Ge0.pdf,10.1002/pssa.201127194,"AgSbTe2-(Pb,Ge)Te",(Ag0.5Sb0.5Te)10(Pb0.16Ge0.84Te)90,(Ag0.5Sb0.5Te)10(Pb0.16Ge0.84Te)90,2,Yes,Pb,x=90,unclear,Ge (x=90) @ unclear,Pb (x=90) @ unclear site; Ge (x=90) @ unclear site,electrical conductivity,0.9,mOhm cm,300,K,figure,Fig. 4a,Visually estimated from figure
Physica Status Solidi  a - 2011 - Yusufu - Thermoelectric properties and microstructures of AgSbTe2‐added p‐type Pb0 16Ge0.pdf,10.1002/pssa.201127194,"AgSbTe2-(Pb,Ge)Te",(Ag0.5Sb0.5Te)10(Pb0.16Ge0.84Te)90,(Ag0.5Sb0.5Te)10(Pb0.16Ge0.84Te)90,2,Yes,Pb,x=90,unclear,Ge (x=90) @ unclear,Pb (x=90) @ unclear site; Ge (x=90) @ unclear site,electrical conductivity,0.9,mOhm cm,700,K,figure,Fig. 4a,Visually estimated from figure
Physica Status Solidi  a - 2011 - Yusufu - Thermoelectric properties and microstructures of AgSbTe2‐added p‐type Pb0 16Ge0.pdf,10.1002/pssa.201127194,"AgSbTe2-(Pb,Ge)Te",(Ag0.5Sb0.5Te)10(Pb0.16Ge0.84Te)90,(Ag0.5Sb0.5Te)10(Pb0.16Ge0.84Te)90,2,Yes,Pb,x=90,unclear,Ge (x=90) @ unclear,Pb (x=90) @ unclear site; Ge (x=90) @ unclear site,thermal conductivity,2.3,W/mK,300,K,figure,Fig. 5a,Visually estimated from figure
Physica Status Solidi  a - 2011 - Yusufu - Thermoelectric properties and microstructures of AgSbTe2‐added p‐type Pb0 16Ge0.pdf,10.1002/pssa.201127194,"AgSbTe2-(Pb,Ge)Te",(Ag0.5Sb0.5Te)10(Pb0.16Ge0.84Te)90,(Ag0.5Sb0.5Te)10(Pb0.16Ge0.84Te)90,2,Yes,Pb,x=90,unclear,Ge (x=90) @ unclear,Pb (x=90) @ unclear site; Ge (x=90) @ unclear site,thermal conductivity,2.0,W/mK,700,K,figure,Fig. 5a,Visually estimated from figure
Physica Status Solidi  a - 2011 - Yusufu - Thermoelectric properties and microstructures of AgSbTe2‐added p‐type Pb0 16Ge0.pdf,10.1002/pssa.201127194,"AgSbTe2-(Pb,Ge)Te",(Ag0.5Sb0.5Te)10(Pb0.16Ge0.84Te)90,(Ag0.5Sb0.5Te)10(Pb0.16Ge0.84Te)90,2,Yes,Pb,x=90,unclear,Ge (x=90) @ unclear,Pb (x=90) @ unclear site; Ge (x=90) @ unclear site,ZT,0.1,dimensionless,300,K,figure,Fig. 5b,Visually estimated from figure
Physica Status Solidi  a - 2011 - Yusufu - Thermoelectric properties and microstructures of AgSbTe2‐added p‐type Pb0 16Ge0.pdf,10.1002/pssa.201127194,"AgSbTe2-(Pb,Ge)Te",(Ag0.5Sb0.5Te)10(Pb0.16Ge0.84Te)90,(Ag0.5Sb0.5Te)10(Pb0.16Ge0.84Te)90,2,Yes,Pb,x=90,unclear,Ge (x=90) @ unclear,Pb (x=90) @ unclear site; Ge (x=90) @ unclear site,ZT,0.6,dimensionless,700,K,figure,Fig. 5b,Visually estimated from figure
Preparation and characterization of nanostructured (GeTe)75(AgSbTe2)x(AgSbSe2)y thermoelectric materials.pdf,10.1016/j.synthmet.2020.116606,(GeTe)75(AgSbTe2)x(AgSbSe2)y,TAGSS[000],(GeTe)75(AgSbTe2)25(AgSbSe2)0,0,No,,,,,,Seebeck coefficient,50,μVK−1,325,K,body text,,
Preparation and characterization of nanostructured (GeTe)75(AgSbTe2)x(AgSbSe2)y thermoelectric materials.pdf,10.1016/j.synthmet.2020.116606,(GeTe)75(AgSbTe2)x(AgSbSe2)y,TAGSS[000],(GeTe)75(AgSbTe2)25(AgSbSe2)0,0,No,,,,,,Seebeck coefficient,100,μVK−1,625,K,body text,,
Preparation and characterization of nanostructured (GeTe)75(AgSbTe2)x(AgSbSe2)y thermoelectric materials.pdf,10.1016/j.synthmet.2020.116606,(GeTe)75(AgSbTe2)x(AgSbSe2)y,TAGSS[000],(GeTe)75(AgSbTe2)25(AgSbSe2)0,0,No,,,,,,electrical conductivity,1.8 × 10^5,Sm−1,325,K,body text,,
Preparation and characterization of nanostructured (GeTe)75(AgSbTe2)x(AgSbSe2)y thermoelectric materials.pdf,10.1016/j.synthmet.2020.116606,(GeTe)75(AgSbTe2)x(AgSbSe2)y,TAGSS[000],(GeTe)75(AgSbTe2)25(AgSbSe2)0,0,No,,,,,,electrical conductivity,1.2 × 10^5,Sm−1,625,K,body text,,
Preparation and characterization of nanostructured (GeTe)75(AgSbTe2)x(AgSbSe2)y thermoelectric materials.pdf,10.1016/j.synthmet.2020.116606,(GeTe)75(AgSbTe2)x(AgSbSe2)y,TAGSS[000],(GeTe)75(AgSbTe2)25(AgSbSe2)0,0,No,,,,,,ZT,0.1,dimensionless,325,K,body text,,
Preparation and characterization of nanostructured (GeTe)75(AgSbTe2)x(AgSbSe2)y thermoelectric materials.pdf,10.1016/j.synthmet.2020.116606,(GeTe)75(AgSbTe2)x(AgSbSe2)y,TAGSS[000],(GeTe)75(AgSbTe2)25(AgSbSe2)0,0,No,,,,,,ZT,0.7,dimensionless,625,K,body text,,
Preparation and characterization of nanostructured (GeTe)75(AgSbTe2)x(AgSbSe2)y thermoelectric materials.pdf,10.1016/j.synthmet.2020.116606,(GeTe)75(AgSbTe2)x(AgSbSe2)y,TAGSS[026],(GeTe)75(AgSbTe2)24.74(AgSbSe2)0.26,1,No,Se,0.26,unclear,,Se (0.26) @ unclear site,,,,,,,,
Preparation and characterization of nanostructured (GeTe)75(AgSbTe2)x(AgSbSe2)y thermoelectric materials.pdf,10.1016/j.synthmet.2020.116606,(GeTe)75(AgSbTe2)x(AgSbSe2)y,TAGSS[051],(GeTe)75(AgSbTe2)24.49(AgSbSe2)0.51,1,No,Se,0.51,unclear,,Se (0.51) @ unclear site,Seebeck coefficient,100,μVK−1,325,K,body text,,
Preparation and characterization of nanostructured (GeTe)75(AgSbTe2)x(AgSbSe2)y thermoelectric materials.pdf,10.1016/j.synthmet.2020.116606,(GeTe)75(AgSbTe2)x(AgSbSe2)y,TAGSS[051],(GeTe)75(AgSbTe2)24.49(AgSbSe2)0.51,1,No,Se,0.51,unclear,,Se (0.51) @ unclear site,Seebeck coefficient,160,μVK−1,625,K,body text,,
Preparation and characterization of nanostructured (GeTe)75(AgSbTe2)x(AgSbSe2)y thermoelectric materials.pdf,10.1016/j.synthmet.2020.116606,(GeTe)75(AgSbTe2)x(AgSbSe2)y,TAGSS[125],(GeTe)75(AgSbTe2)23.75(AgSbSe2)1.25,1,No,Se,1.25,unclear,,Se (1.25) @ unclear site,Seebeck coefficient,100,μVK−1,325,K,body text,,
Preparation and characterization of nanostructured (GeTe)75(AgSbTe2)x(AgSbSe2)y thermoelectric materials.pdf,10.1016/j.synthmet.2020.116606,(GeTe)75(AgSbTe2)x(AgSbSe2)y,TAGSS[125],(GeTe)75(AgSbTe2)23.75(AgSbSe2)1.25,1,No,Se,1.25,unclear,,Se (1.25) @ unclear site,thermal conductivity,0.95,Wm−1K−1,325,K,body text,,
Preparation and characterization of nanostructured (GeTe)75(AgSbTe2)x(AgSbSe2)y thermoelectric materials.pdf,10.1016/j.synthmet.2020.116606,(GeTe)75(AgSbTe2)x(AgSbSe2)y,TAGSS[125],(GeTe)75(AgSbTe2)23.75(AgSbSe2)1.25,1,No,Se,1.25,unclear,,Se (1.25) @ unclear site,electrical conductivity,9 × 10^4,Sm−1,325,K,body text,,
Preparation and characterization of nanostructured (GeTe)75(AgSbTe2)x(AgSbSe2)y thermoelectric materials.pdf,10.1016/j.synthmet.2020.116606,(GeTe)75(AgSbTe2)x(AgSbSe2)y,TAGSS[125],(GeTe)75(AgSbTe2)23.75(AgSbSe2)1.25,1,No,Se,1.25,unclear,,Se (1.25) @ unclear site,ZT,0.25,dimensionless,325,K,body text,,
Preparation and characterization of nanostructured (GeTe)75(AgSbTe2)x(AgSbSe2)y thermoelectric materials.pdf,10.1016/j.synthmet.2020.116606,(GeTe)75(AgSbTe2)x(AgSbSe2)y,TAGSS[125],(GeTe)75(AgSbTe2)23.75(AgSbSe2)1.25,1,No,Se,1.25,unclear,,Se (1.25) @ unclear site,ZT,1.2,dimensionless,625,K,body text,,
Preparation and characterization of nanostructured (GeTe)75(AgSbTe2)x(AgSbSe2)y thermoelectric materials.pdf,10.1016/j.synthmet.2020.116606,(GeTe)75(AgSbTe2)x(AgSbSe2)y,TAGSS[625],(GeTe)75(AgSbTe2)18.75(AgSbSe2)6.25,1,No,Se,6.25,unclear,,Se (6.25) @ unclear site,,,,,,,,
Preparation and characterization of nanostructured (GeTe)75(AgSbTe2)x(AgSbSe2)y thermoelectric materials.pdf,10.1016/j.synthmet.2020.116606,(GeTe)75(AgSbTe2)x(AgSbSe2)y,TAGSS[000],(GeTe)75(AgSbTe2)25,0,No,,,,,,Seebeck coefficient,50,uVK-1,325,K,body text,,
Preparation and characterization of nanostructured (GeTe)75(AgSbTe2)x(AgSbSe2)y thermoelectric materials.pdf,10.1016/j.synthmet.2020.116606,(GeTe)75(AgSbTe2)x(AgSbSe2)y,TAGSS[000],(GeTe)75(AgSbTe2)25,0,No,,,,,,Seebeck coefficient,100,uVK-1,625,K,body text,,
Preparation and characterization of nanostructured (GeTe)75(AgSbTe2)x(AgSbSe2)y thermoelectric materials.pdf,10.1016/j.synthmet.2020.116606,(GeTe)75(AgSbTe2)x(AgSbSe2)y,TAGSS[051],(GeTe)75(AgSbTe2)25 doped with Se,1,No,Se,0.51,unclear,,Se (0.51) @ unclear site,,,,,,,,
Preparation and characterization of nanostructured (GeTe)75(AgSbTe2)x(AgSbSe2)y thermoelectric materials.pdf,10.1016/j.synthmet.2020.116606,(GeTe)75(AgSbTe2)x(AgSbSe2)y,TAGSS[125],(GeTe)75(AgSbTe2)25 doped with Se,1,No,Se,1.25,unclear,,Se (1.25) @ unclear site,,,,,,,,
Preparation and characterization of nanostructured (GeTe)75(AgSbTe2)x(AgSbSe2)y thermoelectric materials.pdf,10.1016/j.synthmet.2020.116606,(GeTe)75(AgSbTe2)x(AgSbSe2)y,TAGSS[625],(GeTe)75(AgSbTe2)25 doped with Se,1,No,Se,6.25,unclear,,Se (6.25) @ unclear site,,,,,,,,
Preparation and characterization of nanostructured (GeTe)75(AgSbTe2)x(AgSbSe2)y thermoelectric materials.pdf,10.1016/j.synthmet.2020.116606,(GeTe)75(AgSbTe2)x(AgSbSe2)y,TAGSS[000],(GeTe)75(AgSbTe2)25,1,No,Ge,75 mol%,multiple sites,,Ge (75 mol%) @ multiple sites site,Seebeck coefficient,50,uV/K,325,K,figure,,Visually estimated from Fig. 7b
Preparation and characterization of nanostructured (GeTe)75(AgSbTe2)x(AgSbSe2)y thermoelectric materials.pdf,10.1016/j.synthmet.2020.116606,(GeTe)75(AgSbTe2)x(AgSbSe2)y,TAGSS[000],(GeTe)75(AgSbTe2)25,1,No,Ge,75 mol%,multiple sites,,Ge (75 mol%) @ multiple sites site,electrical conductivity,1.8e5,Sm^-1,325,K,body text,,Explicitly stated in text
Preparation and characterization of nanostructured (GeTe)75(AgSbTe2)x(AgSbSe2)y thermoelectric materials.pdf,10.1016/j.synthmet.2020.116606,(GeTe)75(AgSbTe2)x(AgSbSe2)y,TAGSS[000],(GeTe)75(AgSbTe2)25,1,No,Ge,75 mol%,multiple sites,,Ge (75 mol%) @ multiple sites site,ZT,0.1,dimensionless,325,K,body text,,Explicitly stated in text
Preparation and characterization of nanostructured (GeTe)75(AgSbTe2)x(AgSbSe2)y thermoelectric materials.pdf,10.1016/j.synthmet.2020.116606,(GeTe)75(AgSbTe2)x(AgSbSe2)y,TAGSS[000],(GeTe)75(AgSbTe2)25,1,No,Ge,75 mol%,multiple sites,,Ge (75 mol%) @ multiple sites site,ZT,0.7,dimensionless,625,K,body text,,Explicitly stated in text
