Repository: Harpriyaminhas/AgSbTe2_data_extraction

# AgSbTe2 Thermoelectric Dataset Extraction + Viewer

Pipeline and dataset for doping/thermoelectric-property data extracted from
173 journal-article PDFs on AgSbTe2-family thermoelectrics (Seebeck
coefficient, electrical conductivity, thermal conductivity, lattice thermal
conductivity, power factor, ZT), with dopant/co-dopant/doping-site and DOI
provenance for every data point.

**What's in this repo, and what's deliberately NOT:**
- Included: the extraction pipeline code, the Streamlit viewer app, the
  extracted dataset (CSV/Excel), and per-paper raw extraction JSON.
- **Not included**: the 173 source PDFs, or rendered page images of them.

File: output/AgSbTe2_Thermoelectric_Extracted_Data_long.csv (part 14 of 24)
source_pdf,doi,base_composition,sample_id,full_formula,num_dopants,is_codoped,primary_dopant_element,primary_dopant_pct,primary_dopant_site,codopant_elements,all_dopants_detail,property,value,unit,temperature_value,temperature_unit,source_type,source_detail,notes
Preparation and characterization of nanostructured (GeTe)75(AgSbTe2)x(AgSbSe2)y thermoelectric materials.pdf,10.1016/j.synthmet.2020.116606,(GeTe)75(AgSbTe2)x(AgSbSe2)y,TAGSS[026],(GeTe)75(AgSbTe2)24.74(AgSbSe2)0.26,1,No,Se,0.26,Te,,Se (0.26) @ Te site,Seebeck coefficient,60,uV/K,325,K,figure,,Visually estimated from Fig. 7b
Preparation and characterization of nanostructured (GeTe)75(AgSbTe2)x(AgSbSe2)y thermoelectric materials.pdf,10.1016/j.synthmet.2020.116606,(GeTe)75(AgSbTe2)x(AgSbSe2)y,TAGSS[051],(GeTe)75(AgSbTe2)24.49(AgSbSe2)0.51,1,No,Se,0.51,Te,,Se (0.51) @ Te site,Seebeck coefficient,75,uV/K,325,K,figure,,Visually estimated from Fig. 7b
Preparation and characterization of nanostructured (GeTe)75(AgSbTe2)x(AgSbSe2)y thermoelectric materials.pdf,10.1016/j.synthmet.2020.116606,(GeTe)75(AgSbTe2)x(AgSbSe2)y,TAGSS[125],(GeTe)75(AgSbTe2)23.75(AgSbSe2)1.25,1,No,Se,1.25,Te,,Se (1.25) @ Te site,Seebeck coefficient,85,uV/K,325,K,figure,,Visually estimated from Fig. 7b
Preparation and characterization of nanostructured (GeTe)75(AgSbTe2)x(AgSbSe2)y thermoelectric materials.pdf,10.1016/j.synthmet.2020.116606,(GeTe)75(AgSbTe2)x(AgSbSe2)y,TAGSS[125],(GeTe)75(AgSbTe2)23.75(AgSbSe2)1.25,1,No,Se,1.25,Te,,Se (1.25) @ Te site,ZT,1.2,dimensionless,625,K,body text,,Explicitly stated in text
Preparation and characterization of nanostructured (GeTe)75(AgSbTe2)x(AgSbSe2)y thermoelectric materials.pdf,10.1016/j.synthmet.2020.116606,(GeTe)75(AgSbTe2)x(AgSbSe2)y,TAGSS[625],(GeTe)75(AgSbTe2)18.75(AgSbSe2)6.25,1,No,Se,6.25,Te,,Se (6.25) @ Te site,Seebeck coefficient,80,uV/K,325,K,figure,,Visually estimated from Fig. 7b
Preparation and transport properties of AgSbTe2 by high-pressure and high-temperature.pdf,10.1016/j.jallcom.2006.12.126,AgSbTe2,2.0 GPa,AgSbTe2,0,No,,,,,,power factor,10.3,μW cm−1 K−2,room temperature,,body text,"Page 1, Abstract",
Preparation and transport properties of AgSbTe2 by high-pressure and high-temperature.pdf,10.1016/j.jallcom.2006.12.126,AgSbTe2,3.5 GPa,AgSbTe2,0,No,,,,,,,,,,,,,
Preparation and transport properties of AgSbTe2 by high-pressure and high-temperature.pdf,10.1016/j.jallcom.2006.12.126,AgSbTe2,4.5 GPa,AgSbTe2,0,No,,,,,,,,,,,,,
Preparation and transport properties of AgSbTe2 by high-pressure and high-temperature.pdf,10.1016/j.jallcom.2006.12.126,AgSbTe2,5.2 GPa,AgSbTe2,0,No,,,,,,power factor,10.3,μW cm−1 K−2,room temperature,,body text,"Page 3, Section 3",
Preparation and transport properties of AgSbTe2 by high-pressure and high-temperature.pdf,10.1016/j.jallcom.2006.12.126,AgSbTe2,AgSbTe2 synthesized at 2.0 GPa,AgSbTe2,0,No,,,,,,electrical conductivity,0.2,S/cm,,,figure,,"Visually estimated from Fig. 3, electrical resistivity is ~5 mOhm cm, converted to conductivity."
Preparation and transport properties of AgSbTe2 by high-pressure and high-temperature.pdf,10.1016/j.jallcom.2006.12.126,AgSbTe2,AgSbTe2 synthesized at 2.0 GPa,AgSbTe2,0,No,,,,,,Seebeck coefficient,145,uV/K,,,figure,,Visually estimated from Fig. 4.
Preparation and transport properties of AgSbTe2 by high-pressure and high-temperature.pdf,10.1016/j.jallcom.2006.12.126,AgSbTe2,AgSbTe2 synthesized at 2.0 GPa,AgSbTe2,0,No,,,,,,power factor,4.2,uW cm-1 K-2,,,figure,,Visually estimated from Fig. 5.
Preparation and transport properties of AgSbTe2 by high-pressure and high-temperature.pdf,10.1016/j.jallcom.2006.12.126,AgSbTe2,AgSbTe2 synthesized at 3.5 GPa,AgSbTe2,0,No,,,,,,electrical conductivity,0.5,S/cm,,,figure,,"Visually estimated from Fig. 3, electrical resistivity is ~2 mOhm cm, converted to conductivity."
Preparation and transport properties of AgSbTe2 by high-pressure and high-temperature.pdf,10.1016/j.jallcom.2006.12.126,AgSbTe2,AgSbTe2 synthesized at 3.5 GPa,AgSbTe2,0,No,,,,,,Seebeck coefficient,115,uV/K,,,figure,,Visually estimated from Fig. 4.
Preparation and transport properties of AgSbTe2 by high-pressure and high-temperature.pdf,10.1016/j.jallcom.2006.12.126,AgSbTe2,AgSbTe2 synthesized at 3.5 GPa,AgSbTe2,0,No,,,,,,power factor,6.5,uW cm-1 K-2,,,figure,,Visually estimated from Fig. 5.
Preparation and transport properties of AgSbTe2 by high-pressure and high-temperature.pdf,10.1016/j.jallcom.2006.12.126,AgSbTe2,AgSbTe2 synthesized at 5.2 GPa,AgSbTe2,0,No,,,,,,electrical conductivity,1.25,S/cm,,,figure,,"Visually estimated from Fig. 3, electrical resistivity is ~0.8 mOhm cm, converted to conductivity."
Preparation and transport properties of AgSbTe2 by high-pressure and high-temperature.pdf,10.1016/j.jallcom.2006.12.126,AgSbTe2,AgSbTe2 synthesized at 5.2 GPa,AgSbTe2,0,No,,,,,,Seebeck coefficient,95,uV/K,,,figure,,Visually estimated from Fig. 4.
Preparation and transport properties of AgSbTe2 by high-pressure and high-temperature.pdf,10.1016/j.jallcom.2006.12.126,AgSbTe2,AgSbTe2 synthesized at 5.2 GPa,AgSbTe2,0,No,,,,,,power factor,10.3,uW cm-1 K-2,,,figure,,Visually estimated from Fig. 5.
Rational design of entropy-driven AgSnSbTe3 with enhanced thermoelectric efficiency index for sustainable waste heat recovery.pdf,10.1039/d5se00534e,AgSnSbTe3,AgSnSbTe3 (This work),AgSnSbTe3,0,No,,,,,,electrical conductivity,871.7,S m-1,323,K,body text,,
Rational design of entropy-driven AgSnSbTe3 with enhanced thermoelectric efficiency index for sustainable waste heat recovery.pdf,10.1039/d5se00534e,AgSnSbTe3,AgSnSbTe3 (This work),AgSnSbTe3,0,No,,,,,,electrical conductivity,598.3,S m-1,673,K,body text,,
Rational design of entropy-driven AgSnSbTe3 with enhanced thermoelectric efficiency index for sustainable waste heat recovery.pdf,10.1039/d5se00534e,AgSnSbTe3,AgSnSbTe3 (This work),AgSnSbTe3,0,No,,,,,,Seebeck coefficient,96.6,mV K-1,323,K,body text,,
Rational design of entropy-driven AgSnSbTe3 with enhanced thermoelectric efficiency index for sustainable waste heat recovery.pdf,10.1039/d5se00534e,AgSnSbTe3,AgSnSbTe3 (This work),AgSnSbTe3,0,No,,,,,,Seebeck coefficient,151.4,mV K-1,673,K,body text,,
Rational design of entropy-driven AgSnSbTe3 with enhanced thermoelectric efficiency index for sustainable waste heat recovery.pdf,10.1039/d5se00534e,AgSnSbTe3,AgSnSbTe3 (This work),AgSnSbTe3,0,No,,,,,,ZT,0.8,dimensionless,673,K,body text,,
Rational design of entropy-driven AgSnSbTe3 with enhanced thermoelectric efficiency index for sustainable waste heat recovery.pdf,10.1039/d5se00534e,AgSnSbTe3,AgSnSbTe3 (This work),AgSnSbTe3,0,No,,,,,,thermal conductivity,1.14,W m-1 K-1,300,K,body text,,
Rational design of entropy-driven AgSnSbTe3 with enhanced thermoelectric efficiency index for sustainable waste heat recovery.pdf,10.1039/d5se00534e,AgSnSbTe3,AgSnSbTe3 (This work),AgSnSbTe3,0,No,,,,,,lattice thermal conductivity,0.60,W m-1 K-1,300,K,body text,,
Rational design of entropy-driven AgSnSbTe3 with enhanced thermoelectric efficiency index for sustainable waste heat recovery.pdf,10.1039/d5se00534e,AgSnSbTe3,AgSnSbTe3 (This work),AgSnSbTe3,0,No,,,,,,lattice thermal conductivity,0.48,W m-1 K-1,573,K,body text,,
Rational design of entropy-driven AgSnSbTe3 with enhanced thermoelectric efficiency index for sustainable waste heat recovery.pdf,10.1039/d5se00534e,AgSnSbTe3,AgSnSbTe3,AgSnSbTe3,0,No,,,,,,electrical conductivity,871.7,S m-1,room temperature,,body text,,
Rational design of entropy-driven AgSnSbTe3 with enhanced thermoelectric efficiency index for sustainable waste heat recovery.pdf,10.1039/d5se00534e,AgSnSbTe3,AgSnSbTe3,AgSnSbTe3,0,No,,,,,,electrical conductivity,572,S m-1,323,K,body text,,
Rational design of entropy-driven AgSnSbTe3 with enhanced thermoelectric efficiency index for sustainable waste heat recovery.pdf,10.1039/d5se00534e,AgSnSbTe3,AgSnSbTe3,AgSnSbTe3,0,No,,,,,,electrical conductivity,598.3,S m-1,673,K,body text,,
Rational design of entropy-driven AgSnSbTe3 with enhanced thermoelectric efficiency index for sustainable waste heat recovery.pdf,10.1039/d5se00534e,AgSnSbTe3,AgSnSbTe3,AgSnSbTe3,0,No,,,,,,Seebeck coefficient,96.6,uV K-1,323,K,body text,,
Rational design of entropy-driven AgSnSbTe3 with enhanced thermoelectric efficiency index for sustainable waste heat recovery.pdf,10.1039/d5se00534e,AgSnSbTe3,AgSnSbTe3,AgSnSbTe3,0,No,,,,,,Seebeck coefficient,155.3,uV K-1,593.5,K,body text,,
Rational design of entropy-driven AgSnSbTe3 with enhanced thermoelectric efficiency index for sustainable waste heat recovery.pdf,10.1039/d5se00534e,AgSnSbTe3,AgSnSbTe3,AgSnSbTe3,0,No,,,,,,Seebeck coefficient,151.4,uV K-1,673,K,body text,,
Rational design of entropy-driven AgSnSbTe3 with enhanced thermoelectric efficiency index for sustainable waste heat recovery.pdf,10.1039/d5se00534e,AgSnSbTe3,AgSnSbTe3 (This work),AgSnSbTe3,0,No,,,,,,electrical conductivity,850,S cm-1,300,K,figure,,Visually estimated from Fig. 3a
Rational design of entropy-driven AgSnSbTe3 with enhanced thermoelectric efficiency index for sustainable waste heat recovery.pdf,10.1039/d5se00534e,AgSnSbTe3,AgSnSbTe3 (This work),AgSnSbTe3,0,No,,,,,,electrical conductivity,580,S cm-1,600,K,figure,,Visually estimated from Fig. 3a
Rational design of entropy-driven AgSnSbTe3 with enhanced thermoelectric efficiency index for sustainable waste heat recovery.pdf,10.1039/d5se00534e,AgSnSbTe3,AgSnSbTe3 (This work),AgSnSbTe3,0,No,,,,,,Seebeck coefficient,98,µV K-1,300,K,figure,,Visually estimated from Fig. 3b
Rational design of entropy-driven AgSnSbTe3 with enhanced thermoelectric efficiency index for sustainable waste heat recovery.pdf,10.1039/d5se00534e,AgSnSbTe3,AgSnSbTe3 (This work),AgSnSbTe3,0,No,,,,,,Seebeck coefficient,150,µV K-1,600,K,figure,,Visually estimated from Fig. 3b
Rational design of entropy-driven AgSnSbTe3 with enhanced thermoelectric efficiency index for sustainable waste heat recovery.pdf,10.1039/d5se00534e,AgSnSbTe3,AgSnSbTe3 (This work),AgSnSbTe3,0,No,,,,,,power factor,8.2,µW cm-1 K-2,300,K,figure,,Visually estimated from Fig. 3c
Rational design of entropy-driven AgSnSbTe3 with enhanced thermoelectric efficiency index for sustainable waste heat recovery.pdf,10.1039/d5se00534e,AgSnSbTe3,AgSnSbTe3 (This work),AgSnSbTe3,0,No,,,,,,power factor,13.8,µW cm-1 K-2,600,K,figure,,Visually estimated from Fig. 3c
Rational design of entropy-driven AgSnSbTe3 with enhanced thermoelectric efficiency index for sustainable waste heat recovery.pdf,10.1039/d5se00534e,AgSnSbTe3,AgSnSbTe3 (This work),AgSnSbTe3,0,No,,,,,,thermal conductivity,1.14,W m-1 K-1,300,K,figure,,Visually estimated from Fig. 5a
Rational design of entropy-driven AgSnSbTe3 with enhanced thermoelectric efficiency index for sustainable waste heat recovery.pdf,10.1039/d5se00534e,AgSnSbTe3,AgSnSbTe3 (This work),AgSnSbTe3,0,No,,,,,,thermal conductivity,1.05,W m-1 K-1,600,K,figure,,Visually estimated from Fig. 5a
Rational design of entropy-driven AgSnSbTe3 with enhanced thermoelectric efficiency index for sustainable waste heat recovery.pdf,10.1039/d5se00534e,AgSnSbTe3,AgSnSbTe3 (This work),AgSnSbTe3,0,No,,,,,,lattice thermal conductivity,0.48,W m-1 K-1,300,K,figure,,Visually estimated from Fig. 5b
Rational design of entropy-driven AgSnSbTe3 with enhanced thermoelectric efficiency index for sustainable waste heat recovery.pdf,10.1039/d5se00534e,AgSnSbTe3,AgSnSbTe3 (This work),AgSnSbTe3,0,No,,,,,,lattice thermal conductivity,0.42,W m-1 K-1,600,K,figure,,Visually estimated from Fig. 5b
Rational design of entropy-driven AgSnSbTe3 with enhanced thermoelectric efficiency index for sustainable waste heat recovery.pdf,10.1039/d5se00534e,AgSnSbTe3,AgSnSbTe3 (This work),AgSnSbTe3,0,No,,,,,,ZT,0.05,dimensionless,300,K,figure,Fig. 9a,Visually estimated from Fig. 9a
Rational design of entropy-driven AgSnSbTe3 with enhanced thermoelectric efficiency index for sustainable waste heat recovery.pdf,10.1039/d5se00534e,AgSnSbTe3,AgSnSbTe3 (This work),AgSnSbTe3,0,No,,,,,,ZT,0.2,dimensionless,400,K,figure,Fig. 9a,Visually estimated from Fig. 9a
Rational design of entropy-driven AgSnSbTe3 with enhanced thermoelectric efficiency index for sustainable waste heat recovery.pdf,10.1039/d5se00534e,AgSnSbTe3,AgSnSbTe3 (This work),AgSnSbTe3,0,No,,,,,,ZT,0.35,dimensionless,500,K,figure,Fig. 9a,Visually estimated from Fig. 9a
Rational design of entropy-driven AgSnSbTe3 with enhanced thermoelectric efficiency index for sustainable waste heat recovery.pdf,10.1039/d5se00534e,AgSnSbTe3,AgSnSbTe3 (This work),AgSnSbTe3,0,No,,,,,,ZT,0.55,dimensionless,600,K,figure,Fig. 9a,Visually estimated from Fig. 9a
Rational design of entropy-driven AgSnSbTe3 with enhanced thermoelectric efficiency index for sustainable waste heat recovery.pdf,10.1039/d5se00534e,AgSnSbTe3,AgSnSbTe3 (This work),AgSnSbTe3,0,No,,,,,,ZT,0.8,dimensionless,673,K,figure,Fig. 9a,Visually estimated from Fig. 9a
Reduced cation disorder and rational design of Ag2Te formation via stepwise optimization strategy to achieve high thermoelectric performance in AgSbTe2.pdf,10.1016/j.jmst.2025.08.053,AgSbTe2,AgSbTe2,AgSbTe2,0,No,,,,,,lattice thermal conductivity,0.41,W m-1 K-1,300,K,body text,,
Reduced cation disorder and rational design of Ag2Te formation via stepwise optimization strategy to achieve high thermoelectric performance in AgSbTe2.pdf,10.1016/j.jmst.2025.08.053,AgSbTe2,AgSbTe2,AgSbTe2,0,No,,,,,,electrical conductivity,1.4e4,S m-1,300,K,body text,,
Reduced cation disorder and rational design of Ag2Te formation via stepwise optimization strategy to achieve high thermoelectric performance in AgSbTe2.pdf,10.1016/j.jmst.2025.08.053,AgSbTe2,AgSbTe2,AgSbTe2,0,No,,,,,,Seebeck coefficient,244.7,uV K-1,300,K,body text,,
Reduced cation disorder and rational design of Ag2Te formation via stepwise optimization strategy to achieve high thermoelectric performance in AgSbTe2.pdf,10.1016/j.jmst.2025.08.053,AgSbTe2,AgSbTe2,AgSbTe2,0,No,,,,,,ZT,0.55,dimensionless,300,K,body text,,
Reduced cation disorder and rational design of Ag2Te formation via stepwise optimization strategy to achieve high thermoelectric performance in AgSbTe2.pdf,10.1016/j.jmst.2025.08.053,AgSbTe2,Ag0.97SbTe2,Ag0.97SbTe2,1,No,Ag vacancy,0.03,Ag,,Ag vacancy (0.03) @ Ag site,lattice thermal conductivity,0.36,W m-1 K-1,300,K,body text,,
Reduced cation disorder and rational design of Ag2Te formation via stepwise optimization strategy to achieve high thermoelectric performance in AgSbTe2.pdf,10.1016/j.jmst.2025.08.053,AgSbTe2,Ag0.97SbTe2,Ag0.97SbTe2,1,No,Ag vacancy,0.03,Ag,,Ag vacancy (0.03) @ Ag site,electrical conductivity,2.2e4,S m-1,300,K,body text,,
Reduced cation disorder and rational design of Ag2Te formation via stepwise optimization strategy to achieve high thermoelectric performance in AgSbTe2.pdf,10.1016/j.jmst.2025.08.053,AgSbTe2,Ag0.97SbTe2,Ag0.97SbTe2,1,No,Ag vacancy,0.03,Ag,,Ag vacancy (0.03) @ Ag site,Seebeck coefficient,229.6,uV K-1,300,K,body text,,
Reduced cation disorder and rational design of Ag2Te formation via stepwise optimization strategy to achieve high thermoelectric performance in AgSbTe2.pdf,10.1016/j.jmst.2025.08.053,AgSbTe2,Ag0.97SbTe2,Ag0.97SbTe2,1,No,Ag vacancy,0.03,Ag,,Ag vacancy (0.03) @ Ag site,ZT,0.73,dimensionless,300,K,body text,,
Reduced cation disorder and rational design of Ag2Te formation via stepwise optimization strategy to achieve high thermoelectric performance in AgSbTe2.pdf,10.1016/j.jmst.2025.08.053,AgSbTe2,(Ag0.97SbTe2)0.994(Sb2Te3)0.006,(Ag0.97SbTe2)0.994(Sb2Te3)0.006,2,Yes,Ag vacancy,0.03,Ag,Sb2Te3 (0.006) @ unclear,Ag vacancy (0.03) @ Ag site; Sb2Te3 (0.006) @ unclear site,lattice thermal conductivity,0.19,W m-1 K-1,514,K,body text,,
Reduced cation disorder and rational design of Ag2Te formation via stepwise optimization strategy to achieve high thermoelectric performance in AgSbTe2.pdf,10.1016/j.jmst.2025.08.053,AgSbTe2,(Ag0.97SbTe2)0.994(Sb2Te3)0.006,(Ag0.97SbTe2)0.994(Sb2Te3)0.006,2,Yes,Ag vacancy,0.03,Ag,Sb2Te3 (0.006) @ unclear,Ag vacancy (0.03) @ Ag site; Sb2Te3 (0.006) @ unclear site,electrical conductivity,2.4e4,S m-1,300,K,body text,,
Reduced cation disorder and rational design of Ag2Te formation via stepwise optimization strategy to achieve high thermoelectric performance in AgSbTe2.pdf,10.1016/j.jmst.2025.08.053,AgSbTe2,(Ag0.97SbTe2)0.994(Sb2Te3)0.006,(Ag0.97SbTe2)0.994(Sb2Te3)0.006,2,Yes,Ag vacancy,0.03,Ag,Sb2Te3 (0.006) @ unclear,Ag vacancy (0.03) @ Ag site; Sb2Te3 (0.006) @ unclear site,Seebeck coefficient,243.5,uV K-1,514,K,body text,,
Reduced cation disorder and rational design of Ag2Te formation via stepwise optimization strategy to achieve high thermoelectric performance in AgSbTe2.pdf,10.1016/j.jmst.2025.08.053,AgSbTe2,(Ag0.97SbTe2)0.994(Sb2Te3)0.006,(Ag0.97SbTe2)0.994(Sb2Te3)0.006,2,Yes,Ag vacancy,0.03,Ag,Sb2Te3 (0.006) @ unclear,Ag vacancy (0.03) @ Ag site; Sb2Te3 (0.006) @ unclear site,power factor,18.2,uW cm-1 K-2,514,K,body text,,
Reduced cation disorder and rational design of Ag2Te formation via stepwise optimization strategy to achieve high thermoelectric performance in AgSbTe2.pdf,10.1016/j.jmst.2025.08.053,AgSbTe2,(Ag0.97SbTe2)0.994(Sb2Te3)0.006,(Ag0.97SbTe2)0.994(Sb2Te3)0.006,2,Yes,Ag vacancy,0.03,Ag,Sb2Te3 (0.006) @ unclear,Ag vacancy (0.03) @ Ag site; Sb2Te3 (0.006) @ unclear site,ZT,2.1,dimensionless,514,K,body text,,
Reduced cation disorder and rational design of Ag2Te formation via stepwise optimization strategy to achieve high thermoelectric performance in AgSbTe2.pdf,10.1016/j.jmst.2025.08.053,AgSbTe2,(Ag0.97SbTe2)0.994(Sb2Te3)0.006,(Ag0.97SbTe2)0.994(Sb2Te3)0.006,2,Yes,Ag vacancy,0.03,Ag,Sb2Te3 (0.006) @ unclear,Ag vacancy (0.03) @ Ag site; Sb2Te3 (0.006) @ unclear site,lattice thermal conductivity,0.19,W m-1 K-1,514,K,figure,Fig. 4a,Visually estimated from Fig. 4a
Reduced cation disorder and rational design of Ag2Te formation via stepwise optimization strategy to achieve high thermoelectric performance in AgSbTe2.pdf,10.1016/j.jmst.2025.08.053,AgSbTe2,(Ag0.97SbTe2)0.994(Sb2Te3)0.006,(Ag0.97SbTe2)0.994(Sb2Te3)0.006,2,Yes,Ag vacancy,0.03,Ag,Sb2Te3 (0.006) @ unclear,Ag vacancy (0.03) @ Ag site; Sb2Te3 (0.006) @ unclear site,electrical conductivity,2.4,10^4 S m-1,300,K,figure,Fig. 5b,Visually estimated from Fig. 5b
Reduced cation disorder and rational design of Ag2Te formation via stepwise optimization strategy to achieve high thermoelectric performance in AgSbTe2.pdf,10.1016/j.jmst.2025.08.053,AgSbTe2,(Ag0.97SbTe2)0.994(Sb2Te3)0.006,(Ag0.97SbTe2)0.994(Sb2Te3)0.006,2,Yes,Ag vacancy,0.03,Ag,Sb2Te3 (0.006) @ unclear,Ag vacancy (0.03) @ Ag site; Sb2Te3 (0.006) @ unclear site,Seebeck coefficient,243.5,µV K-1,300,K,figure,Fig. 5c,Visually estimated from Fig. 5c
Reduced cation disorder and rational design of Ag2Te formation via stepwise optimization strategy to achieve high thermoelectric performance in AgSbTe2.pdf,10.1016/j.jmst.2025.08.053,AgSbTe2,(Ag0.97SbTe2)0.994(Sb2Te3)0.006,(Ag0.97SbTe2)0.994(Sb2Te3)0.006,2,Yes,Ag vacancy,0.03,Ag,Sb2Te3 (0.006) @ unclear,Ag vacancy (0.03) @ Ag site; Sb2Te3 (0.006) @ unclear site,power factor,18.2,µW cm-1 K-2,514,K,figure,Fig. 5f,Visually estimated from Fig. 5f
Reduced cation disorder and rational design of Ag2Te formation via stepwise optimization strategy to achieve high thermoelectric performance in AgSbTe2.pdf,10.1016/j.jmst.2025.08.053,AgSbTe2,(Ag0.97SbTe2)0.994(Sb2Te3)0.006,(Ag0.97SbTe2)0.994(Sb2Te3)0.006,2,Yes,Ag vacancy,0.03,Ag,Sb2Te3 (0.006) @ unclear,Ag vacancy (0.03) @ Ag site; Sb2Te3 (0.006) @ unclear site,ZT,2.1,dimensionless,514,K,figure,Fig. 1d,Visually estimated from Fig. 1d
Reduced cation disorder and rational design of Ag2Te formation via stepwise optimization strategy to achieve high thermoelectric performance in AgSbTe2.pdf,10.1016/j.jmst.2025.08.053,AgSbTe2,"AgSbTe2 (x=0, y=0)",AgSbTe2,0,No,,,,,,ZT,0.55,dimensionless,300,K,text,body text,Value at room temperature
Reduced cation disorder and rational design of Ag2Te formation via stepwise optimization strategy to achieve high thermoelectric performance in AgSbTe2.pdf,10.1016/j.jmst.2025.08.053,AgSbTe2,(Ag0.97SbTe2)0.994(Sb2Te3)0.006,(Ag0.97SbTe2)0.994(Sb2Te3)0.006,2,Yes,Ag,0.03,Ag,Sb2Te3 (0.006) @ unclear,Ag (0.03) @ Ag site; Sb2Te3 (0.006) @ unclear site,ZT,0.73,dimensionless,300,K,text,body text,Value at room temperature
Reduced cation disorder and rational design of Ag2Te formation via stepwise optimization strategy to achieve high thermoelectric performance in AgSbTe2.pdf,10.1016/j.jmst.2025.08.053,AgSbTe2,(Ag0.97SbTe2)0.994(Sb2Te3)0.006,(Ag0.97SbTe2)0.994(Sb2Te3)0.006,2,Yes,Ag,0.03,Ag,Sb2Te3 (0.006) @ unclear,Ag (0.03) @ Ag site; Sb2Te3 (0.006) @ unclear site,ZT,2.1,dimensionless,514,K,text,body text,Value at 514 K
Reinvestigation of the influence of Se impurity on the structural and thermoelectric properties of AgSbTe2.pdf,10.1063/1.4731525,AgSbTe2,AgSbTe2,AgSbTe2,1,No,Se,x=0.0,Te,,Se (x=0.0) @ Te site,thermal conductivity,0.39-0.55,Wm-1K-1,,,body text,"Page 4, Figure 5(a) description",
Reinvestigation of the influence of Se impurity on the structural and thermoelectric properties of AgSbTe2.pdf,10.1063/1.4731525,AgSbTe2,AgSbTe1.99Se0.01,AgSbTe1.99Se0.01,1,No,Se,x=0.01,Te,,Se (x=0.01) @ Te site,,,,,,,,
Reinvestigation of the influence of Se impurity on the structural and thermoelectric properties of AgSbTe2.pdf,10.1063/1.4731525,AgSbTe2,AgSbTe1.98Se0.02,AgSbTe1.98Se0.02,1,No,Se,x=0.02,Te,,Se (x=0.02) @ Te site,ZT,1.48,dimensionless,520,K,body text,Page 4,
Reinvestigation of the influence of Se impurity on the structural and thermoelectric properties of AgSbTe2.pdf,10.1063/1.4731525,AgSbTe2,AgSbTe1.96Se0.04,AgSbTe1.96Se0.04,1,No,Se,x=0.04,Te,,Se (x=0.04) @ Te site,,,,,,,,
Reinvestigation of the influence of Se impurity on the structural and thermoelectric properties of AgSbTe2.pdf,10.1063/1.4731525,AgSbTe2,AgSbTe1.9Se0.1,AgSbTe1.9Se0.1,1,No,Se,x=0.1,Te,,Se (x=0.1) @ Te site,,,,,,,,
Reinvestigation of the influence of Se impurity on the structural and thermoelectric properties of AgSbTe2.pdf,10.1063/1.4731525,AgSbTe2,AgSbTe2,AgSbTe2,0,No,,,,,,electrical conductivity,0.6,10^4 Sm^-1,300,K,figure,Fig. 4a,Visually estimated from Fig. 4a
Reinvestigation of the influence of Se impurity on the structural and thermoelectric properties of AgSbTe2.pdf,10.1063/1.4731525,AgSbTe2,AgSbTe2,AgSbTe2,0,No,,,,,,Seebeck coefficient,240,uVK^-1,300,K,figure,Fig. 4b,Visually estimated from Fig. 4b
Reinvestigation of the influence of Se impurity on the structural and thermoelectric properties of AgSbTe2.pdf,10.1063/1.4731525,AgSbTe2,AgSbTe2,AgSbTe2,0,No,,,,,,thermal conductivity,0.45,Wm^-1K^-1,300,K,figure,Fig. 5a,Visually estimated from Fig. 5a
Reinvestigation of the influence of Se impurity on the structural and thermoelectric properties of AgSbTe2.pdf,10.1063/1.4731525,AgSbTe2,AgSbTe2,AgSbTe2,0,No,,,,,,ZT,0.4,dimensionless,300,K,figure,Fig. 5b,Visually estimated from Fig. 5b
Reinvestigation of the influence of Se impurity on the structural and thermoelectric properties of AgSbTe2.pdf,10.1063/1.4731525,AgSbTe2,AgSbTe1.98Se0.02,AgSbTe1.98Se0.02,1,No,Se,x=0.02,Te,,Se (x=0.02) @ Te site,ZT,1.48,dimensionless,520,K,text,body text,Best properties observed in sample with composition AgSbTe2-xSex x=0.02
Small - 2024 - Chen - Cation Modulation in AgSbTe2 Realizes Carrier Optimization  Defect Engineering  and a 7  Single‐Leg.pdf,10.1002/smll.202401723,AgSbTe2,Ag0.96Sb1.04Te2,Ag0.96Sb1.04Te2,0,No,,,,,,electrical conductivity,71.0,S cm-1,303,K,Table 1,,
Small - 2024 - Chen - Cation Modulation in AgSbTe2 Realizes Carrier Optimization  Defect Engineering  and a 7  Single‐Leg.pdf,10.1002/smll.202401723,AgSbTe2,Ag0.96Sb1.04Te2,Ag0.96Sb1.04Te2,0,No,,,,,,Seebeck coefficient,238.2,μV K-1,303,K,Table 1,,
Small - 2024 - Chen - Cation Modulation in AgSbTe2 Realizes Carrier Optimization  Defect Engineering  and a 7  Single‐Leg.pdf,10.1002/smll.202401723,AgSbTe2,Ag0.96Sb1.04Te2,Ag0.96Sb1.04Te2,0,No,,,,,,thermal conductivity,0.58,Wm-1 K-1,303,K,Table 1,,
Small - 2024 - Chen - Cation Modulation in AgSbTe2 Realizes Carrier Optimization  Defect Engineering  and a 7  Single‐Leg.pdf,10.1002/smll.202401723,AgSbTe2,Ag0.96Sb1.04Te2,Ag0.96Sb1.04Te2,0,No,,,,,,ZT,0.35,dimensionless,303-623,K,Table 1,,zTave
Small - 2024 - Chen - Cation Modulation in AgSbTe2 Realizes Carrier Optimization  Defect Engineering  and a 7  Single‐Leg.pdf,10.1002/smll.202401723,AgSbTe2,Ag1.00Sb1.00Te2,Ag1.00Sb1.00Te2,0,No,,,,,,electrical conductivity,219.2,S cm-1,303,K,Table 1,,
Small - 2024 - Chen - Cation Modulation in AgSbTe2 Realizes Carrier Optimization  Defect Engineering  and a 7  Single‐Leg.pdf,10.1002/smll.202401723,AgSbTe2,Ag1.00Sb1.00Te2,Ag1.00Sb1.00Te2,0,No,,,,,,Seebeck coefficient,210.3,μV K-1,303,K,Table 1,,
Small - 2024 - Chen - Cation Modulation in AgSbTe2 Realizes Carrier Optimization  Defect Engineering  and a 7  Single‐Leg.pdf,10.1002/smll.202401723,AgSbTe2,Ag1.00Sb1.00Te2,Ag1.00Sb1.00Te2,0,No,,,,,,thermal conductivity,0.65,Wm-1 K-1,303,K,Table 1,,
Small - 2024 - Chen - Cation Modulation in AgSbTe2 Realizes Carrier Optimization  Defect Engineering  and a 7  Single‐Leg.pdf,10.1002/smll.202401723,AgSbTe2,Ag1.00Sb1.00Te2,Ag1.00Sb1.00Te2,0,No,,,,,,ZT,0.94,dimensionless,303-623,K,Table 1,,zTave
Small - 2024 - Chen - Cation Modulation in AgSbTe2 Realizes Carrier Optimization  Defect Engineering  and a 7  Single‐Leg.pdf,10.1002/smll.202401723,AgSbTe2,Ag1.04Sb0.96Te2,Ag1.04Sb0.96Te2,0,No,,,,,,electrical conductivity,245.4,S cm-1,303,K,Table 1,,
Small - 2024 - Chen - Cation Modulation in AgSbTe2 Realizes Carrier Optimization  Defect Engineering  and a 7  Single‐Leg.pdf,10.1002/smll.202401723,AgSbTe2,Ag1.04Sb0.96Te2,Ag1.04Sb0.96Te2,0,No,,,,,,Seebeck coefficient,193.1,μV K-1,303,K,Table 1,,
Small - 2024 - Chen - Cation Modulation in AgSbTe2 Realizes Carrier Optimization  Defect Engineering  and a 7  Single‐Leg.pdf,10.1002/smll.202401723,AgSbTe2,Ag1.04Sb0.96Te2,Ag1.04Sb0.96Te2,0,No,,,,,,thermal conductivity,0.68,Wm-1 K-1,303,K,Table 1,,
Small - 2024 - Chen - Cation Modulation in AgSbTe2 Realizes Carrier Optimization  Defect Engineering  and a 7  Single‐Leg.pdf,10.1002/smll.202401723,AgSbTe2,Ag1.04Sb0.96Te2,Ag1.04Sb0.96Te2,0,No,,,,,,ZT,1.00,dimensionless,303-623,K,Table 1,,zTave
Small - 2024 - Chen - Cation Modulation in AgSbTe2 Realizes Carrier Optimization  Defect Engineering  and a 7  Single‐Leg.pdf,10.1002/smll.202401723,AgSbTe2,Ag1.04Sb0.96Te2,Ag1.04Sb0.96Te2,0,No,,,,,,ZT,1.5,dimensionless,583,K,body text,,
Small - 2024 - Chen - Cation Modulation in AgSbTe2 Realizes Carrier Optimization  Defect Engineering  and a 7  Single‐Leg.pdf,10.1002/smll.202401723,AgSbTe2,Ag1.02Ge0.02Sb0.96Te2,Ag1.02Ge0.02Sb0.96Te2,1,No,Ge,0.02,Ag,,Ge (0.02) @ Ag site,electrical conductivity,270.7,S cm-1,303,K,Table 1,,
Small - 2024 - Chen - Cation Modulation in AgSbTe2 Realizes Carrier Optimization  Defect Engineering  and a 7  Single‐Leg.pdf,10.1002/smll.202401723,AgSbTe2,Ag1.02Ge0.02Sb0.96Te2,Ag1.02Ge0.02Sb0.96Te2,1,No,Ge,0.02,Ag,,Ge (0.02) @ Ag site,Seebeck coefficient,179.9,μV K-1,303,K,Table 1,,
Small - 2024 - Chen - Cation Modulation in AgSbTe2 Realizes Carrier Optimization  Defect Engineering  and a 7  Single‐Leg.pdf,10.1002/smll.202401723,AgSbTe2,Ag1.02Ge0.02Sb0.96Te2,Ag1.02Ge0.02Sb0.96Te2,1,No,Ge,0.02,Ag,,Ge (0.02) @ Ag site,thermal conductivity,0.62,Wm-1 K-1,303,K,Table 1,,
Small - 2024 - Chen - Cation Modulation in AgSbTe2 Realizes Carrier Optimization  Defect Engineering  and a 7  Single‐Leg.pdf,10.1002/smll.202401723,AgSbTe2,Ag1.02Ge0.02Sb0.96Te2,Ag1.02Ge0.02Sb0.96Te2,1,No,Ge,0.02,Ag,,Ge (0.02) @ Ag site,ZT,1.15,dimensionless,303-623,K,Table 1,,zTave
Small - 2024 - Chen - Cation Modulation in AgSbTe2 Realizes Carrier Optimization  Defect Engineering  and a 7  Single‐Leg.pdf,10.1002/smll.202401723,AgSbTe2,Ag1.02Ge0.02Sb0.96Te2,Ag1.02Ge0.02Sb0.96Te2,1,No,Ge,0.02,Ag,,Ge (0.02) @ Ag site,ZT,1.77,dimensionless,623,K,body text,,
Small - 2024 - Chen - Cation Modulation in AgSbTe2 Realizes Carrier Optimization  Defect Engineering  and a 7  Single‐Leg.pdf,10.1002/smll.202401723,AgSbTe2,Ag0.96Sb1.04Te2,Ag0.96Sb1.04Te2,1,No,Ag,0.96,Ag,,Ag (0.96) @ Ag site,electrical conductivity,71.0,S cm-1,303,K,table,Table 1,
Small - 2024 - Chen - Cation Modulation in AgSbTe2 Realizes Carrier Optimization  Defect Engineering  and a 7  Single‐Leg.pdf,10.1002/smll.202401723,AgSbTe2,Ag0.96Sb1.04Te2,Ag0.96Sb1.04Te2,1,No,Ag,0.96,Ag,,Ag (0.96) @ Ag site,Seebeck coefficient,238.2,uV K-1,303,K,table,Table 1,
Small - 2024 - Chen - Cation Modulation in AgSbTe2 Realizes Carrier Optimization  Defect Engineering  and a 7  Single‐Leg.pdf,10.1002/smll.202401723,AgSbTe2,Ag0.96Sb1.04Te2,Ag0.96Sb1.04Te2,1,No,Ag,0.96,Ag,,Ag (0.96) @ Ag site,thermal conductivity,0.58,Wm-1 K-1,303,K,table,Table 1,
Small - 2024 - Chen - Cation Modulation in AgSbTe2 Realizes Carrier Optimization  Defect Engineering  and a 7  Single‐Leg.pdf,10.1002/smll.202401723,AgSbTe2,Ag0.96Sb1.04Te2,Ag0.96Sb1.04Te2,1,No,Ag,0.96,Ag,,Ag (0.96) @ Ag site,ZT,0.35,dimensionless,303,K,table,Table 1,
Small - 2024 - Chen - Cation Modulation in AgSbTe2 Realizes Carrier Optimization  Defect Engineering  and a 7  Single‐Leg.pdf,10.1002/smll.202401723,AgSbTe2,Ag1.00Sb1.00Te2,Ag1.00Sb1.00Te2,1,No,Ag,1.00,Ag,,Ag (1.00) @ Ag site,electrical conductivity,219.2,S cm-1,303,K,table,Table 1,
Small - 2024 - Chen - Cation Modulation in AgSbTe2 Realizes Carrier Optimization  Defect Engineering  and a 7  Single‐Leg.pdf,10.1002/smll.202401723,AgSbTe2,Ag1.00Sb1.00Te2,Ag1.00Sb1.00Te2,1,No,Ag,1.00,Ag,,Ag (1.00) @ Ag site,Seebeck coefficient,210.3,uV K-1,303,K,table,Table 1,
Small - 2024 - Chen - Cation Modulation in AgSbTe2 Realizes Carrier Optimization  Defect Engineering  and a 7  Single‐Leg.pdf,10.1002/smll.202401723,AgSbTe2,Ag1.00Sb1.00Te2,Ag1.00Sb1.00Te2,1,No,Ag,1.00,Ag,,Ag (1.00) @ Ag site,thermal conductivity,0.65,Wm-1 K-1,303,K,table,Table 1,
Small - 2024 - Chen - Cation Modulation in AgSbTe2 Realizes Carrier Optimization  Defect Engineering  and a 7  Single‐Leg.pdf,10.1002/smll.202401723,AgSbTe2,Ag1.00Sb1.00Te2,Ag1.00Sb1.00Te2,1,No,Ag,1.00,Ag,,Ag (1.00) @ Ag site,ZT,0.94,dimensionless,303,K,table,Table 1,
Small - 2024 - Chen - Cation Modulation in AgSbTe2 Realizes Carrier Optimization  Defect Engineering  and a 7  Single‐Leg.pdf,10.1002/smll.202401723,AgSbTe2,Ag1.04Sb0.96Te2,Ag1.04Sb0.96Te2,1,No,Ag,1.04,Ag,,Ag (1.04) @ Ag site,electrical conductivity,245.4,S cm-1,303,K,table,Table 1,
Small - 2024 - Chen - Cation Modulation in AgSbTe2 Realizes Carrier Optimization  Defect Engineering  and a 7  Single‐Leg.pdf,10.1002/smll.202401723,AgSbTe2,Ag1.04Sb0.96Te2,Ag1.04Sb0.96Te2,1,No,Ag,1.04,Ag,,Ag (1.04) @ Ag site,Seebeck coefficient,193.1,uV K-1,303,K,table,Table 1,
Small - 2024 - Chen - Cation Modulation in AgSbTe2 Realizes Carrier Optimization  Defect Engineering  and a 7  Single‐Leg.pdf,10.1002/smll.202401723,AgSbTe2,Ag1.04Sb0.96Te2,Ag1.04Sb0.96Te2,1,No,Ag,1.04,Ag,,Ag (1.04) @ Ag site,thermal conductivity,0.68,Wm-1 K-1,303,K,table,Table 1,
Small - 2024 - Chen - Cation Modulation in AgSbTe2 Realizes Carrier Optimization  Defect Engineering  and a 7  Single‐Leg.pdf,10.1002/smll.202401723,AgSbTe2,Ag1.04Sb0.96Te2,Ag1.04Sb0.96Te2,1,No,Ag,1.04,Ag,,Ag (1.04) @ Ag site,ZT,1.00,dimensionless,303,K,table,Table 1,
Small - 2024 - Chen - Cation Modulation in AgSbTe2 Realizes Carrier Optimization  Defect Engineering  and a 7  Single‐Leg.pdf,10.1002/smll.202401723,AgSbTe2,Ag1.02Ge0.02Sb0.96Te2,Ag1.02Ge0.02Sb0.96Te2,1,No,Ge,0.02,unclear,,Ge (0.02) @ unclear site,electrical conductivity,270.7,S cm-1,303,K,table,Table 1,
Small - 2024 - Chen - Cation Modulation in AgSbTe2 Realizes Carrier Optimization  Defect Engineering  and a 7  Single‐Leg.pdf,10.1002/smll.202401723,AgSbTe2,Ag1.02Ge0.02Sb0.96Te2,Ag1.02Ge0.02Sb0.96Te2,1,No,Ge,0.02,unclear,,Ge (0.02) @ unclear site,Seebeck coefficient,179.9,uV K-1,303,K,table,Table 1,
Small - 2024 - Chen - Cation Modulation in AgSbTe2 Realizes Carrier Optimization  Defect Engineering  and a 7  Single‐Leg.pdf,10.1002/smll.202401723,AgSbTe2,Ag1.02Ge0.02Sb0.96Te2,Ag1.02Ge0.02Sb0.96Te2,1,No,Ge,0.02,unclear,,Ge (0.02) @ unclear site,thermal conductivity,0.62,Wm-1 K-1,303,K,table,Table 1,
Small - 2024 - Chen - Cation Modulation in AgSbTe2 Realizes Carrier Optimization  Defect Engineering  and a 7  Single‐Leg.pdf,10.1002/smll.202401723,AgSbTe2,Ag1.02Ge0.02Sb0.96Te2,Ag1.02Ge0.02Sb0.96Te2,1,No,Ge,0.02,unclear,,Ge (0.02) @ unclear site,ZT,1.15,dimensionless,303,K,table,Table 1,
Small - 2024 - Chen - Cation Modulation in AgSbTe2 Realizes Carrier Optimization  Defect Engineering  and a 7  Single‐Leg.pdf,10.1002/smll.202401723,AgSbTe2,Ge0.02,AgSb1-xGexTe2 (nominal Ge0.02),1,No,Ge,0.02,Sb,,Ge (0.02) @ Sb site,ZT,1.7,dimensionless,623,K,body text,,
Small - 2024 - Chen - Cation Modulation in AgSbTe2 Realizes Carrier Optimization  Defect Engineering  and a 7  Single‐Leg.pdf,10.1002/smll.202401723,AgSbTe2,Ag1.04,Ag1.04SbTe2,1,No,Ag,1.04,interstitial,,Ag (1.04) @ interstitial site,ZT,1.5,dimensionless,583,K,body text,,
Small - 2025 - Iqbal - Realizing High Wide‐Temperature‐Range Thermoelectric Performance in Ga  I  and S co‐doped AgSbTe2.pdf,10.1002/smll.202506235,AgSbTe2,AgSb0.98Ga0.02Te1.84S0.10I0.06,AgSb0.98Ga0.02Te1.84S0.10I0.06,3,Yes,Ga,0.02,Sb,S (0.10) @ Te; I (0.06) @ Te,Ga (0.02) @ Sb site; S (0.10) @ Te site; I (0.06) @ Te site,ZT,2,dimensionless,625,K,body text,,
Small - 2025 - Iqbal - Realizing High Wide‐Temperature‐Range Thermoelectric Performance in Ga  I  and S co‐doped AgSbTe2.pdf,10.1002/smll.202506235,AgSbTe2,AgSb0.98Ga0.02Te1.84S0.10I0.06,AgSb0.98Ga0.02Te1.84S0.10I0.06,3,Yes,Ga,0.02,Sb,S (0.10) @ Te; I (0.06) @ Te,Ga (0.02) @ Sb site; S (0.10) @ Te site; I (0.06) @ Te site,ZT,0.73,dimensionless,300,K,body text,,
Small - 2025 - Iqbal - Realizing High Wide‐Temperature‐Range Thermoelectric Performance in Ga  I  and S co‐doped AgSbTe2.pdf,10.1002/smll.202506235,AgSbTe2,AgSb0.98Ga0.02Te1.84S0.10I0.06,AgSb0.98Ga0.02Te1.84S0.10I0.06,3,Yes,Ga,0.02,Sb,S (0.10) @ Te; I (0.06) @ Te,Ga (0.02) @ Sb site; S (0.10) @ Te site; I (0.06) @ Te site,lattice thermal conductivity,0.31,W m-1 K-1,575,K,body text,,
Small - 2025 - Iqbal - Realizing High Wide‐Temperature‐Range Thermoelectric Performance in Ga  I  and S co‐doped AgSbTe2.pdf,10.1002/smll.202506235,AgSbTe2,AgSb0.98Ga0.02Te1.84S0.10I0.06,AgSb0.98Ga0.02Te1.84S0.10I0.06,3,Yes,Ga,0.02,Sb,S (0.10) @ Te; I (0.06) @ Te,Ga (0.02) @ Sb site; S (0.10) @ Te site; I (0.06) @ Te site,power factor,17.9,μW cm-1 K-2,625,K,body text,,
Small - 2025 - Iqbal - Realizing High Wide‐Temperature‐Range Thermoelectric Performance in Ga  I  and S co‐doped AgSbTe2.pdf,10.1002/smll.202506235,AgSbTe2,AgSb0.97Ga0.03Te1.76S0.15I0.09,AgSb0.97Ga0.03Te1.76S0.15I0.09,3,Yes,Ga,0.03,Sb,S (0.15) @ Te; I (0.09) @ Te,Ga (0.03) @ Sb site; S (0.15) @ Te site; I (0.09) @ Te site,power factor,15.12,μW cm-1 K-2,,,body text,,Average power factor (PFave)
Small - 2025 - Iqbal - Realizing High Wide‐Temperature‐Range Thermoelectric Performance in Ga  I  and S co‐doped AgSbTe2.pdf,10.1002/smll.202506235,AgSbTe2,AgSb0.98Ga0.02Te1.94I0.06,AgSb0.98Ga0.02Te1.94I0.06,2,Yes,Ga,0.02,Sb,I (0.06) @ Te,Ga (0.02) @ Sb site; I (0.06) @ Te site,power factor,12.96,μW cm-1 K-2,300,K,body text,,
Small - 2025 - Iqbal - Realizing High Wide‐Temperature‐Range Thermoelectric Performance in Ga  I  and S co‐doped AgSbTe2.pdf,10.1002/smll.202506235,AgSbTe2,AgSb0.98Ga0.02Te1.94I0.06,AgSb0.98Ga0.02Te1.94I0.06,2,Yes,Ga,0.02,Sb,I (0.06) @ Te,Ga (0.02) @ Sb site; I (0.06) @ Te site,power factor,17.9,μW cm-1 K-2,625,K,body text,,
Small - 2025 - Iqbal - Realizing High Wide‐Temperature‐Range Thermoelectric Performance in Ga  I  and S co‐doped AgSbTe2.pdf,10.1002/smll.202506235,AgSbTe2,AgSb0.94Ti0.05Te2,AgSb0.94Ti0.05Te2,1,No,Ti,0.05,Sb,,Ti (0.05) @ Sb site,ZT,1.8,dimensionless,673,K,body text,,
Small - 2025 - Iqbal - Realizing High Wide‐Temperature‐Range Thermoelectric Performance in Ga  I  and S co‐doped AgSbTe2.pdf,10.1002/smll.202506235,AgSbTe2,AgSbTe2 (pristine),AgSbTe2,0,No,,,,,,electrical conductivity,160,Scm-1,300,K,figure,Fig. 2A,Visually estimated from Fig. 2A
Small - 2025 - Iqbal - Realizing High Wide‐Temperature‐Range Thermoelectric Performance in Ga  I  and S co‐doped AgSbTe2.pdf,10.1002/smll.202506235,AgSbTe2,AgSbTe2 (pristine),AgSbTe2,0,No,,,,,,Seebeck coefficient,258.6,uV K-1,300,K,figure,Fig. 2C,Visually estimated from Fig. 2C
Small - 2025 - Iqbal - Realizing High Wide‐Temperature‐Range Thermoelectric Performance in Ga  I  and S co‐doped AgSbTe2.pdf,10.1002/smll.202506235,AgSbTe2,AgSbTe2 (pristine),AgSbTe2,0,No,,,,,,power factor,10.92,uWcm-1K-2,300,K,figure,Fig. 2E,Visually estimated from Fig. 2E
Small - 2025 - Iqbal - Realizing High Wide‐Temperature‐Range Thermoelectric Performance in Ga  I  and S co‐doped AgSbTe2.pdf,10.1002/smll.202506235,AgSbTe2,AgSb0.97Ga0.03Te1.76S0.15I0.09,AgSb0.97Ga0.03Te1.76S0.15I0.09,3,Yes,Ga,0.03,Sb,S (0.15) @ Te; I (0.09) @ Te,Ga (0.03) @ Sb site; S (0.15) @ Te site; I (0.09) @ Te site,power factor,17.9,uW cm-1 K-2,625,K,body text,"Page 1, abstract",
Small - 2025 - Iqbal - Realizing High Wide‐Temperature‐Range Thermoelectric Performance in Ga  I  and S co‐doped AgSbTe2.pdf,10.1002/smll.202506235,AgSbTe2,AgSb0.98Ga0.02Te1.84S0.10I0.06,AgSb0.98Ga0.02Te1.84S0.10I0.06,3,Yes,Ga,0.02,Sb,S (0.10) @ Te; I (0.06) @ Te,Ga (0.02) @ Sb site; S (0.10) @ Te site; I (0.06) @ Te site,thermal conductivity,0.31,W m-1K-1,,,body text,"Page 1, abstract",Refers to lattice thermal conductivity
Small - 2025 - Iqbal - Realizing High Wide‐Temperature‐Range Thermoelectric Performance in Ga  I  and S co‐doped AgSbTe2.pdf,10.1002/smll.202506235,AgSbTe2,AgSb0.98Ga0.02Te1.84S0.10I0.06,AgSb0.98Ga0.02Te1.84S0.10I0.06,3,Yes,Ga,0.02,Sb,S (0.10) @ Te; I (0.06) @ Te,Ga (0.02) @ Sb site; S (0.10) @ Te site; I (0.06) @ Te site,power factor,17.9,uWcm-1K-2,625,K,body text,"Page 4, Results and Discussions",
Small - 2025 - Iqbal - Realizing High Wide‐Temperature‐Range Thermoelectric Performance in Ga  I  and S co‐doped AgSbTe2.pdf,10.1002/smll.202506235,AgSbTe2,"AgSb1-xGaxTe2-y-3xSyIx (x=0, y=0)",AgSbTe2,0,No,,,,,,thermal conductivity,0.75,Wm-1K-1,300,K,figure,Fig. 4A,Visually estimated from Fig. 4A
Small - 2025 - Iqbal - Realizing High Wide‐Temperature‐Range Thermoelectric Performance in Ga  I  and S co‐doped AgSbTe2.pdf,10.1002/smll.202506235,AgSbTe2,"AgSb1-xGaxTe2-y-3xSyIx (x=0, y=0)",AgSbTe2,0,No,,,,,,lattice thermal conductivity,0.65,Wm-1K-1,300,K,figure,Fig. 4C,Visually estimated from Fig. 4C
Small - 2025 - Iqbal - Realizing High Wide‐Temperature‐Range Thermoelectric Performance in Ga  I  and S co‐doped AgSbTe2.pdf,10.1002/smll.202506235,AgSbTe2,"AgSb1-xGaxTe2-y-3xSyIx (x=0, y=0)",AgSbTe2,0,No,,,,,,ZT,0.7,dimensionless,300,K,figure,Fig. 6C,Visually estimated from Fig. 6C
Small - 2025 - Iqbal - Realizing High Wide‐Temperature‐Range Thermoelectric Performance in Ga  I  and S co‐doped AgSbTe2.pdf,10.1002/smll.202506235,AgSbTe2,AgSb0.98Ga0.02Te1.84S0.10I0.06,AgSb0.98Ga0.02Te1.84S0.10I0.06,3,Yes,Ga,0.02,Sb,S (0.10) @ Te; I (0.06) @ Te,Ga (0.02) @ Sb site; S (0.10) @ Te site; I (0.06) @ Te site,thermal conductivity,0.55,Wm-1K-1,300,K,figure,Fig. 4A,Visually estimated from Fig. 4A
Small - 2025 - Iqbal - Realizing High Wide‐Temperature‐Range Thermoelectric Performance in Ga  I  and S co‐doped AgSbTe2.pdf,10.1002/smll.202506235,AgSbTe2,AgSb0.98Ga0.02Te1.84S0.10I0.06,AgSb0.98Ga0.02Te1.84S0.10I0.06,3,Yes,Ga,0.02,Sb,S (0.10) @ Te; I (0.06) @ Te,Ga (0.02) @ Sb site; S (0.10) @ Te site; I (0.06) @ Te site,lattice thermal conductivity,0.45,Wm-1K-1,300,K,figure,Fig. 4C,Visually estimated from Fig. 4C
Small - 2025 - Iqbal - Realizing High Wide‐Temperature‐Range Thermoelectric Performance in Ga  I  and S co‐doped AgSbTe2.pdf,10.1002/smll.202506235,AgSbTe2,AgSb0.98Ga0.02Te1.84S0.10I0.06,AgSb0.98Ga0.02Te1.84S0.10I0.06,3,Yes,Ga,0.02,Sb,S (0.10) @ Te; I (0.06) @ Te,Ga (0.02) @ Sb site; S (0.10) @ Te site; I (0.06) @ Te site,ZT,0.73,dimensionless,300,K,text,body text,Explicitly stated in text
Small - 2025 - Iqbal - Realizing High Wide‐Temperature‐Range Thermoelectric Performance in Ga  I  and S co‐doped AgSbTe2.pdf,10.1002/smll.202506235,AgSbTe2,AgSb0.98Ga0.02Te1.84S0.10I0.06,AgSb0.98Ga0.02Te1.84S0.10I0.06,3,Yes,Ga,0.02,Sb,S (0.10) @ Te; I (0.06) @ Te,Ga (0.02) @ Sb site; S (0.10) @ Te site; I (0.06) @ Te site,ZT,1.46,dimensionless,625,K,text,body text,Explicitly stated in text
