Repository: Harpriyaminhas/AgSbTe2_data_extraction

# AgSbTe2 Thermoelectric Dataset Extraction + Viewer

Pipeline and dataset for doping/thermoelectric-property data extracted from
173 journal-article PDFs on AgSbTe2-family thermoelectrics (Seebeck
coefficient, electrical conductivity, thermal conductivity, lattice thermal
conductivity, power factor, ZT), with dopant/co-dopant/doping-site and DOI
provenance for every data point.

**What's in this repo, and what's deliberately NOT:**
- Included: the extraction pipeline code, the Streamlit viewer app, the
  extracted dataset (CSV/Excel), and per-paper raw extraction JSON.
- **Not included**: the 173 source PDFs, or rendered page images of them.

File: output/AgSbTe2_Thermoelectric_Extracted_Data_long.csv (part 15 of 24)
source_pdf,doi,base_composition,sample_id,full_formula,num_dopants,is_codoped,primary_dopant_element,primary_dopant_pct,primary_dopant_site,codopant_elements,all_dopants_detail,property,value,unit,temperature_value,temperature_unit,source_type,source_detail,notes
Small - 2025 - Iqbal - Realizing High Wide‐Temperature‐Range Thermoelectric Performance in Ga  I  and S co‐doped AgSbTe2.pdf,10.1002/smll.202506235,AgSbTe2,AgSb0.98Ga0.02Te1.84I0.06,AgSb0.98Ga0.02Te1.84I0.06,2,Yes,Ga,0.02,Sb,I (0.06) @ Te,Ga (0.02) @ Sb site; I (0.06) @ Te site,ZT,2,dimensionless,625,K,body text,,Peak ZT value
Small - 2026 - Song - Decoupling Electron‐Phonon Transport in AgSbSe2 via Stepwise Cd‐Sb Substitution and Interstitial Se.pdf,10.1002/smll.202514707,AgSbSe2,AgSb0.96Cd0.04Se2.02,AgSb0.96Cd0.04Se2.02,2,Yes,Cd,0.04,Sb,Se (0.02) @ interstitial,Cd (0.04) @ Sb site; Se (0.02) @ interstitial site,electrical conductivity,90,S cm-1,323,K,body text,,
Small - 2026 - Song - Decoupling Electron‐Phonon Transport in AgSbSe2 via Stepwise Cd‐Sb Substitution and Interstitial Se.pdf,10.1002/smll.202514707,AgSbSe2,AgSb0.96Cd0.04Se2.02,AgSb0.96Cd0.04Se2.02,2,Yes,Cd,0.04,Sb,Se (0.02) @ interstitial,Cd (0.04) @ Sb site; Se (0.02) @ interstitial site,power factor,7.84,µW cm-1 K-2,673,K,body text,,
Small - 2026 - Song - Decoupling Electron‐Phonon Transport in AgSbSe2 via Stepwise Cd‐Sb Substitution and Interstitial Se.pdf,10.1002/smll.202514707,AgSbSe2,AgSb0.96Cd0.04Se2.02,AgSb0.96Cd0.04Se2.02,2,Yes,Cd,0.04,Sb,Se (0.02) @ interstitial,Cd (0.04) @ Sb site; Se (0.02) @ interstitial site,lattice thermal conductivity,0.49,W m-1 K-1,323,K,body text,,
Small - 2026 - Song - Decoupling Electron‐Phonon Transport in AgSbSe2 via Stepwise Cd‐Sb Substitution and Interstitial Se.pdf,10.1002/smll.202514707,AgSbSe2,AgSb0.96Cd0.04Se2.02,AgSb0.96Cd0.04Se2.02,2,Yes,Cd,0.04,Sb,Se (0.02) @ interstitial,Cd (0.04) @ Sb site; Se (0.02) @ interstitial site,lattice thermal conductivity,0.35,W m-1 K-1,673,K,body text,,
Small - 2026 - Song - Decoupling Electron‐Phonon Transport in AgSbSe2 via Stepwise Cd‐Sb Substitution and Interstitial Se.pdf,10.1002/smll.202514707,AgSbSe2,AgSb0.96Cd0.04Se2.02,AgSb0.96Cd0.04Se2.02,2,Yes,Cd,0.04,Sb,Se (0.02) @ interstitial,Cd (0.04) @ Sb site; Se (0.02) @ interstitial site,ZT,1.23,dimensionless,673,K,body text,,
Small - 2026 - Song - Decoupling Electron‐Phonon Transport in AgSbSe2 via Stepwise Cd‐Sb Substitution and Interstitial Se.pdf,10.1002/smll.202514707,AgSbSe2,AgSb0.96Cd0.04Se2.02,AgSb0.96Cd0.04Se2.02,2,Yes,Cd,0.04,Sb,Se (0.02) @ interstitial,Cd (0.04) @ Sb site; Se (0.02) @ interstitial site,ZT,0.73,dimensionless,323-673,K,body text,,average zT
Small - 2026 - Song - Decoupling Electron‐Phonon Transport in AgSbSe2 via Stepwise Cd‐Sb Substitution and Interstitial Se.pdf,10.1002/smll.202514707,AgSbSe2,AgSb0.96Cd0.04Se2.02,AgSb0.96Cd0.04Se2.02,2,Yes,Cd,0.04,Sb,Se (0.02) @ interstitial,Cd (0.04) @ Sb site; Se (0.02) @ interstitial site,Seebeck coefficient,240,µV K-1,323,K,body text,,
Small - 2026 - Song - Decoupling Electron‐Phonon Transport in AgSbSe2 via Stepwise Cd‐Sb Substitution and Interstitial Se.pdf,10.1002/smll.202514707,AgSbSe2,AgSb0.96Cd0.04Se2.02,AgSb0.96Cd0.04Se2.02,2,Yes,Cd,0.04,Sb,Se (0.02) @ interstitial,Cd (0.04) @ Sb site; Se (0.02) @ interstitial site,Seebeck coefficient,320,µV K-1,673,K,body text,,
Small - 2026 - Song - Decoupling Electron‐Phonon Transport in AgSbSe2 via Stepwise Cd‐Sb Substitution and Interstitial Se.pdf,10.1002/smll.202514707,AgSbSe2,AgSbSe2,AgSbSe2,0,No,,,,,,ZT,0.3,dimensionless,673,K,figure,Figure 1c,Visually estimated from Figure 1c
Small - 2026 - Song - Decoupling Electron‐Phonon Transport in AgSbSe2 via Stepwise Cd‐Sb Substitution and Interstitial Se.pdf,10.1002/smll.202514707,AgSbSe2,AgSb0.96Cd0.04Se2,AgSb0.96Cd0.04Se2,1,No,Cd,0.04,Sb,,Cd (0.04) @ Sb site,ZT,0.9,dimensionless,673,K,figure,Figure 1c,Visually estimated from Figure 1c
Small - 2026 - Song - Decoupling Electron‐Phonon Transport in AgSbSe2 via Stepwise Cd‐Sb Substitution and Interstitial Se.pdf,10.1002/smll.202514707,AgSbSe2,AgSb0.96Cd0.04Se2.02,AgSb0.96Cd0.04Se2.02,2,Yes,Cd,0.04,Sb,Se (0.02) @ interstitial,Cd (0.04) @ Sb site; Se (0.02) @ interstitial site,ZT,1.23,dimensionless,673,K,figure,Figure 1c,Visually estimated from Figure 1c
Small - 2026 - Song - Decoupling Electron‐Phonon Transport in AgSbSe2 via Stepwise Cd‐Sb Substitution and Interstitial Se.pdf,10.1002/smll.202514707,AgSbSe2,AgSb0.96Cd0.04Se2.02,AgSb0.96Cd0.04Se2.02,2,Yes,Cd,0.04,Sb,Se (2.02) @ interstitial,Cd (0.04) @ Sb site; Se (2.02) @ interstitial site,power factor,7.84,uW cm-1 K-2,673,K,body text,,
Small - 2026 - Song - Decoupling Electron‐Phonon Transport in AgSbSe2 via Stepwise Cd‐Sb Substitution and Interstitial Se.pdf,10.1002/smll.202514707,AgSbSe2,AgSb0.96Cd0.04Se2.02,AgSb0.96Cd0.04Se2.02,2,Yes,Cd,0.04,Sb,Se (2.02) @ interstitial,Cd (0.04) @ Sb site; Se (2.02) @ interstitial site,thermal conductivity,0.49,W m-1 K-1,323,K,body text,,
Small - 2026 - Song - Decoupling Electron‐Phonon Transport in AgSbSe2 via Stepwise Cd‐Sb Substitution and Interstitial Se.pdf,10.1002/smll.202514707,AgSbSe2,AgSb0.96Cd0.04Se2.02,AgSb0.96Cd0.04Se2.02,2,Yes,Cd,0.04,Sb,Se (2.02) @ interstitial,Cd (0.04) @ Sb site; Se (2.02) @ interstitial site,ZT,1.23,dimensionless,673,K,body text,,
Small - 2026 - Song - Decoupling Electron‐Phonon Transport in AgSbSe2 via Stepwise Cd‐Sb Substitution and Interstitial Se.pdf,10.1002/smll.202514707,AgSbSe2,AgSb0.96Cd0.04Se2.02,AgSb0.96Cd0.04Se2.02,2,Yes,Cd,0.04,Sb,Se (2.02) @ interstitial,Cd (0.04) @ Sb site; Se (2.02) @ interstitial site,ZT,1.23,dimensionless,673,K,figure,Fig 6c,Visually estimated from Fig 6c
"State of the art Ag50-xSbxSe50-yTey alloys Their high zT values, microstructures and related phase equilibria.pdf",10.1016/j.actamat.2015.04.011,AgSbTe2-family,25Te(S),Ag25Sb25Se25Te25,0,No,,,,,,Seebeck coefficient,180,lV/K,300,K,Table 1,,
"State of the art Ag50-xSbxSe50-yTey alloys Their high zT values, microstructures and related phase equilibria.pdf",10.1016/j.actamat.2015.04.011,AgSbTe2-family,25Te(S),Ag25Sb25Se25Te25,0,No,,,,,,electrical conductivity,15.625,S/cm,300,K,Table 1,,Calculated from resistivity 64 mOhm cm
"State of the art Ag50-xSbxSe50-yTey alloys Their high zT values, microstructures and related phase equilibria.pdf",10.1016/j.actamat.2015.04.011,AgSbTe2-family,25Te(S),Ag25Sb25Se25Te25,0,No,,,,,,thermal conductivity,0.37,W/mK,300,K,Table 1,,
"State of the art Ag50-xSbxSe50-yTey alloys Their high zT values, microstructures and related phase equilibria.pdf",10.1016/j.actamat.2015.04.011,AgSbTe2-family,25Te(S),Ag25Sb25Se25Te25,0,No,,,,,,lattice thermal conductivity,0.36,W/mK,300,K,Table 1,,
"State of the art Ag50-xSbxSe50-yTey alloys Their high zT values, microstructures and related phase equilibria.pdf",10.1016/j.actamat.2015.04.011,AgSbTe2-family,30Te(S),Ag25Sb25Se20Te30,0,No,,,,,,Seebeck coefficient,161,lV/K,300,K,Table 1,,
"State of the art Ag50-xSbxSe50-yTey alloys Their high zT values, microstructures and related phase equilibria.pdf",10.1016/j.actamat.2015.04.011,AgSbTe2-family,30Te(S),Ag25Sb25Se20Te30,0,No,,,,,,electrical conductivity,35.714,S/cm,300,K,Table 1,,Calculated from resistivity 28 mOhm cm
"State of the art Ag50-xSbxSe50-yTey alloys Their high zT values, microstructures and related phase equilibria.pdf",10.1016/j.actamat.2015.04.011,AgSbTe2-family,30Te(S),Ag25Sb25Se20Te30,0,No,,,,,,thermal conductivity,0.41,W/mK,300,K,Table 1,,
"State of the art Ag50-xSbxSe50-yTey alloys Their high zT values, microstructures and related phase equilibria.pdf",10.1016/j.actamat.2015.04.011,AgSbTe2-family,30Te(S),Ag25Sb25Se20Te30,0,No,,,,,,lattice thermal conductivity,0.39,W/mK,300,K,Table 1,,
"State of the art Ag50-xSbxSe50-yTey alloys Their high zT values, microstructures and related phase equilibria.pdf",10.1016/j.actamat.2015.04.011,AgSbTe2-family,35Te(S),Ag25Sb25Se15Te35,0,No,,,,,,Seebeck coefficient,226,lV/K,300,K,Table 1,,
"State of the art Ag50-xSbxSe50-yTey alloys Their high zT values, microstructures and related phase equilibria.pdf",10.1016/j.actamat.2015.04.011,AgSbTe2-family,35Te(S),Ag25Sb25Se15Te35,0,No,,,,,,electrical conductivity,50,S/cm,300,K,Table 1,,Calculated from resistivity 20 mOhm cm
"State of the art Ag50-xSbxSe50-yTey alloys Their high zT values, microstructures and related phase equilibria.pdf",10.1016/j.actamat.2015.04.011,AgSbTe2-family,35Te(S),Ag25Sb25Se15Te35,0,No,,,,,,thermal conductivity,0.46,W/mK,300,K,Table 1,,
"State of the art Ag50-xSbxSe50-yTey alloys Their high zT values, microstructures and related phase equilibria.pdf",10.1016/j.actamat.2015.04.011,AgSbTe2-family,35Te(S),Ag25Sb25Se15Te35,0,No,,,,,,lattice thermal conductivity,0.44,W/mK,300,K,Table 1,,
"State of the art Ag50-xSbxSe50-yTey alloys Their high zT values, microstructures and related phase equilibria.pdf",10.1016/j.actamat.2015.04.011,AgSbTe2-family,40Te(S),Ag25Sb25Se10Te40,0,No,,,,,,Seebeck coefficient,206,lV/K,300,K,Table 1,,
"State of the art Ag50-xSbxSe50-yTey alloys Their high zT values, microstructures and related phase equilibria.pdf",10.1016/j.actamat.2015.04.011,AgSbTe2-family,40Te(S),Ag25Sb25Se10Te40,0,No,,,,,,electrical conductivity,76.923,S/cm,300,K,Table 1,,Calculated from resistivity 13 mOhm cm
"State of the art Ag50-xSbxSe50-yTey alloys Their high zT values, microstructures and related phase equilibria.pdf",10.1016/j.actamat.2015.04.011,AgSbTe2-family,40Te(S),Ag25Sb25Se10Te40,0,No,,,,,,thermal conductivity,0.53,W/mK,300,K,Table 1,,
"State of the art Ag50-xSbxSe50-yTey alloys Their high zT values, microstructures and related phase equilibria.pdf",10.1016/j.actamat.2015.04.011,AgSbTe2-family,40Te(S),Ag25Sb25Se10Te40,0,No,,,,,,lattice thermal conductivity,0.48,W/mK,300,K,Table 1,,
"State of the art Ag50-xSbxSe50-yTey alloys Their high zT values, microstructures and related phase equilibria.pdf",10.1016/j.actamat.2015.04.011,AgSbTe2-family,40Te(S),Ag25Sb25Se10Te40,0,No,,,,,,ZT,1.4,dimensionless,680,K,body text,,
"State of the art Ag50-xSbxSe50-yTey alloys Their high zT values, microstructures and related phase equilibria.pdf",10.1016/j.actamat.2015.04.011,AgSbTe2-family,45Te(S),Ag25Sb25Se5Te45,0,No,,,,,,Seebeck coefficient,216,lV/K,300,K,Table 1,,
"State of the art Ag50-xSbxSe50-yTey alloys Their high zT values, microstructures and related phase equilibria.pdf",10.1016/j.actamat.2015.04.011,AgSbTe2-family,45Te(S),Ag25Sb25Se5Te45,0,No,,,,,,electrical conductivity,90.909,S/cm,300,K,Table 1,,Calculated from resistivity 11 mOhm cm
"State of the art Ag50-xSbxSe50-yTey alloys Their high zT values, microstructures and related phase equilibria.pdf",10.1016/j.actamat.2015.04.011,AgSbTe2-family,45Te(S),Ag25Sb25Se5Te45,0,No,,,,,,thermal conductivity,0.41,W/mK,300,K,Table 1,,
"State of the art Ag50-xSbxSe50-yTey alloys Their high zT values, microstructures and related phase equilibria.pdf",10.1016/j.actamat.2015.04.011,AgSbTe2-family,45Te(S),Ag25Sb25Se5Te45,0,No,,,,,,lattice thermal conductivity,0.36,W/mK,300,K,Table 1,,
"State of the art Ag50-xSbxSe50-yTey alloys Their high zT values, microstructures and related phase equilibria.pdf",10.1016/j.actamat.2015.04.011,AgSbTe2-family,45Te(S),Ag25Sb25Se5Te45,0,No,,,,,,ZT,1.4,dimensionless,680,K,body text,,
"State of the art Ag50-xSbxSe50-yTey alloys Their high zT values, microstructures and related phase equilibria.pdf",10.1016/j.actamat.2015.04.011,AgSbTe2-family,25Te,Ag20Sb30Se25Te25,0,No,,,,,,Seebeck coefficient,5,lV/K,300,K,Table 1,,
"State of the art Ag50-xSbxSe50-yTey alloys Their high zT values, microstructures and related phase equilibria.pdf",10.1016/j.actamat.2015.04.011,AgSbTe2-family,25Te,Ag20Sb30Se25Te25,0,No,,,,,,electrical conductivity,40,S/cm,300,K,Table 1,,Calculated from resistivity 25 mOhm cm
"State of the art Ag50-xSbxSe50-yTey alloys Their high zT values, microstructures and related phase equilibria.pdf",10.1016/j.actamat.2015.04.011,AgSbTe2-family,25Te,Ag20Sb30Se25Te25,0,No,,,,,,thermal conductivity,0.68,W/mK,300,K,Table 1,,
"State of the art Ag50-xSbxSe50-yTey alloys Their high zT values, microstructures and related phase equilibria.pdf",10.1016/j.actamat.2015.04.011,AgSbTe2-family,25Te,Ag20Sb30Se25Te25,0,No,,,,,,lattice thermal conductivity,0.45,W/mK,300,K,Table 1,,
"State of the art Ag50-xSbxSe50-yTey alloys Their high zT values, microstructures and related phase equilibria.pdf",10.1016/j.actamat.2015.04.011,AgSbTe2-family,30Te,Ag20Sb30Se20Te30,0,No,,,,,,Seebeck coefficient,19,lV/K,300,K,Table 1,,
"State of the art Ag50-xSbxSe50-yTey alloys Their high zT values, microstructures and related phase equilibria.pdf",10.1016/j.actamat.2015.04.011,AgSbTe2-family,30Te,Ag20Sb30Se20Te30,0,No,,,,,,electrical conductivity,58.824,S/cm,300,K,Table 1,,Calculated from resistivity 17 mOhm cm
"State of the art Ag50-xSbxSe50-yTey alloys Their high zT values, microstructures and related phase equilibria.pdf",10.1016/j.actamat.2015.04.011,AgSbTe2-family,30Te,Ag20Sb30Se20Te30,0,No,,,,,,thermal conductivity,0.50,W/mK,300,K,Table 1,,
"State of the art Ag50-xSbxSe50-yTey alloys Their high zT values, microstructures and related phase equilibria.pdf",10.1016/j.actamat.2015.04.011,AgSbTe2-family,30Te,Ag20Sb30Se20Te30,0,No,,,,,,lattice thermal conductivity,0.45,W/mK,300,K,Table 1,,
"State of the art Ag50-xSbxSe50-yTey alloys Their high zT values, microstructures and related phase equilibria.pdf",10.1016/j.actamat.2015.04.011,AgSbTe2-family,35Te,Ag20Sb30Se15Te35,0,No,,,,,,Seebeck coefficient,41,lV/K,300,K,Table 1,,
"State of the art Ag50-xSbxSe50-yTey alloys Their high zT values, microstructures and related phase equilibria.pdf",10.1016/j.actamat.2015.04.011,AgSbTe2-family,35Te,Ag20Sb30Se15Te35,0,No,,,,,,electrical conductivity,83.333,S/cm,300,K,Table 1,,Calculated from resistivity 12 mOhm cm
"State of the art Ag50-xSbxSe50-yTey alloys Their high zT values, microstructures and related phase equilibria.pdf",10.1016/j.actamat.2015.04.011,AgSbTe2-family,35Te,Ag20Sb30Se15Te35,0,No,,,,,,thermal conductivity,0.63,W/mK,300,K,Table 1,,
"State of the art Ag50-xSbxSe50-yTey alloys Their high zT values, microstructures and related phase equilibria.pdf",10.1016/j.actamat.2015.04.011,AgSbTe2-family,35Te,Ag20Sb30Se15Te35,0,No,,,,,,lattice thermal conductivity,0.56,W/mK,300,K,Table 1,,
"State of the art Ag50-xSbxSe50-yTey alloys Their high zT values, microstructures and related phase equilibria.pdf",10.1016/j.actamat.2015.04.011,AgSbTe2-family,40Te,Ag20Sb30Se10Te40,0,No,,,,,,Seebeck coefficient,44,lV/K,300,K,Table 1,,
"State of the art Ag50-xSbxSe50-yTey alloys Their high zT values, microstructures and related phase equilibria.pdf",10.1016/j.actamat.2015.04.011,AgSbTe2-family,40Te,Ag20Sb30Se10Te40,0,No,,,,,,electrical conductivity,100,S/cm,300,K,Table 1,,Calculated from resistivity 10 mOhm cm
"State of the art Ag50-xSbxSe50-yTey alloys Their high zT values, microstructures and related phase equilibria.pdf",10.1016/j.actamat.2015.04.011,AgSbTe2-family,40Te,Ag20Sb30Se10Te40,0,No,,,,,,thermal conductivity,0.68,W/mK,300,K,Table 1,,
"State of the art Ag50-xSbxSe50-yTey alloys Their high zT values, microstructures and related phase equilibria.pdf",10.1016/j.actamat.2015.04.011,AgSbTe2-family,40Te,Ag20Sb30Se10Te40,0,No,,,,,,lattice thermal conductivity,0.61,W/mK,300,K,Table 1,,
"State of the art Ag50-xSbxSe50-yTey alloys Their high zT values, microstructures and related phase equilibria.pdf",10.1016/j.actamat.2015.04.011,AgSbTe2-family,45Te,Ag20Sb30Se5Te45,0,No,,,,,,Seebeck coefficient,70,lV/K,300,K,Table 1,,
"State of the art Ag50-xSbxSe50-yTey alloys Their high zT values, microstructures and related phase equilibria.pdf",10.1016/j.actamat.2015.04.011,AgSbTe2-family,45Te,Ag20Sb30Se5Te45,0,No,,,,,,electrical conductivity,166.667,S/cm,300,K,Table 1,,Calculated from resistivity 6 mOhm cm
"State of the art Ag50-xSbxSe50-yTey alloys Their high zT values, microstructures and related phase equilibria.pdf",10.1016/j.actamat.2015.04.011,AgSbTe2-family,45Te,Ag20Sb30Se5Te45,0,No,,,,,,thermal conductivity,0.75,W/mK,300,K,Table 1,,
"State of the art Ag50-xSbxSe50-yTey alloys Their high zT values, microstructures and related phase equilibria.pdf",10.1016/j.actamat.2015.04.011,AgSbTe2-family,45Te,Ag20Sb30Se5Te45,0,No,,,,,,lattice thermal conductivity,0.64,W/mK,300,K,Table 1,,
"State of the art Ag50-xSbxSe50-yTey alloys Their high zT values, microstructures and related phase equilibria.pdf",10.1016/j.actamat.2015.04.011,AgSbTe2-family,25Te(S),Ag25Sb25Se25Te25,0,No,,,,,,ZT,0.1,dimensionless,300,K,figure,Fig. 1,Visually estimated from Fig. 1
"State of the art Ag50-xSbxSe50-yTey alloys Their high zT values, microstructures and related phase equilibria.pdf",10.1016/j.actamat.2015.04.011,AgSbTe2-family,25Te(S),Ag25Sb25Se25Te25,0,No,,,,,,ZT,0.6,dimensionless,500,K,figure,Fig. 1,Visually estimated from Fig. 1
"State of the art Ag50-xSbxSe50-yTey alloys Their high zT values, microstructures and related phase equilibria.pdf",10.1016/j.actamat.2015.04.011,AgSbTe2-family,25Te(S),Ag25Sb25Se25Te25,0,No,,,,,,ZT,0.8,dimensionless,600,K,figure,Fig. 1,Visually estimated from Fig. 1
"State of the art Ag50-xSbxSe50-yTey alloys Their high zT values, microstructures and related phase equilibria.pdf",10.1016/j.actamat.2015.04.011,AgSbTe2-family,30Te(S),Ag25Sb25Se20Te30,0,No,,,,,,ZT,0.2,dimensionless,300,K,figure,Fig. 1,Visually estimated from Fig. 1
"State of the art Ag50-xSbxSe50-yTey alloys Their high zT values, microstructures and related phase equilibria.pdf",10.1016/j.actamat.2015.04.011,AgSbTe2-family,30Te(S),Ag25Sb25Se20Te30,0,No,,,,,,ZT,0.8,dimensionless,500,K,figure,Fig. 1,Visually estimated from Fig. 1
"State of the art Ag50-xSbxSe50-yTey alloys Their high zT values, microstructures and related phase equilibria.pdf",10.1016/j.actamat.2015.04.011,AgSbTe2-family,30Te(S),Ag25Sb25Se20Te30,0,No,,,,,,ZT,1.2,dimensionless,600,K,figure,Fig. 1,Visually estimated from Fig. 1
"State of the art Ag50-xSbxSe50-yTey alloys Their high zT values, microstructures and related phase equilibria.pdf",10.1016/j.actamat.2015.04.011,AgSbTe2-family,35Te(S),Ag25Sb25Se15Te35,0,No,,,,,,ZT,0.2,dimensionless,300,K,figure,Fig. 1,Visually estimated from Fig. 1
"State of the art Ag50-xSbxSe50-yTey alloys Their high zT values, microstructures and related phase equilibria.pdf",10.1016/j.actamat.2015.04.011,AgSbTe2-family,35Te(S),Ag25Sb25Se15Te35,0,No,,,,,,ZT,0.7,dimensionless,500,K,figure,Fig. 1,Visually estimated from Fig. 1
"State of the art Ag50-xSbxSe50-yTey alloys Their high zT values, microstructures and related phase equilibria.pdf",10.1016/j.actamat.2015.04.011,AgSbTe2-family,35Te(S),Ag25Sb25Se15Te35,0,No,,,,,,ZT,0.9,dimensionless,600,K,figure,Fig. 1,Visually estimated from Fig. 1
"State of the art Ag50-xSbxSe50-yTey alloys Their high zT values, microstructures and related phase equilibria.pdf",10.1016/j.actamat.2015.04.011,AgSbTe2-family,40Te(S),Ag25Sb25Se10Te40,0,No,,,,,,ZT,0.3,dimensionless,300,K,figure,Fig. 1,Visually estimated from Fig. 1
"State of the art Ag50-xSbxSe50-yTey alloys Their high zT values, microstructures and related phase equilibria.pdf",10.1016/j.actamat.2015.04.011,AgSbTe2-family,40Te(S),Ag25Sb25Se10Te40,0,No,,,,,,ZT,0.9,dimensionless,500,K,figure,Fig. 1,Visually estimated from Fig. 1
"State of the art Ag50-xSbxSe50-yTey alloys Their high zT values, microstructures and related phase equilibria.pdf",10.1016/j.actamat.2015.04.011,AgSbTe2-family,40Te(S),Ag25Sb25Se10Te40,0,No,,,,,,ZT,1.4,dimensionless,680,K,figure,Fig. 1,Visually estimated from Fig. 1
"State of the art Ag50-xSbxSe50-yTey alloys Their high zT values, microstructures and related phase equilibria.pdf",10.1016/j.actamat.2015.04.011,AgSbTe2-family,45Te(S),Ag25Sb25Se5Te45,0,No,,,,,,ZT,0.3,dimensionless,300,K,figure,Fig. 1,Visually estimated from Fig. 1
"State of the art Ag50-xSbxSe50-yTey alloys Their high zT values, microstructures and related phase equilibria.pdf",10.1016/j.actamat.2015.04.011,AgSbTe2-family,45Te(S),Ag25Sb25Se5Te45,0,No,,,,,,ZT,0.9,dimensionless,500,K,figure,Fig. 1,Visually estimated from Fig. 1
"State of the art Ag50-xSbxSe50-yTey alloys Their high zT values, microstructures and related phase equilibria.pdf",10.1016/j.actamat.2015.04.011,AgSbTe2-family,45Te(S),Ag25Sb25Se5Te45,0,No,,,,,,ZT,1.4,dimensionless,680,K,figure,Fig. 1,Visually estimated from Fig. 1
"State of the art Ag50-xSbxSe50-yTey alloys Their high zT values, microstructures and related phase equilibria.pdf",10.1016/j.actamat.2015.04.011,AgSbTe2-family,25Te(S),Ag0.25SbTe2,1,No,Ag,0.25,Ag,,Ag (0.25) @ Ag site,electrical conductivity,65,mOhm cm,300,K,figure,Fig. 4a,Visually estimated from Fig. 4a
"State of the art Ag50-xSbxSe50-yTey alloys Their high zT values, microstructures and related phase equilibria.pdf",10.1016/j.actamat.2015.04.011,AgSbTe2-family,25Te(S),Ag0.25SbTe2,1,No,Ag,0.25,Ag,,Ag (0.25) @ Ag site,Seebeck coefficient,180,uV/K,300,K,figure,Fig. 4b,Visually estimated from Fig. 4b
"State of the art Ag50-xSbxSe50-yTey alloys Their high zT values, microstructures and related phase equilibria.pdf",10.1016/j.actamat.2015.04.011,AgSbTe2-family,25Te(S),Ag0.25SbTe2,1,No,Ag,0.25,Ag,,Ag (0.25) @ Ag site,lattice thermal conductivity,0.55,W/mK,300,K,figure,Fig. 4f,Visually estimated from Fig. 4f
"State of the art Ag50-xSbxSe50-yTey alloys Their high zT values, microstructures and related phase equilibria.pdf",10.1016/j.actamat.2015.04.011,AgSbTe2-family,30Te(S),Ag0.30SbTe2,1,No,Ag,0.30,Ag,,Ag (0.30) @ Ag site,electrical conductivity,22,mOhm cm,300,K,figure,Fig. 4a,Visually estimated from Fig. 4a
"State of the art Ag50-xSbxSe50-yTey alloys Their high zT values, microstructures and related phase equilibria.pdf",10.1016/j.actamat.2015.04.011,AgSbTe2-family,30Te(S),Ag0.30SbTe2,1,No,Ag,0.30,Ag,,Ag (0.30) @ Ag site,Seebeck coefficient,200,uV/K,300,K,figure,Fig. 4b,Visually estimated from Fig. 4b
"State of the art Ag50-xSbxSe50-yTey alloys Their high zT values, microstructures and related phase equilibria.pdf",10.1016/j.actamat.2015.04.011,AgSbTe2-family,30Te(S),Ag0.30SbTe2,1,No,Ag,0.30,Ag,,Ag (0.30) @ Ag site,lattice thermal conductivity,0.50,W/mK,300,K,figure,Fig. 4f,Visually estimated from Fig. 4f
"State of the art Ag50-xSbxSe50-yTey alloys Their high zT values, microstructures and related phase equilibria.pdf",10.1016/j.actamat.2015.04.011,AgSbTe2-family,35Te(S),Ag0.35SbTe2,1,No,Ag,0.35,Ag,,Ag (0.35) @ Ag site,electrical conductivity,18,mOhm cm,300,K,figure,Fig. 4a,Visually estimated from Fig. 4a
"State of the art Ag50-xSbxSe50-yTey alloys Their high zT values, microstructures and related phase equilibria.pdf",10.1016/j.actamat.2015.04.011,AgSbTe2-family,35Te(S),Ag0.35SbTe2,1,No,Ag,0.35,Ag,,Ag (0.35) @ Ag site,Seebeck coefficient,220,uV/K,300,K,figure,Fig. 4b,Visually estimated from Fig. 4b
"State of the art Ag50-xSbxSe50-yTey alloys Their high zT values, microstructures and related phase equilibria.pdf",10.1016/j.actamat.2015.04.011,AgSbTe2-family,35Te(S),Ag0.35SbTe2,1,No,Ag,0.35,Ag,,Ag (0.35) @ Ag site,lattice thermal conductivity,0.45,W/mK,300,K,figure,Fig. 4f,Visually estimated from Fig. 4f
"State of the art Ag50-xSbxSe50-yTey alloys Their high zT values, microstructures and related phase equilibria.pdf",10.1016/j.actamat.2015.04.011,AgSbTe2-family,40Te(S),Ag0.40SbTe2,1,No,Ag,0.40,Ag,,Ag (0.40) @ Ag site,electrical conductivity,12,mOhm cm,300,K,figure,Fig. 4a,Visually estimated from Fig. 4a
"State of the art Ag50-xSbxSe50-yTey alloys Their high zT values, microstructures and related phase equilibria.pdf",10.1016/j.actamat.2015.04.011,AgSbTe2-family,40Te(S),Ag0.40SbTe2,1,No,Ag,0.40,Ag,,Ag (0.40) @ Ag site,Seebeck coefficient,240,uV/K,300,K,figure,Fig. 4b,Visually estimated from Fig. 4b
"State of the art Ag50-xSbxSe50-yTey alloys Their high zT values, microstructures and related phase equilibria.pdf",10.1016/j.actamat.2015.04.011,AgSbTe2-family,40Te(S),Ag0.40SbTe2,1,No,Ag,0.40,Ag,,Ag (0.40) @ Ag site,lattice thermal conductivity,0.40,W/mK,300,K,figure,Fig. 4f,Visually estimated from Fig. 4f
"State of the art Ag50-xSbxSe50-yTey alloys Their high zT values, microstructures and related phase equilibria.pdf",10.1016/j.actamat.2015.04.011,AgSbTe2-family,45Te(S),Ag0.45SbTe2,1,No,Ag,0.45,Ag,,Ag (0.45) @ Ag site,electrical conductivity,10,mOhm cm,300,K,figure,Fig. 4a,Visually estimated from Fig. 4a
"State of the art Ag50-xSbxSe50-yTey alloys Their high zT values, microstructures and related phase equilibria.pdf",10.1016/j.actamat.2015.04.011,AgSbTe2-family,45Te(S),Ag0.45SbTe2,1,No,Ag,0.45,Ag,,Ag (0.45) @ Ag site,Seebeck coefficient,250,uV/K,300,K,figure,Fig. 4b,Visually estimated from Fig. 4b
"State of the art Ag50-xSbxSe50-yTey alloys Their high zT values, microstructures and related phase equilibria.pdf",10.1016/j.actamat.2015.04.011,AgSbTe2-family,45Te(S),Ag0.45SbTe2,1,No,Ag,0.45,Ag,,Ag (0.45) @ Ag site,lattice thermal conductivity,0.35,W/mK,300,K,figure,Fig. 4f,Visually estimated from Fig. 4f
Strong anharmonicity induced low lattice thermal conductivity and high thermoelectric performance in system.pdf,10.1063/5.0095121,(Cu1-yInTe2)0.95(AgSbTe2)0.05,(CuInTe2)0.95(AgSbTe2)0.05,(CuInTe2)0.95(AgSbTe2)0.05,2,Yes,Ag,0.05,multiple sites,Sb (0.05) @ multiple sites,Ag (0.05) @ multiple sites site; Sb (0.05) @ multiple sites site,lattice thermal conductivity,0.62,W m-1 K-1,823,K,body text,,
Strong anharmonicity induced low lattice thermal conductivity and high thermoelectric performance in system.pdf,10.1063/5.0095121,(Cu1-yInTe2)0.95(AgSbTe2)0.05,(CuInTe2)0.95(AgSbTe2)0.05,(CuInTe2)0.95(AgSbTe2)0.05,2,Yes,Ag,0.05,multiple sites,Sb (0.05) @ multiple sites,Ag (0.05) @ multiple sites site; Sb (0.05) @ multiple sites site,ZT,1.3,dimensionless,823,K,body text,,
Strong anharmonicity induced low lattice thermal conductivity and high thermoelectric performance in system.pdf,10.1063/5.0095121,(Cu1-yInTe2)0.95(AgSbTe2)0.05,(Cu0.95InTe2)0.95(AgSbTe2)0.05,(Cu0.95InTe2)0.95(AgSbTe2)0.05,1,No,Cu vacancy,y=0.05,Ag,,Cu vacancy (y=0.05) @ Ag site,electrical conductivity,1.0 * 10^4,S m-1,300,K,body text,,
Strong anharmonicity induced low lattice thermal conductivity and high thermoelectric performance in system.pdf,10.1063/5.0095121,(Cu1-yInTe2)0.95(AgSbTe2)0.05,(Cu0.95InTe2)0.95(AgSbTe2)0.05,(Cu0.95InTe2)0.95(AgSbTe2)0.05,1,No,Cu vacancy,y=0.05,Ag,,Cu vacancy (y=0.05) @ Ag site,power factor,1.24,mW m-1 K-2,723,K,body text,,
Strong anharmonicity induced low lattice thermal conductivity and high thermoelectric performance in system.pdf,10.1063/5.0095121,(Cu1-yInTe2)0.95(AgSbTe2)0.05,(Cu0.95InTe2)0.95(AgSbTe2)0.05,(Cu0.95InTe2)0.95(AgSbTe2)0.05,1,No,Cu vacancy,y=0.05,Ag,,Cu vacancy (y=0.05) @ Ag site,lattice thermal conductivity,0.47,W m-1 K-1,823,K,body text,,
Strong anharmonicity induced low lattice thermal conductivity and high thermoelectric performance in system.pdf,10.1063/5.0095121,(Cu1-yInTe2)0.95(AgSbTe2)0.05,(Cu0.95InTe2)0.95(AgSbTe2)0.05,(Cu0.95InTe2)0.95(AgSbTe2)0.05,1,No,Cu vacancy,y=0.05,Ag,,Cu vacancy (y=0.05) @ Ag site,ZT,1.3,dimensionless,823,K,body text,,
Strong anharmonicity induced low lattice thermal conductivity and high thermoelectric performance in system.pdf,10.1063/5.0095121,(Cu1-yInTe2)0.95(AgSbTe2)0.05,(CuInTe2)0.99(AgSbTe2)0.01,(CuInTe2)0.99(AgSbTe2)0.01,2,Yes,Ag,0.01,unclear,Sb (0.01) @ unclear,Ag (0.01) @ unclear site; Sb (0.01) @ unclear site,electrical conductivity,approx 2.5,10^3 S m^-1,300,K,figure,,Visually estimated from Fig. 1(a)
Strong anharmonicity induced low lattice thermal conductivity and high thermoelectric performance in system.pdf,10.1063/5.0095121,(Cu1-yInTe2)0.95(AgSbTe2)0.05,(CuInTe2)0.99(AgSbTe2)0.01,(CuInTe2)0.99(AgSbTe2)0.01,2,Yes,Ag,0.01,unclear,Sb (0.01) @ unclear,Ag (0.01) @ unclear site; Sb (0.01) @ unclear site,Seebeck coefficient,approx 380,uV K^-1,300,K,figure,,Visually estimated from Fig. 1(b)
Strong anharmonicity induced low lattice thermal conductivity and high thermoelectric performance in system.pdf,10.1063/5.0095121,(Cu1-yInTe2)0.95(AgSbTe2)0.05,(CuInTe2)0.99(AgSbTe2)0.01,(CuInTe2)0.99(AgSbTe2)0.01,2,Yes,Ag,0.01,unclear,Sb (0.01) @ unclear,Ag (0.01) @ unclear site; Sb (0.01) @ unclear site,power factor,approx 0.15,mW m^-1 K^-2,300,K,figure,,Visually estimated from Fig. 1(c)
Strong anharmonicity induced low lattice thermal conductivity and high thermoelectric performance in system.pdf,10.1063/5.0095121,(Cu1-yInTe2)0.95(AgSbTe2)0.05,(CuInTe2)0.99(AgSbTe2)0.01,(CuInTe2)0.99(AgSbTe2)0.01,2,Yes,Ag,0.01,unclear,Sb (0.01) @ unclear,Ag (0.01) @ unclear site; Sb (0.01) @ unclear site,total thermal conductivity,approx 4.5,W m^-1 K^-1,300,K,figure,,Visually estimated from Fig. 2(a)
Strong anharmonicity induced low lattice thermal conductivity and high thermoelectric performance in system.pdf,10.1063/5.0095121,(Cu1-yInTe2)0.95(AgSbTe2)0.05,(CuInTe2)0.99(AgSbTe2)0.01,(CuInTe2)0.99(AgSbTe2)0.01,2,Yes,Ag,0.01,unclear,Sb (0.01) @ unclear,Ag (0.01) @ unclear site; Sb (0.01) @ unclear site,lattice thermal conductivity,approx 4.5,W m^-1 K^-1,300,K,figure,,Visually estimated from Fig. 2(b)
Strong anharmonicity induced low lattice thermal conductivity and high thermoelectric performance in system.pdf,10.1063/5.0095121,(Cu1-yInTe2)0.95(AgSbTe2)0.05,(CuInTe2)0.99(AgSbTe2)0.01,(CuInTe2)0.99(AgSbTe2)0.01,2,Yes,Ag,0.01,unclear,Sb (0.01) @ unclear,Ag (0.01) @ unclear site; Sb (0.01) @ unclear site,ZT,approx 0.1,dimensionless,300,K,figure,,Visually estimated from Fig. 2(d)
Strong anharmonicity induced low lattice thermal conductivity and high thermoelectric performance in system.pdf,10.1063/5.0095121,(Cu1-yInTe2)0.95(AgSbTe2)0.05,(CuInTe2)0.97(AgSbTe2)0.03,(CuInTe2)0.97(AgSbTe2)0.03,2,Yes,Ag,0.03,unclear,Sb (0.03) @ unclear,Ag (0.03) @ unclear site; Sb (0.03) @ unclear site,electrical conductivity,approx 3.5,10^3 S m^-1,300,K,figure,,Visually estimated from Fig. 1(a)
Strong anharmonicity induced low lattice thermal conductivity and high thermoelectric performance in system.pdf,10.1063/5.0095121,(Cu1-yInTe2)0.95(AgSbTe2)0.05,(CuInTe2)0.97(AgSbTe2)0.03,(CuInTe2)0.97(AgSbTe2)0.03,2,Yes,Ag,0.03,unclear,Sb (0.03) @ unclear,Ag (0.03) @ unclear site; Sb (0.03) @ unclear site,Seebeck coefficient,approx 320,uV K^-1,300,K,figure,,Visually estimated from Fig. 1(b)
Strong anharmonicity induced low lattice thermal conductivity and high thermoelectric performance in system.pdf,10.1063/5.0095121,(Cu1-yInTe2)0.95(AgSbTe2)0.05,(CuInTe2)0.97(AgSbTe2)0.03,(CuInTe2)0.97(AgSbTe2)0.03,2,Yes,Ag,0.03,unclear,Sb (0.03) @ unclear,Ag (0.03) @ unclear site; Sb (0.03) @ unclear site,power factor,approx 0.2,mW m^-1 K^-2,300,K,figure,,Visually estimated from Fig. 1(c)
Strong anharmonicity induced low lattice thermal conductivity and high thermoelectric performance in system.pdf,10.1063/5.0095121,(Cu1-yInTe2)0.95(AgSbTe2)0.05,(CuInTe2)0.97(AgSbTe2)0.03,(CuInTe2)0.97(AgSbTe2)0.03,2,Yes,Ag,0.03,unclear,Sb (0.03) @ unclear,Ag (0.03) @ unclear site; Sb (0.03) @ unclear site,total thermal conductivity,approx 4.0,W m^-1 K^-1,300,K,figure,,Visually estimated from Fig. 2(a)
Strong anharmonicity induced low lattice thermal conductivity and high thermoelectric performance in system.pdf,10.1063/5.0095121,(Cu1-yInTe2)0.95(AgSbTe2)0.05,(CuInTe2)0.97(AgSbTe2)0.03,(CuInTe2)0.97(AgSbTe2)0.03,2,Yes,Ag,0.03,unclear,Sb (0.03) @ unclear,Ag (0.03) @ unclear site; Sb (0.03) @ unclear site,lattice thermal conductivity,approx 4.0,W m^-1 K^-1,300,K,figure,,Visually estimated from Fig. 2(b)
Strong anharmonicity induced low lattice thermal conductivity and high thermoelectric performance in system.pdf,10.1063/5.0095121,(Cu1-yInTe2)0.95(AgSbTe2)0.05,(CuInTe2)0.97(AgSbTe2)0.03,(CuInTe2)0.97(AgSbTe2)0.03,2,Yes,Ag,0.03,unclear,Sb (0.03) @ unclear,Ag (0.03) @ unclear site; Sb (0.03) @ unclear site,ZT,approx 0.1,dimensionless,300,K,figure,,Visually estimated from Fig. 2(d)
Strong anharmonicity induced low lattice thermal conductivity and high thermoelectric performance in system.pdf,10.1063/5.0095121,(Cu1-yInTe2)0.95(AgSbTe2)0.05,(CuInTe2)0.95(AgSbTe2)0.05,(CuInTe2)0.95(AgSbTe2)0.05,2,Yes,Ag,0.05,unclear,Sb (0.05) @ unclear,Ag (0.05) @ unclear site; Sb (0.05) @ unclear site,electrical conductivity,approx 4.5,10^3 S m^-1,300,K,figure,,Visually estimated from Fig. 1(a)
Strong anharmonicity induced low lattice thermal conductivity and high thermoelectric performance in system.pdf,10.1063/5.0095121,(Cu1-yInTe2)0.95(AgSbTe2)0.05,(CuInTe2)0.95(AgSbTe2)0.05,(CuInTe2)0.95(AgSbTe2)0.05,2,Yes,Ag,0.05,unclear,Sb (0.05) @ unclear,Ag (0.05) @ unclear site; Sb (0.05) @ unclear site,Seebeck coefficient,approx 280,uV K^-1,300,K,figure,,Visually estimated from Fig. 1(b)
Strong anharmonicity induced low lattice thermal conductivity and high thermoelectric performance in system.pdf,10.1063/5.0095121,(Cu1-yInTe2)0.95(AgSbTe2)0.05,(CuInTe2)0.95(AgSbTe2)0.05,(CuInTe2)0.95(AgSbTe2)0.05,2,Yes,Ag,0.05,unclear,Sb (0.05) @ unclear,Ag (0.05) @ unclear site; Sb (0.05) @ unclear site,power factor,approx 0.25,mW m^-1 K^-2,300,K,figure,,Visually estimated from Fig. 1(c)
Strong anharmonicity induced low lattice thermal conductivity and high thermoelectric performance in system.pdf,10.1063/5.0095121,(Cu1-yInTe2)0.95(AgSbTe2)0.05,(CuInTe2)0.95(AgSbTe2)0.05,(CuInTe2)0.95(AgSbTe2)0.05,2,Yes,Ag,0.05,unclear,Sb (0.05) @ unclear,Ag (0.05) @ unclear site; Sb (0.05) @ unclear site,total thermal conductivity,approx 3.5,W m^-1 K^-1,300,K,figure,,Visually estimated from Fig. 2(a)
Strong anharmonicity induced low lattice thermal conductivity and high thermoelectric performance in system.pdf,10.1063/5.0095121,(Cu1-yInTe2)0.95(AgSbTe2)0.05,(CuInTe2)0.95(AgSbTe2)0.05,(CuInTe2)0.95(AgSbTe2)0.05,2,Yes,Ag,0.05,unclear,Sb (0.05) @ unclear,Ag (0.05) @ unclear site; Sb (0.05) @ unclear site,lattice thermal conductivity,approx 3.5,W m^-1 K^-1,300,K,figure,,Visually estimated from Fig. 2(b)
Strong anharmonicity induced low lattice thermal conductivity and high thermoelectric performance in system.pdf,10.1063/5.0095121,(Cu1-yInTe2)0.95(AgSbTe2)0.05,(CuInTe2)0.95(AgSbTe2)0.05,(CuInTe2)0.95(AgSbTe2)0.05,2,Yes,Ag,0.05,unclear,Sb (0.05) @ unclear,Ag (0.05) @ unclear site; Sb (0.05) @ unclear site,ZT,approx 0.1,dimensionless,300,K,figure,,Visually estimated from Fig. 2(d)
Strong anharmonicity induced low lattice thermal conductivity and high thermoelectric performance in system.pdf,10.1063/5.0095121,(Cu1-yInTe2)0.95(AgSbTe2)0.05,(CuInTe2)0.93(AgSbTe2)0.07,(CuInTe2)0.93(AgSbTe2)0.07,2,Yes,Ag,0.07,unclear,Sb (0.07) @ unclear,Ag (0.07) @ unclear site; Sb (0.07) @ unclear site,electrical conductivity,approx 5.5,10^3 S m^-1,300,K,figure,,Visually estimated from Fig. 1(a)
Strong anharmonicity induced low lattice thermal conductivity and high thermoelectric performance in system.pdf,10.1063/5.0095121,(Cu1-yInTe2)0.95(AgSbTe2)0.05,(CuInTe2)0.93(AgSbTe2)0.07,(CuInTe2)0.93(AgSbTe2)0.07,2,Yes,Ag,0.07,unclear,Sb (0.07) @ unclear,Ag (0.07) @ unclear site; Sb (0.07) @ unclear site,Seebeck coefficient,approx 240,uV K^-1,300,K,figure,,Visually estimated from Fig. 1(b)
Strong anharmonicity induced low lattice thermal conductivity and high thermoelectric performance in system.pdf,10.1063/5.0095121,(Cu1-yInTe2)0.95(AgSbTe2)0.05,(CuInTe2)0.93(AgSbTe2)0.07,(CuInTe2)0.93(AgSbTe2)0.07,2,Yes,Ag,0.07,unclear,Sb (0.07) @ unclear,Ag (0.07) @ unclear site; Sb (0.07) @ unclear site,power factor,approx 0.25,mW m^-1 K^-2,300,K,figure,,Visually estimated from Fig. 1(c)
Strong anharmonicity induced low lattice thermal conductivity and high thermoelectric performance in system.pdf,10.1063/5.0095121,(Cu1-yInTe2)0.95(AgSbTe2)0.05,(CuInTe2)0.93(AgSbTe2)0.07,(CuInTe2)0.93(AgSbTe2)0.07,2,Yes,Ag,0.07,unclear,Sb (0.07) @ unclear,Ag (0.07) @ unclear site; Sb (0.07) @ unclear site,total thermal conductivity,approx 3.2,W m^-1 K^-1,300,K,figure,,Visually estimated from Fig. 2(a)
Strong anharmonicity induced low lattice thermal conductivity and high thermoelectric performance in system.pdf,10.1063/5.0095121,(Cu1-yInTe2)0.95(AgSbTe2)0.05,(CuInTe2)0.93(AgSbTe2)0.07,(CuInTe2)0.93(AgSbTe2)0.07,2,Yes,Ag,0.07,unclear,Sb (0.07) @ unclear,Ag (0.07) @ unclear site; Sb (0.07) @ unclear site,lattice thermal conductivity,approx 3.2,W m^-1 K^-1,300,K,figure,,Visually estimated from Fig. 2(b)
Strong anharmonicity induced low lattice thermal conductivity and high thermoelectric performance in system.pdf,10.1063/5.0095121,(Cu1-yInTe2)0.95(AgSbTe2)0.05,(CuInTe2)0.93(AgSbTe2)0.07,(CuInTe2)0.93(AgSbTe2)0.07,2,Yes,Ag,0.07,unclear,Sb (0.07) @ unclear,Ag (0.07) @ unclear site; Sb (0.07) @ unclear site,ZT,approx 0.1,dimensionless,300,K,figure,,Visually estimated from Fig. 2(d)
Strong anharmonicity induced low lattice thermal conductivity and high thermoelectric performance in system.pdf,10.1063/5.0095121,(Cu1-yInTe2)0.95(AgSbTe2)0.05,y=0,"(Cu1-yInTe2)0.95(AgSbTe2)0.05, y=0",1,No,AgSbTe2,0.05,unclear,,AgSbTe2 (0.05) @ unclear site,electrical conductivity,1.32,10^3 S m^-1,,,table,Table II,Room temperature value
Strong anharmonicity induced low lattice thermal conductivity and high thermoelectric performance in system.pdf,10.1063/5.0095121,(Cu1-yInTe2)0.95(AgSbTe2)0.05,y=0,"(Cu1-yInTe2)0.95(AgSbTe2)0.05, y=0",1,No,AgSbTe2,0.05,unclear,,AgSbTe2 (0.05) @ unclear site,Seebeck coefficient,218,uV K^-1,,,table,Table II,Room temperature value
Strong anharmonicity induced low lattice thermal conductivity and high thermoelectric performance in system.pdf,10.1063/5.0095121,(Cu1-yInTe2)0.95(AgSbTe2)0.05,y=0.01,"(Cu1-yInTe2)0.95(AgSbTe2)0.05, y=0.01",1,No,AgSbTe2,0.05,unclear,,AgSbTe2 (0.05) @ unclear site,electrical conductivity,0.93,10^3 S m^-1,,,table,Table II,Room temperature value
Strong anharmonicity induced low lattice thermal conductivity and high thermoelectric performance in system.pdf,10.1063/5.0095121,(Cu1-yInTe2)0.95(AgSbTe2)0.05,y=0.01,"(Cu1-yInTe2)0.95(AgSbTe2)0.05, y=0.01",1,No,AgSbTe2,0.05,unclear,,AgSbTe2 (0.05) @ unclear site,Seebeck coefficient,262,uV K^-1,,,table,Table II,Room temperature value
Strong anharmonicity induced low lattice thermal conductivity and high thermoelectric performance in system.pdf,10.1063/5.0095121,(Cu1-yInTe2)0.95(AgSbTe2)0.05,y=0.02,"(Cu1-yInTe2)0.95(AgSbTe2)0.05, y=0.02",1,No,AgSbTe2,0.05,unclear,,AgSbTe2 (0.05) @ unclear site,electrical conductivity,0.52,10^3 S m^-1,,,table,Table II,Room temperature value
Strong anharmonicity induced low lattice thermal conductivity and high thermoelectric performance in system.pdf,10.1063/5.0095121,(Cu1-yInTe2)0.95(AgSbTe2)0.05,y=0.02,"(Cu1-yInTe2)0.95(AgSbTe2)0.05, y=0.02",1,No,AgSbTe2,0.05,unclear,,AgSbTe2 (0.05) @ unclear site,Seebeck coefficient,317,uV K^-1,,,table,Table II,Room temperature value
Strong anharmonicity induced low lattice thermal conductivity and high thermoelectric performance in system.pdf,10.1063/5.0095121,(Cu1-yInTe2)0.95(AgSbTe2)0.05,y=0.03,"(Cu1-yInTe2)0.95(AgSbTe2)0.05, y=0.03",1,No,AgSbTe2,0.05,unclear,,AgSbTe2 (0.05) @ unclear site,electrical conductivity,0.53,10^3 S m^-1,,,table,Table II,Room temperature value
Strong anharmonicity induced low lattice thermal conductivity and high thermoelectric performance in system.pdf,10.1063/5.0095121,(Cu1-yInTe2)0.95(AgSbTe2)0.05,y=0.03,"(Cu1-yInTe2)0.95(AgSbTe2)0.05, y=0.03",1,No,AgSbTe2,0.05,unclear,,AgSbTe2 (0.05) @ unclear site,Seebeck coefficient,297,uV K^-1,,,table,Table II,Room temperature value
Strong anharmonicity induced low lattice thermal conductivity and high thermoelectric performance in system.pdf,10.1063/5.0095121,(Cu1-yInTe2)0.95(AgSbTe2)0.05,y=0.04,"(Cu1-yInTe2)0.95(AgSbTe2)0.05, y=0.04",1,No,AgSbTe2,0.05,unclear,,AgSbTe2 (0.05) @ unclear site,electrical conductivity,4.41,10^3 S m^-1,,,table,Table II,Room temperature value
Strong anharmonicity induced low lattice thermal conductivity and high thermoelectric performance in system.pdf,10.1063/5.0095121,(Cu1-yInTe2)0.95(AgSbTe2)0.05,y=0.04,"(Cu1-yInTe2)0.95(AgSbTe2)0.05, y=0.04",1,No,AgSbTe2,0.05,unclear,,AgSbTe2 (0.05) @ unclear site,Seebeck coefficient,279,uV K^-1,,,table,Table II,Room temperature value
Strong anharmonicity induced low lattice thermal conductivity and high thermoelectric performance in system.pdf,10.1063/5.0095121,(Cu1-yInTe2)0.95(AgSbTe2)0.05,y=0.05,"(Cu1-yInTe2)0.95(AgSbTe2)0.05, y=0.05",1,No,AgSbTe2,0.05,unclear,,AgSbTe2 (0.05) @ unclear site,electrical conductivity,10.29,10^3 S m^-1,,,table,Table II,Room temperature value
