Repository: Harpriyaminhas/AgSbTe2_data_extraction

# AgSbTe2 Thermoelectric Dataset Extraction + Viewer

Pipeline and dataset for doping/thermoelectric-property data extracted from
173 journal-article PDFs on AgSbTe2-family thermoelectrics (Seebeck
coefficient, electrical conductivity, thermal conductivity, lattice thermal
conductivity, power factor, ZT), with dopant/co-dopant/doping-site and DOI
provenance for every data point.

**What's in this repo, and what's deliberately NOT:**
- Included: the extraction pipeline code, the Streamlit viewer app, the
  extracted dataset (CSV/Excel), and per-paper raw extraction JSON.
- **Not included**: the 173 source PDFs, or rendered page images of them.

File: output/AgSbTe2_Thermoelectric_Extracted_Data_long.csv (part 16 of 24)
source_pdf,doi,base_composition,sample_id,full_formula,num_dopants,is_codoped,primary_dopant_element,primary_dopant_pct,primary_dopant_site,codopant_elements,all_dopants_detail,property,value,unit,temperature_value,temperature_unit,source_type,source_detail,notes
Strong anharmonicity induced low lattice thermal conductivity and high thermoelectric performance in system.pdf,10.1063/5.0095121,(Cu1-yInTe2)0.95(AgSbTe2)0.05,y=0.05,"(Cu1-yInTe2)0.95(AgSbTe2)0.05, y=0.05",1,No,AgSbTe2,0.05,unclear,,AgSbTe2 (0.05) @ unclear site,Seebeck coefficient,236,uV K^-1,,,table,Table II,Room temperature value
Strong anharmonicity induced low lattice thermal conductivity and high thermoelectric performance in system.pdf,10.1063/5.0095121,(Cu1-yInTe2)0.95(AgSbTe2)0.05,y=0.06,"(Cu1-yInTe2)0.95(AgSbTe2)0.05, y=0.06",1,No,AgSbTe2,0.05,unclear,,AgSbTe2 (0.05) @ unclear site,electrical conductivity,8.43,10^3 S m^-1,,,table,Table II,Room temperature value
Strong anharmonicity induced low lattice thermal conductivity and high thermoelectric performance in system.pdf,10.1063/5.0095121,(Cu1-yInTe2)0.95(AgSbTe2)0.05,y=0.06,"(Cu1-yInTe2)0.95(AgSbTe2)0.05, y=0.06",1,No,AgSbTe2,0.05,unclear,,AgSbTe2 (0.05) @ unclear site,Seebeck coefficient,241,uV K^-1,,,table,Table II,Room temperature value
Structural Characterization and Thermoelectric Properties of Br-Doped AgSnm[Sb0.8Bi0.2]Te2+m Systems.pdf,10.3390/ma16155213,AgSnm[Sb0.8Bi0.2]Te2+m,AgSn4[Sb0.8Bi0.2]Te6,AgSn4[Sb0.8Bi0.2]Te6,0,No,,,,,,Seebeck coefficient,+40,µV·K−1,300,K,Table 2,,
Structural Characterization and Thermoelectric Properties of Br-Doped AgSnm[Sb0.8Bi0.2]Te2+m Systems.pdf,10.3390/ma16155213,AgSnm[Sb0.8Bi0.2]Te2+m,AgSn4[Sb0.8Bi0.2]Te6,AgSn4[Sb0.8Bi0.2]Te6,0,No,,,,,,electrical conductivity,1429,S cm−1,300,K,Table 2,,
Structural Characterization and Thermoelectric Properties of Br-Doped AgSnm[Sb0.8Bi0.2]Te2+m Systems.pdf,10.3390/ma16155213,AgSnm[Sb0.8Bi0.2]Te2+m,AgSn4[Sb0.8Bi0.2]Te5.97Br0.03,AgSn4[Sb0.8Bi0.2]Te5.97Br0.03,1,No,Br,0.03,Te,,Br (0.03) @ Te site,Seebeck coefficient,+57,µV·K−1,300,K,Table 2,,
Structural Characterization and Thermoelectric Properties of Br-Doped AgSnm[Sb0.8Bi0.2]Te2+m Systems.pdf,10.3390/ma16155213,AgSnm[Sb0.8Bi0.2]Te2+m,AgSn4[Sb0.8Bi0.2]Te5.97Br0.03,AgSn4[Sb0.8Bi0.2]Te5.97Br0.03,1,No,Br,0.03,Te,,Br (0.03) @ Te site,electrical conductivity,1443,S cm−1,300,K,Table 2,,
Structural Characterization and Thermoelectric Properties of Br-Doped AgSnm[Sb0.8Bi0.2]Te2+m Systems.pdf,10.3390/ma16155213,AgSnm[Sb0.8Bi0.2]Te2+m,AgSn4[Sb0.8Bi0.2]Te5.97Br0.03,AgSn4[Sb0.8Bi0.2]Te5.97Br0.03,1,No,Br,0.03,Te,,Br (0.03) @ Te site,ZT,~0.07,dimensionless,300,K,body text,,
Structural Characterization and Thermoelectric Properties of Br-Doped AgSnm[Sb0.8Bi0.2]Te2+m Systems.pdf,10.3390/ma16155213,AgSnm[Sb0.8Bi0.2]Te2+m,AgSn2[Sb0.8Bi0.2]Te3.97Br0.03,AgSn2[Sb0.8Bi0.2]Te3.97Br0.03,1,No,Br,0.03,Te,,Br (0.03) @ Te site,Seebeck coefficient,+74,µV·K−1,300,K,Table 2,,
Structural Characterization and Thermoelectric Properties of Br-Doped AgSnm[Sb0.8Bi0.2]Te2+m Systems.pdf,10.3390/ma16155213,AgSnm[Sb0.8Bi0.2]Te2+m,AgSn2[Sb0.8Bi0.2]Te3.97Br0.03,AgSn2[Sb0.8Bi0.2]Te3.97Br0.03,1,No,Br,0.03,Te,,Br (0.03) @ Te site,electrical conductivity,685,S cm−1,300,K,Table 2,,
Structural Characterization and Thermoelectric Properties of Br-Doped AgSnm[Sb0.8Bi0.2]Te2+m Systems.pdf,10.3390/ma16155213,AgSnm[Sb0.8Bi0.2]Te2+m,AgSn2[Sb0.8Bi0.2]Te4,AgSn2[Sb0.8Bi0.2]Te4,2,Yes,Sn,m=2,unclear,Bi (0.2) @ Sb,Sn (m=2) @ unclear site; Bi (0.2) @ Sb site,Seebeck coefficient,57,uV K-1,300,K,table,Table 2,
Structural Characterization and Thermoelectric Properties of Br-Doped AgSnm[Sb0.8Bi0.2]Te2+m Systems.pdf,10.3390/ma16155213,AgSnm[Sb0.8Bi0.2]Te2+m,AgSn4[Sb0.8Bi0.2]Te6,AgSn4[Sb0.8Bi0.2]Te6,2,Yes,Sn,m=4,unclear,Bi (0.2) @ Sb,Sn (m=4) @ unclear site; Bi (0.2) @ Sb site,Seebeck coefficient,40,uV K-1,300,K,table,Table 2,
Structural Characterization and Thermoelectric Properties of Br-Doped AgSnm[Sb0.8Bi0.2]Te2+m Systems.pdf,10.3390/ma16155213,AgSnm[Sb0.8Bi0.2]Te2+m,AgSn4[Sb0.8Bi0.2]Te6,AgSn4[Sb0.8Bi0.2]Te6,2,Yes,Sn,m=4,unclear,Bi (0.2) @ Sb,Sn (m=4) @ unclear site; Bi (0.2) @ Sb site,electrical conductivity,1429,S cm-1,300,K,table,Table 2,
Structural Characterization and Thermoelectric Properties of Br-Doped AgSnm[Sb0.8Bi0.2]Te2+m Systems.pdf,10.3390/ma16155213,AgSnm[Sb0.8Bi0.2]Te2+m,AgSn4[Sb0.8Bi0.2]Te5.97Br0.03,AgSn4[Sb0.8Bi0.2]Te5.97Br0.03,3,Yes,Sn,m=4,unclear,Bi (0.2) @ Sb; Br (0.03) @ Te,Sn (m=4) @ unclear site; Bi (0.2) @ Sb site; Br (0.03) @ Te site,Seebeck coefficient,57,uV K-1,300,K,table,Table 2,
Structural Characterization and Thermoelectric Properties of Br-Doped AgSnm[Sb0.8Bi0.2]Te2+m Systems.pdf,10.3390/ma16155213,AgSnm[Sb0.8Bi0.2]Te2+m,AgSn4[Sb0.8Bi0.2]Te5.97Br0.03,AgSn4[Sb0.8Bi0.2]Te5.97Br0.03,3,Yes,Sn,m=4,unclear,Bi (0.2) @ Sb; Br (0.03) @ Te,Sn (m=4) @ unclear site; Bi (0.2) @ Sb site; Br (0.03) @ Te site,electrical conductivity,1443,S cm-1,300,K,table,Table 2,
Structural Characterization and Thermoelectric Properties of Br-Doped AgSnm[Sb0.8Bi0.2]Te2+m Systems.pdf,10.3390/ma16155213,AgSnm[Sb0.8Bi0.2]Te2+m,AgSn2[Sb0.8Bi0.2]Te3.97Br0.03,AgSn2[Sb0.8Bi0.2]Te3.97Br0.03,3,Yes,Sn,m=2,unclear,Bi (0.2) @ Sb; Br (0.03) @ Te,Sn (m=2) @ unclear site; Bi (0.2) @ Sb site; Br (0.03) @ Te site,Seebeck coefficient,74,uV K-1,300,K,table,Table 2,
Structural Characterization and Thermoelectric Properties of Br-Doped AgSnm[Sb0.8Bi0.2]Te2+m Systems.pdf,10.3390/ma16155213,AgSnm[Sb0.8Bi0.2]Te2+m,AgSn2[Sb0.8Bi0.2]Te3.97Br0.03,AgSn2[Sb0.8Bi0.2]Te3.97Br0.03,3,Yes,Sn,m=2,unclear,Bi (0.2) @ Sb; Br (0.03) @ Te,Sn (m=2) @ unclear site; Bi (0.2) @ Sb site; Br (0.03) @ Te site,electrical conductivity,685,S cm-1,300,K,table,Table 2,
"Structural, characterization and electrical properties of AgPbmSbTem+2 compounds synthesized through a solid-state microwave technique.pdf",10.1016/j.ijhydene.2015.12.205,AgSbTe2,AgSbTe2,AgSbTe2,0,No,,,,,,electrical conductivity,482.96,S/cm,300,K,Table 4,,
"Structural, characterization and electrical properties of AgPbmSbTem+2 compounds synthesized through a solid-state microwave technique.pdf",10.1016/j.ijhydene.2015.12.205,AgSbTe2,AgSbTe2,AgSbTe2,0,No,,,,,,Seebeck coefficient,-49.6,mV/K,300,K,Table 4,,
"Structural, characterization and electrical properties of AgPbmSbTem+2 compounds synthesized through a solid-state microwave technique.pdf",10.1016/j.ijhydene.2015.12.205,AgSbTe2,AgPb2SbTe4,AgPb2SbTe4,1,No,Pb,m=2,Ag,,Pb (m=2) @ Ag site,electrical conductivity,81.36,S/cm,300,K,Table 4,,
"Structural, characterization and electrical properties of AgPbmSbTem+2 compounds synthesized through a solid-state microwave technique.pdf",10.1016/j.ijhydene.2015.12.205,AgSbTe2,AgPb2SbTe4,AgPb2SbTe4,1,No,Pb,m=2,Ag,,Pb (m=2) @ Ag site,Seebeck coefficient,-83.2,mV/K,300,K,Table 4,,
"Structural, characterization and electrical properties of AgPbmSbTem+2 compounds synthesized through a solid-state microwave technique.pdf",10.1016/j.ijhydene.2015.12.205,AgSbTe2,AgPb4SbTe6,AgPb4SbTe6,1,No,Pb,m=4,Ag,,Pb (m=4) @ Ag site,electrical conductivity,145.58,S/cm,300,K,Table 4,,
"Structural, characterization and electrical properties of AgPbmSbTem+2 compounds synthesized through a solid-state microwave technique.pdf",10.1016/j.ijhydene.2015.12.205,AgSbTe2,AgPb4SbTe6,AgPb4SbTe6,1,No,Pb,m=4,Ag,,Pb (m=4) @ Ag site,Seebeck coefficient,-6.8,mV/K,300,K,Table 4,,
"Structural, characterization and electrical properties of AgPbmSbTem+2 compounds synthesized through a solid-state microwave technique.pdf",10.1016/j.ijhydene.2015.12.205,AgSbTe2,AgPb6SbTe8,AgPb6SbTe8,1,No,Pb,m=6,Ag,,Pb (m=6) @ Ag site,electrical conductivity,66.17,S/cm,300,K,Table 4,,
"Structural, characterization and electrical properties of AgPbmSbTem+2 compounds synthesized through a solid-state microwave technique.pdf",10.1016/j.ijhydene.2015.12.205,AgSbTe2,AgPb6SbTe8,AgPb6SbTe8,1,No,Pb,m=6,Ag,,Pb (m=6) @ Ag site,Seebeck coefficient,-104,mV/K,300,K,Table 4,,
"Structural, characterization and electrical properties of AgPbmSbTem+2 compounds synthesized through a solid-state microwave technique.pdf",10.1016/j.ijhydene.2015.12.205,AgSbTe2,AgPb8SbTe10,AgPb8SbTe10,1,No,Pb,m=8,Ag,,Pb (m=8) @ Ag site,electrical conductivity,205.94,S/cm,300,K,Table 4,,
"Structural, characterization and electrical properties of AgPbmSbTem+2 compounds synthesized through a solid-state microwave technique.pdf",10.1016/j.ijhydene.2015.12.205,AgSbTe2,AgPb8SbTe10,AgPb8SbTe10,1,No,Pb,m=8,Ag,,Pb (m=8) @ Ag site,Seebeck coefficient,-295.2,mV/K,300,K,Table 4,,
"Structural, characterization and electrical properties of AgPbmSbTem+2 compounds synthesized through a solid-state microwave technique.pdf",10.1016/j.ijhydene.2015.12.205,AgSbTe2,AgPb8SbTe10,AgPb8SbTe10,1,No,Pb,m=8,Ag,,Pb (m=8) @ Ag site,Seebeck coefficient,-419.69,mV/K,338,K,body text,,
"Structural, characterization and electrical properties of AgPbmSbTem+2 compounds synthesized through a solid-state microwave technique.pdf",10.1016/j.ijhydene.2015.12.205,AgSbTe2,AgPb8SbTe10,AgPb8SbTe10,1,No,Pb,m=8,Ag,,Pb (m=8) @ Ag site,power factor,1.87,mW K-2 m-1,310,K,body text,,
"Structural, characterization and electrical properties of AgPbmSbTem+2 compounds synthesized through a solid-state microwave technique.pdf",10.1016/j.ijhydene.2015.12.205,AgSbTe2,AgPb10SbTe12,AgPb10SbTe12,1,No,Pb,m=10,Ag,,Pb (m=10) @ Ag site,electrical conductivity,156.06,S/cm,300,K,Table 4,,
"Structural, characterization and electrical properties of AgPbmSbTem+2 compounds synthesized through a solid-state microwave technique.pdf",10.1016/j.ijhydene.2015.12.205,AgSbTe2,AgPb10SbTe12,AgPb10SbTe12,1,No,Pb,m=10,Ag,,Pb (m=10) @ Ag site,Seebeck coefficient,-146.8,mV/K,300,K,Table 4,,
"Structural, characterization and electrical properties of AgPbmSbTem+2 compounds synthesized through a solid-state microwave technique.pdf",10.1016/j.ijhydene.2015.12.205,AgSbTe2,AgPb0SbTe2,AgSbTe2,1,No,Pb,m=0,unclear,,Pb (m=0) @ unclear site,,,,,,,,
"Structural, characterization and electrical properties of AgPbmSbTem+2 compounds synthesized through a solid-state microwave technique.pdf",10.1016/j.ijhydene.2015.12.205,AgSbTe2,AgPb2SbTe4,AgPb2SbTe4,1,No,Pb,m=2,unclear,,Pb (m=2) @ unclear site,,,,,,,,
"Structural, characterization and electrical properties of AgPbmSbTem+2 compounds synthesized through a solid-state microwave technique.pdf",10.1016/j.ijhydene.2015.12.205,AgSbTe2,AgPb4SbTe6,AgPb4SbTe6,1,No,Pb,m=4,unclear,,Pb (m=4) @ unclear site,,,,,,,,
"Structural, characterization and electrical properties of AgPbmSbTem+2 compounds synthesized through a solid-state microwave technique.pdf",10.1016/j.ijhydene.2015.12.205,AgSbTe2,AgPb6SbTe8,AgPb6SbTe8,1,No,Pb,m=6,unclear,,Pb (m=6) @ unclear site,,,,,,,,
"Structural, characterization and electrical properties of AgPbmSbTem+2 compounds synthesized through a solid-state microwave technique.pdf",10.1016/j.ijhydene.2015.12.205,AgSbTe2,AgPb8SbTe10,AgPb8SbTe10,1,No,Pb,m=8,unclear,,Pb (m=8) @ unclear site,,,,,,,,
"Structural, characterization and electrical properties of AgPbmSbTem+2 compounds synthesized through a solid-state microwave technique.pdf",10.1016/j.ijhydene.2015.12.205,AgSbTe2,AgPb10SbTe12,AgPb10SbTe12,1,No,Pb,m=10,unclear,,Pb (m=10) @ unclear site,,,,,,,,
"Structural, characterization and electrical properties of AgPbmSbTem+2 compounds synthesized through a solid-state microwave technique.pdf",10.1016/j.ijhydene.2015.12.205,AgSbTe2,AgSbTe2 (m=0),AgSbTe2,1,No,none,0,unclear,,none (0) @ unclear site,electrical conductivity,482.96,S/cm,,,table,Table 4,
"Structural, characterization and electrical properties of AgPbmSbTem+2 compounds synthesized through a solid-state microwave technique.pdf",10.1016/j.ijhydene.2015.12.205,AgSbTe2,AgSbTe2 (m=0),AgSbTe2,1,No,none,0,unclear,,none (0) @ unclear site,Seebeck coefficient,-49.6,µV/K,,,table,Table 4,
"Structural, characterization and electrical properties of AgPbmSbTem+2 compounds synthesized through a solid-state microwave technique.pdf",10.1016/j.ijhydene.2015.12.205,AgSbTe2,AgPb2SbTe4 (m=2),AgPb2SbTe4,1,No,Pb,m=2,Ag,,Pb (m=2) @ Ag site,electrical conductivity,81.36,S/cm,,,table,Table 4,
"Structural, characterization and electrical properties of AgPbmSbTem+2 compounds synthesized through a solid-state microwave technique.pdf",10.1016/j.ijhydene.2015.12.205,AgSbTe2,AgPb2SbTe4 (m=2),AgPb2SbTe4,1,No,Pb,m=2,Ag,,Pb (m=2) @ Ag site,Seebeck coefficient,-83.2,µV/K,,,table,Table 4,
"Structural, characterization and electrical properties of AgPbmSbTem+2 compounds synthesized through a solid-state microwave technique.pdf",10.1016/j.ijhydene.2015.12.205,AgSbTe2,AgPb4SbTe6 (m=4),AgPb4SbTe6,1,No,Pb,m=4,Ag,,Pb (m=4) @ Ag site,electrical conductivity,145.58,S/cm,,,table,Table 4,
"Structural, characterization and electrical properties of AgPbmSbTem+2 compounds synthesized through a solid-state microwave technique.pdf",10.1016/j.ijhydene.2015.12.205,AgSbTe2,AgPb4SbTe6 (m=4),AgPb4SbTe6,1,No,Pb,m=4,Ag,,Pb (m=4) @ Ag site,Seebeck coefficient,-6.8,µV/K,,,table,Table 4,
"Structural, characterization and electrical properties of AgPbmSbTem+2 compounds synthesized through a solid-state microwave technique.pdf",10.1016/j.ijhydene.2015.12.205,AgSbTe2,AgPb6SbTe8 (m=6),AgPb6SbTe8,1,No,Pb,m=6,Ag,,Pb (m=6) @ Ag site,electrical conductivity,66.17,S/cm,,,table,Table 4,
"Structural, characterization and electrical properties of AgPbmSbTem+2 compounds synthesized through a solid-state microwave technique.pdf",10.1016/j.ijhydene.2015.12.205,AgSbTe2,AgPb6SbTe8 (m=6),AgPb6SbTe8,1,No,Pb,m=6,Ag,,Pb (m=6) @ Ag site,Seebeck coefficient,-104,µV/K,,,table,Table 4,
"Structural, characterization and electrical properties of AgPbmSbTem+2 compounds synthesized through a solid-state microwave technique.pdf",10.1016/j.ijhydene.2015.12.205,AgSbTe2,AgPb8SbTe10 (m=8),AgPb8SbTe10,1,No,Pb,m=8,Ag,,Pb (m=8) @ Ag site,electrical conductivity,205.94,S/cm,,,table,Table 4,
"Structural, characterization and electrical properties of AgPbmSbTem+2 compounds synthesized through a solid-state microwave technique.pdf",10.1016/j.ijhydene.2015.12.205,AgSbTe2,AgPb8SbTe10 (m=8),AgPb8SbTe10,1,No,Pb,m=8,Ag,,Pb (m=8) @ Ag site,Seebeck coefficient,-295.2,µV/K,,,table,Table 4,
"Structural, characterization and electrical properties of AgPbmSbTem+2 compounds synthesized through a solid-state microwave technique.pdf",10.1016/j.ijhydene.2015.12.205,AgSbTe2,AgPb10SbTe12 (m=10),AgPb10SbTe12,1,No,Pb,m=10,Ag,,Pb (m=10) @ Ag site,electrical conductivity,156.06,S/cm,,,table,Table 4,
"Structural, characterization and electrical properties of AgPbmSbTem+2 compounds synthesized through a solid-state microwave technique.pdf",10.1016/j.ijhydene.2015.12.205,AgSbTe2,AgPb10SbTe12 (m=10),AgPb10SbTe12,1,No,Pb,m=10,Ag,,Pb (m=10) @ Ag site,Seebeck coefficient,-146.8,µV/K,,,table,Table 4,
Synergistic Effect of Mg–Se Co-Doping and Post-Annealing on the Thermoelectric Performance of Polycrystalline AgSbTe2.pdf,10.1021/acsaem.6c01258,AgSbTe2,AgSbTe1.85Se0.15,AgSbTe1.85Se0.15,1,No,Se,15 at%,Te,,Se (15 at%) @ Te site,electrical conductivity,3.4,10^4 S m^-1,300,K,body text,,
Synergistic Effect of Mg–Se Co-Doping and Post-Annealing on the Thermoelectric Performance of Polycrystalline AgSbTe2.pdf,10.1021/acsaem.6c01258,AgSbTe2,AgSbTe1.85Se0.15,AgSbTe1.85Se0.15,1,No,Se,15 at%,Te,,Se (15 at%) @ Te site,thermal conductivity,0.36,W m^-1 K^-1,507,K,body text,,
Synergistic Effect of Mg–Se Co-Doping and Post-Annealing on the Thermoelectric Performance of Polycrystalline AgSbTe2.pdf,10.1021/acsaem.6c01258,AgSbTe2,AgSbTe1.85Se0.15,AgSbTe1.85Se0.15,1,No,Se,15 at%,Te,,Se (15 at%) @ Te site,ZT,1.66,dimensionless,507,K,body text,,
Synergistic Effect of Mg–Se Co-Doping and Post-Annealing on the Thermoelectric Performance of Polycrystalline AgSbTe2.pdf,10.1021/acsaem.6c01258,AgSbTe2,AgSb0.95Mg0.05Te1.85Se0.15,AgSb0.95Mg0.05Te1.85Se0.15,2,Yes,Mg,5 at%,Sb,Se (15 at%) @ Te,Mg (5 at%) @ Sb site; Se (15 at%) @ Te site,electrical conductivity,2.93,10^4 S m^-1,300,K,body text,,
Synergistic Effect of Mg–Se Co-Doping and Post-Annealing on the Thermoelectric Performance of Polycrystalline AgSbTe2.pdf,10.1021/acsaem.6c01258,AgSbTe2,AgSb0.95Mg0.05Te1.85Se0.15,AgSb0.95Mg0.05Te1.85Se0.15,2,Yes,Mg,5 at%,Sb,Se (15 at%) @ Te,Mg (5 at%) @ Sb site; Se (15 at%) @ Te site,Seebeck coefficient,190.7,μV K^-1,300,K,body text,,
Synergistic Effect of Mg–Se Co-Doping and Post-Annealing on the Thermoelectric Performance of Polycrystalline AgSbTe2.pdf,10.1021/acsaem.6c01258,AgSbTe2,AgSb0.95Mg0.05Te1.85Se0.15,AgSb0.95Mg0.05Te1.85Se0.15,2,Yes,Mg,5 at%,Sb,Se (15 at%) @ Te,Mg (5 at%) @ Sb site; Se (15 at%) @ Te site,power factor,14.2,μW cm^-1 K^-2,508,K,body text,,
Synergistic Effect of Mg–Se Co-Doping and Post-Annealing on the Thermoelectric Performance of Polycrystalline AgSbTe2.pdf,10.1021/acsaem.6c01258,AgSbTe2,AgSb0.95Mg0.05Te1.85Se0.15,AgSb0.95Mg0.05Te1.85Se0.15,2,Yes,Mg,5 at%,Sb,Se (15 at%) @ Te,Mg (5 at%) @ Sb site; Se (15 at%) @ Te site,ZT,1.82,dimensionless,560,K,body text,,
Synergistic Effect of Mg–Se Co-Doping and Post-Annealing on the Thermoelectric Performance of Polycrystalline AgSbTe2.pdf,10.1021/acsaem.6c01258,AgSbTe2,AgSb0.95Mg0.05Te1.85Se0.15,AgSb0.95Mg0.05Te1.85Se0.15,2,Yes,Mg,5 at%,Sb,Se (15 at%) @ Te,Mg (5 at%) @ Sb site; Se (15 at%) @ Te site,power factor,19.2,μW cm^-1 K^-2,610,K,body text,,
Synergistic Effect of Mg–Se Co-Doping and Post-Annealing on the Thermoelectric Performance of Polycrystalline AgSbTe2.pdf,10.1021/acsaem.6c01258,AgSbTe2,AgSb0.95Mg0.05Te1.85Se0.15,AgSb0.95Mg0.05Te1.85Se0.15,2,Yes,Mg,5 at%,Sb,Se (15 at%) @ Te,Mg (5 at%) @ Sb site; Se (15 at%) @ Te site,ZT,2.15,dimensionless,560,K,body text,,
Synergistic Effect of Mg–Se Co-Doping and Post-Annealing on the Thermoelectric Performance of Polycrystalline AgSbTe2.pdf,10.1021/acsaem.6c01258,AgSbTe2,AgSbTe2,AgSbTe2,0,No,,,,,,electrical conductivity,0.8,10^4 S m^-1,300,K,figure,Figure 2a,Visually estimated from Figure 2a
Synergistic Effect of Mg–Se Co-Doping and Post-Annealing on the Thermoelectric Performance of Polycrystalline AgSbTe2.pdf,10.1021/acsaem.6c01258,AgSbTe2,AgSbTe2,AgSbTe2,0,No,,,,,,Seebeck coefficient,150,uV K^-1,300,K,figure,Figure 2b,Visually estimated from Figure 2b
Synergistic Effect of Mg–Se Co-Doping and Post-Annealing on the Thermoelectric Performance of Polycrystalline AgSbTe2.pdf,10.1021/acsaem.6c01258,AgSbTe2,AgSbTe2,AgSbTe2,0,No,,,,,,power factor,2,uW cm^-1 K^-2,300,K,figure,Figure 2c,Visually estimated from Figure 2c
Synergistic Effect of Mg–Se Co-Doping and Post-Annealing on the Thermoelectric Performance of Polycrystalline AgSbTe2.pdf,10.1021/acsaem.6c01258,AgSbTe2,AgSbTe2,AgSbTe2,0,No,,,,,,thermal conductivity,0.6,W m^-1 K^-1,300,K,figure,Figure 3a,Visually estimated from Figure 3a
Synergistic Effect of Mg–Se Co-Doping and Post-Annealing on the Thermoelectric Performance of Polycrystalline AgSbTe2.pdf,10.1021/acsaem.6c01258,AgSbTe2,AgSbTe2,AgSbTe2,0,No,,,,,,lattice thermal conductivity,0.4,W m^-1 K^-1,300,K,figure,Figure 3b,Visually estimated from Figure 3b
Synergistic Effect of Mg–Se Co-Doping and Post-Annealing on the Thermoelectric Performance of Polycrystalline AgSbTe2.pdf,10.1021/acsaem.6c01258,AgSbTe2,AgSbTe2,AgSbTe2,0,No,,,,,,ZT,0.2,dimensionless,300,K,figure,Figure 3c,Visually estimated from Figure 3c
Synergistic Effect of Mg–Se Co-Doping and Post-Annealing on the Thermoelectric Performance of Polycrystalline AgSbTe2.pdf,10.1021/acsaem.6c01258,AgSbTe2,AgSbTe1.85Se0.15,AgSbTe1.85Se0.15,1,No,Se,0.15,Te,,Se (0.15) @ Te site,electrical conductivity,2.2,10^4 S m^-1,300,K,figure,Figure 2a,Visually estimated from Figure 2a
Synergistic Effect of Mg–Se Co-Doping and Post-Annealing on the Thermoelectric Performance of Polycrystalline AgSbTe2.pdf,10.1021/acsaem.6c01258,AgSbTe2,AgSbTe1.85Se0.15,AgSbTe1.85Se0.15,1,No,Se,0.15,Te,,Se (0.15) @ Te site,Seebeck coefficient,200,uV K^-1,300,K,figure,Figure 2b,Visually estimated from Figure 2b
Synergistic Effect of Mg–Se Co-Doping and Post-Annealing on the Thermoelectric Performance of Polycrystalline AgSbTe2.pdf,10.1021/acsaem.6c01258,AgSbTe2,AgSbTe1.85Se0.15,AgSbTe1.85Se0.15,1,No,Se,0.15,Te,,Se (0.15) @ Te site,power factor,9,uW cm^-1 K^-2,300,K,figure,Figure 2c,Visually estimated from Figure 2c
Synergistic Effect of Mg–Se Co-Doping and Post-Annealing on the Thermoelectric Performance of Polycrystalline AgSbTe2.pdf,10.1021/acsaem.6c01258,AgSbTe2,AgSbTe1.85Se0.15,AgSbTe1.85Se0.15,1,No,Se,0.15,Te,,Se (0.15) @ Te site,thermal conductivity,0.5,W m^-1 K^-1,300,K,figure,Figure 3a,Visually estimated from Figure 3a
Synergistic Effect of Mg–Se Co-Doping and Post-Annealing on the Thermoelectric Performance of Polycrystalline AgSbTe2.pdf,10.1021/acsaem.6c01258,AgSbTe2,AgSbTe1.85Se0.15,AgSbTe1.85Se0.15,1,No,Se,0.15,Te,,Se (0.15) @ Te site,lattice thermal conductivity,0.35,W m^-1 K^-1,300,K,figure,Figure 3b,Visually estimated from Figure 3b
Synergistic Effect of Mg–Se Co-Doping and Post-Annealing on the Thermoelectric Performance of Polycrystalline AgSbTe2.pdf,10.1021/acsaem.6c01258,AgSbTe2,AgSbTe1.85Se0.15,AgSbTe1.85Se0.15,1,No,Se,0.15,Te,,Se (0.15) @ Te site,ZT,0.4,dimensionless,300,K,figure,Figure 3c,Visually estimated from Figure 3c
Synergistic Effect of Mg–Se Co-Doping and Post-Annealing on the Thermoelectric Performance of Polycrystalline AgSbTe2.pdf,10.1021/acsaem.6c01258,AgSbTe2,Ag0.96Mg0.04SbTe1.85Se0.15,Ag0.96Mg0.04SbTe1.85Se0.15,2,Yes,Mg,0.04,Ag,Se (0.15) @ Te,Mg (0.04) @ Ag site; Se (0.15) @ Te site,electrical conductivity,2.0,10^4 S m^-1,300,K,figure,Figure 2a,Visually estimated from Figure 2a
Synergistic Effect of Mg–Se Co-Doping and Post-Annealing on the Thermoelectric Performance of Polycrystalline AgSbTe2.pdf,10.1021/acsaem.6c01258,AgSbTe2,Ag0.96Mg0.04SbTe1.85Se0.15,Ag0.96Mg0.04SbTe1.85Se0.15,2,Yes,Mg,0.04,Ag,Se (0.15) @ Te,Mg (0.04) @ Ag site; Se (0.15) @ Te site,Seebeck coefficient,220,uV K^-1,300,K,figure,Figure 2b,Visually estimated from Figure 2b
Synergistic Effect of Mg–Se Co-Doping and Post-Annealing on the Thermoelectric Performance of Polycrystalline AgSbTe2.pdf,10.1021/acsaem.6c01258,AgSbTe2,Ag0.96Mg0.04SbTe1.85Se0.15,Ag0.96Mg0.04SbTe1.85Se0.15,2,Yes,Mg,0.04,Ag,Se (0.15) @ Te,Mg (0.04) @ Ag site; Se (0.15) @ Te site,power factor,10,uW cm^-1 K^-2,300,K,figure,Figure 2c,Visually estimated from Figure 2c
Synergistic Effect of Mg–Se Co-Doping and Post-Annealing on the Thermoelectric Performance of Polycrystalline AgSbTe2.pdf,10.1021/acsaem.6c01258,AgSbTe2,Ag0.96Mg0.04SbTe1.85Se0.15,Ag0.96Mg0.04SbTe1.85Se0.15,2,Yes,Mg,0.04,Ag,Se (0.15) @ Te,Mg (0.04) @ Ag site; Se (0.15) @ Te site,thermal conductivity,0.45,W m^-1 K^-1,300,K,figure,Figure 3a,Visually estimated from Figure 3a
Synergistic Effect of Mg–Se Co-Doping and Post-Annealing on the Thermoelectric Performance of Polycrystalline AgSbTe2.pdf,10.1021/acsaem.6c01258,AgSbTe2,Ag0.96Mg0.04SbTe1.85Se0.15,Ag0.96Mg0.04SbTe1.85Se0.15,2,Yes,Mg,0.04,Ag,Se (0.15) @ Te,Mg (0.04) @ Ag site; Se (0.15) @ Te site,lattice thermal conductivity,0.3,W m^-1 K^-1,300,K,figure,Figure 3b,Visually estimated from Figure 3b
Synergistic Effect of Mg–Se Co-Doping and Post-Annealing on the Thermoelectric Performance of Polycrystalline AgSbTe2.pdf,10.1021/acsaem.6c01258,AgSbTe2,Ag0.96Mg0.04SbTe1.85Se0.15,Ag0.96Mg0.04SbTe1.85Se0.15,2,Yes,Mg,0.04,Ag,Se (0.15) @ Te,Mg (0.04) @ Ag site; Se (0.15) @ Te site,ZT,0.5,dimensionless,300,K,figure,Figure 3c,Visually estimated from Figure 3c
Synergistic Effect of Mg–Se Co-Doping and Post-Annealing on the Thermoelectric Performance of Polycrystalline AgSbTe2.pdf,10.1021/acsaem.6c01258,AgSbTe2,Ag0.95Mg0.05SbTe1.85Se0.15,Ag0.95Mg0.05SbTe1.85Se0.15,2,Yes,Mg,0.05,Ag,Se (0.15) @ Te,Mg (0.05) @ Ag site; Se (0.15) @ Te site,electrical conductivity,2.8,10^4 S m^-1,300,K,figure,Figure 2a,Visually estimated from Figure 2a
Synergistic Effect of Mg–Se Co-Doping and Post-Annealing on the Thermoelectric Performance of Polycrystalline AgSbTe2.pdf,10.1021/acsaem.6c01258,AgSbTe2,Ag0.95Mg0.05SbTe1.85Se0.15,Ag0.95Mg0.05SbTe1.85Se0.15,2,Yes,Mg,0.05,Ag,Se (0.15) @ Te,Mg (0.05) @ Ag site; Se (0.15) @ Te site,Seebeck coefficient,190,uV K^-1,300,K,figure,Figure 2b,Visually estimated from Figure 2b
Synergistic Effect of Mg–Se Co-Doping and Post-Annealing on the Thermoelectric Performance of Polycrystalline AgSbTe2.pdf,10.1021/acsaem.6c01258,AgSbTe2,Ag0.95Mg0.05SbTe1.85Se0.15,Ag0.95Mg0.05SbTe1.85Se0.15,2,Yes,Mg,0.05,Ag,Se (0.15) @ Te,Mg (0.05) @ Ag site; Se (0.15) @ Te site,power factor,11,uW cm^-1 K^-2,300,K,figure,Figure 2c,Visually estimated from Figure 2c
Synergistic Effect of Mg–Se Co-Doping and Post-Annealing on the Thermoelectric Performance of Polycrystalline AgSbTe2.pdf,10.1021/acsaem.6c01258,AgSbTe2,Ag0.95Mg0.05SbTe1.85Se0.15,Ag0.95Mg0.05SbTe1.85Se0.15,2,Yes,Mg,0.05,Ag,Se (0.15) @ Te,Mg (0.05) @ Ag site; Se (0.15) @ Te site,thermal conductivity,0.5,W m^-1 K^-1,300,K,figure,Figure 3a,Visually estimated from Figure 3a
Synergistic Effect of Mg–Se Co-Doping and Post-Annealing on the Thermoelectric Performance of Polycrystalline AgSbTe2.pdf,10.1021/acsaem.6c01258,AgSbTe2,Ag0.95Mg0.05SbTe1.85Se0.15,Ag0.95Mg0.05SbTe1.85Se0.15,2,Yes,Mg,0.05,Ag,Se (0.15) @ Te,Mg (0.05) @ Ag site; Se (0.15) @ Te site,lattice thermal conductivity,0.35,W m^-1 K^-1,300,K,figure,Figure 3b,Visually estimated from Figure 3b
Synergistic Effect of Mg–Se Co-Doping and Post-Annealing on the Thermoelectric Performance of Polycrystalline AgSbTe2.pdf,10.1021/acsaem.6c01258,AgSbTe2,Ag0.95Mg0.05SbTe1.85Se0.15,Ag0.95Mg0.05SbTe1.85Se0.15,2,Yes,Mg,0.05,Ag,Se (0.15) @ Te,Mg (0.05) @ Ag site; Se (0.15) @ Te site,ZT,0.6,dimensionless,300,K,figure,Figure 3c,Visually estimated from Figure 3c
Synergistic Effect of Mg–Se Co-Doping and Post-Annealing on the Thermoelectric Performance of Polycrystalline AgSbTe2.pdf,10.1021/acsaem.6c01258,AgSbTe2,Ag0.94Mg0.06SbTe1.85Se0.15,Ag0.94Mg0.06SbTe1.85Se0.15,2,Yes,Mg,0.06,Ag,Se (0.15) @ Te,Mg (0.06) @ Ag site; Se (0.15) @ Te site,electrical conductivity,1.8,10^4 S m^-1,300,K,figure,Figure 2a,Visually estimated from Figure 2a
Synergistic Effect of Mg–Se Co-Doping and Post-Annealing on the Thermoelectric Performance of Polycrystalline AgSbTe2.pdf,10.1021/acsaem.6c01258,AgSbTe2,Ag0.94Mg0.06SbTe1.85Se0.15,Ag0.94Mg0.06SbTe1.85Se0.15,2,Yes,Mg,0.06,Ag,Se (0.15) @ Te,Mg (0.06) @ Ag site; Se (0.15) @ Te site,Seebeck coefficient,210,uV K^-1,300,K,figure,Figure 2b,Visually estimated from Figure 2b
Synergistic Effect of Mg–Se Co-Doping and Post-Annealing on the Thermoelectric Performance of Polycrystalline AgSbTe2.pdf,10.1021/acsaem.6c01258,AgSbTe2,Ag0.94Mg0.06SbTe1.85Se0.15,Ag0.94Mg0.06SbTe1.85Se0.15,2,Yes,Mg,0.06,Ag,Se (0.15) @ Te,Mg (0.06) @ Ag site; Se (0.15) @ Te site,power factor,8,uW cm^-1 K^-2,300,K,figure,Figure 2c,Visually estimated from Figure 2c
Synergistic Effect of Mg–Se Co-Doping and Post-Annealing on the Thermoelectric Performance of Polycrystalline AgSbTe2.pdf,10.1021/acsaem.6c01258,AgSbTe2,Ag0.94Mg0.06SbTe1.85Se0.15,Ag0.94Mg0.06SbTe1.85Se0.15,2,Yes,Mg,0.06,Ag,Se (0.15) @ Te,Mg (0.06) @ Ag site; Se (0.15) @ Te site,thermal conductivity,0.4,W m^-1 K^-1,300,K,figure,Figure 3a,Visually estimated from Figure 3a
Synergistic Effect of Mg–Se Co-Doping and Post-Annealing on the Thermoelectric Performance of Polycrystalline AgSbTe2.pdf,10.1021/acsaem.6c01258,AgSbTe2,Ag0.94Mg0.06SbTe1.85Se0.15,Ag0.94Mg0.06SbTe1.85Se0.15,2,Yes,Mg,0.06,Ag,Se (0.15) @ Te,Mg (0.06) @ Ag site; Se (0.15) @ Te site,lattice thermal conductivity,0.3,W m^-1 K^-1,300,K,figure,Figure 3b,Visually estimated from Figure 3b
Synergistic Effect of Mg–Se Co-Doping and Post-Annealing on the Thermoelectric Performance of Polycrystalline AgSbTe2.pdf,10.1021/acsaem.6c01258,AgSbTe2,Ag0.94Mg0.06SbTe1.85Se0.15,Ag0.94Mg0.06SbTe1.85Se0.15,2,Yes,Mg,0.06,Ag,Se (0.15) @ Te,Mg (0.06) @ Ag site; Se (0.15) @ Te site,ZT,0.5,dimensionless,300,K,figure,Figure 3c,Visually estimated from Figure 3c
Synergistic Effect of Mg–Se Co-Doping and Post-Annealing on the Thermoelectric Performance of Polycrystalline AgSbTe2.pdf,10.1021/acsaem.6c01258,AgSbTe2,AgSb0.95Mg0.05Te1.85Se0.15 (without annealing),AgSb0.95Mg0.05Te1.85Se0.15,2,Yes,Mg,0.05,Sb,Se (0.15) @ Te,Mg (0.05) @ Sb site; Se (0.15) @ Te site,electrical conductivity,2.5,10^4 Sm^-1,300,K,figure,,Visually estimated from Fig 7a
Synergistic Effect of Mg–Se Co-Doping and Post-Annealing on the Thermoelectric Performance of Polycrystalline AgSbTe2.pdf,10.1021/acsaem.6c01258,AgSbTe2,AgSb0.95Mg0.05Te1.85Se0.15 (without annealing),AgSb0.95Mg0.05Te1.85Se0.15,2,Yes,Mg,0.05,Sb,Se (0.15) @ Te,Mg (0.05) @ Sb site; Se (0.15) @ Te site,electrical conductivity,2.8,10^4 Sm^-1,500,K,figure,,Visually estimated from Fig 7a
Synergistic Effect of Mg–Se Co-Doping and Post-Annealing on the Thermoelectric Performance of Polycrystalline AgSbTe2.pdf,10.1021/acsaem.6c01258,AgSbTe2,AgSb0.95Mg0.05Te1.85Se0.15 (without annealing),AgSb0.95Mg0.05Te1.85Se0.15,2,Yes,Mg,0.05,Sb,Se (0.15) @ Te,Mg (0.05) @ Sb site; Se (0.15) @ Te site,Seebeck coefficient,200,uV K^-1,300,K,figure,,Visually estimated from Fig 7b
Synergistic Effect of Mg–Se Co-Doping and Post-Annealing on the Thermoelectric Performance of Polycrystalline AgSbTe2.pdf,10.1021/acsaem.6c01258,AgSbTe2,AgSb0.95Mg0.05Te1.85Se0.15 (without annealing),AgSb0.95Mg0.05Te1.85Se0.15,2,Yes,Mg,0.05,Sb,Se (0.15) @ Te,Mg (0.05) @ Sb site; Se (0.15) @ Te site,Seebeck coefficient,210,uV K^-1,500,K,figure,,Visually estimated from Fig 7b
Synergistic Effect of Mg–Se Co-Doping and Post-Annealing on the Thermoelectric Performance of Polycrystalline AgSbTe2.pdf,10.1021/acsaem.6c01258,AgSbTe2,AgSb0.95Mg0.05Te1.85Se0.15 (without annealing),AgSb0.95Mg0.05Te1.85Se0.15,2,Yes,Mg,0.05,Sb,Se (0.15) @ Te,Mg (0.05) @ Sb site; Se (0.15) @ Te site,power factor,10,uW cm^-1 K^-2,300,K,figure,,Visually estimated from Fig 7c
Synergistic Effect of Mg–Se Co-Doping and Post-Annealing on the Thermoelectric Performance of Polycrystalline AgSbTe2.pdf,10.1021/acsaem.6c01258,AgSbTe2,AgSb0.95Mg0.05Te1.85Se0.15 (without annealing),AgSb0.95Mg0.05Te1.85Se0.15,2,Yes,Mg,0.05,Sb,Se (0.15) @ Te,Mg (0.05) @ Sb site; Se (0.15) @ Te site,power factor,14,uW cm^-1 K^-2,560,K,figure,,Visually estimated from Fig 7c
Synergistic Effect of Mg–Se Co-Doping and Post-Annealing on the Thermoelectric Performance of Polycrystalline AgSbTe2.pdf,10.1021/acsaem.6c01258,AgSbTe2,AgSb0.95Mg0.05Te1.85Se0.15 (without annealing),AgSb0.95Mg0.05Te1.85Se0.15,2,Yes,Mg,0.05,Sb,Se (0.15) @ Te,Mg (0.05) @ Sb site; Se (0.15) @ Te site,thermal conductivity,0.6,W m^-1 K^-1,300,K,figure,,Visually estimated from Fig 7d
Synergistic Effect of Mg–Se Co-Doping and Post-Annealing on the Thermoelectric Performance of Polycrystalline AgSbTe2.pdf,10.1021/acsaem.6c01258,AgSbTe2,AgSb0.95Mg0.05Te1.85Se0.15 (without annealing),AgSb0.95Mg0.05Te1.85Se0.15,2,Yes,Mg,0.05,Sb,Se (0.15) @ Te,Mg (0.05) @ Sb site; Se (0.15) @ Te site,lattice thermal conductivity,0.45,W m^-1 K^-1,300,K,figure,,Visually estimated from Fig 7e
Synergistic Effect of Mg–Se Co-Doping and Post-Annealing on the Thermoelectric Performance of Polycrystalline AgSbTe2.pdf,10.1021/acsaem.6c01258,AgSbTe2,AgSb0.95Mg0.05Te1.85Se0.15 (without annealing),AgSb0.95Mg0.05Te1.85Se0.15,2,Yes,Mg,0.05,Sb,Se (0.15) @ Te,Mg (0.05) @ Sb site; Se (0.15) @ Te site,ZT,0.7,dimensionless,300,K,figure,,Visually estimated from Fig 7f
Synergistic Effect of Mg–Se Co-Doping and Post-Annealing on the Thermoelectric Performance of Polycrystalline AgSbTe2.pdf,10.1021/acsaem.6c01258,AgSbTe2,AgSb0.95Mg0.05Te1.85Se0.15 (without annealing),AgSb0.95Mg0.05Te1.85Se0.15,2,Yes,Mg,0.05,Sb,Se (0.15) @ Te,Mg (0.05) @ Sb site; Se (0.15) @ Te site,ZT,1.5,dimensionless,550,K,figure,,Visually estimated from Fig 7f
Synergistic Effect of Mg–Se Co-Doping and Post-Annealing on the Thermoelectric Performance of Polycrystalline AgSbTe2.pdf,10.1021/acsaem.6c01258,AgSbTe2,AgSb0.95Mg0.05Te1.85Se0.15 (annealed),AgSb0.95Mg0.05Te1.85Se0.15,2,Yes,Mg,0.05,Sb,Se (0.15) @ Te,Mg (0.05) @ Sb site; Se (0.15) @ Te site,electrical conductivity,3.0,10^4 Sm^-1,300,K,figure,,Visually estimated from Fig 7a
Synergistic Effect of Mg–Se Co-Doping and Post-Annealing on the Thermoelectric Performance of Polycrystalline AgSbTe2.pdf,10.1021/acsaem.6c01258,AgSbTe2,AgSb0.95Mg0.05Te1.85Se0.15 (annealed),AgSb0.95Mg0.05Te1.85Se0.15,2,Yes,Mg,0.05,Sb,Se (0.15) @ Te,Mg (0.05) @ Sb site; Se (0.15) @ Te site,electrical conductivity,3.8,10^4 Sm^-1,500,K,figure,,Visually estimated from Fig 7a
Synergistic Effect of Mg–Se Co-Doping and Post-Annealing on the Thermoelectric Performance of Polycrystalline AgSbTe2.pdf,10.1021/acsaem.6c01258,AgSbTe2,AgSb0.95Mg0.05Te1.85Se0.15 (annealed),AgSb0.95Mg0.05Te1.85Se0.15,2,Yes,Mg,0.05,Sb,Se (0.15) @ Te,Mg (0.05) @ Sb site; Se (0.15) @ Te site,Seebeck coefficient,205,uV K^-1,300,K,figure,,Visually estimated from Fig 7b
Synergistic Effect of Mg–Se Co-Doping and Post-Annealing on the Thermoelectric Performance of Polycrystalline AgSbTe2.pdf,10.1021/acsaem.6c01258,AgSbTe2,AgSb0.95Mg0.05Te1.85Se0.15 (annealed),AgSb0.95Mg0.05Te1.85Se0.15,2,Yes,Mg,0.05,Sb,Se (0.15) @ Te,Mg (0.05) @ Sb site; Se (0.15) @ Te site,Seebeck coefficient,215,uV K^-1,500,K,figure,,Visually estimated from Fig 7b
Synergistic Effect of Mg–Se Co-Doping and Post-Annealing on the Thermoelectric Performance of Polycrystalline AgSbTe2.pdf,10.1021/acsaem.6c01258,AgSbTe2,AgSb0.95Mg0.05Te1.85Se0.15 (annealed),AgSb0.95Mg0.05Te1.85Se0.15,2,Yes,Mg,0.05,Sb,Se (0.15) @ Te,Mg (0.05) @ Sb site; Se (0.15) @ Te site,power factor,12,uW cm^-1 K^-2,300,K,figure,,Visually estimated from Fig 7c
Synergistic Effect of Mg–Se Co-Doping and Post-Annealing on the Thermoelectric Performance of Polycrystalline AgSbTe2.pdf,10.1021/acsaem.6c01258,AgSbTe2,AgSb0.95Mg0.05Te1.85Se0.15 (annealed),AgSb0.95Mg0.05Te1.85Se0.15,2,Yes,Mg,0.05,Sb,Se (0.15) @ Te,Mg (0.05) @ Sb site; Se (0.15) @ Te site,power factor,19,uW cm^-1 K^-2,610,K,figure,,Visually estimated from Fig 7c
Synergistic Effect of Mg–Se Co-Doping and Post-Annealing on the Thermoelectric Performance of Polycrystalline AgSbTe2.pdf,10.1021/acsaem.6c01258,AgSbTe2,AgSb0.95Mg0.05Te1.85Se0.15 (annealed),AgSb0.95Mg0.05Te1.85Se0.15,2,Yes,Mg,0.05,Sb,Se (0.15) @ Te,Mg (0.05) @ Sb site; Se (0.15) @ Te site,thermal conductivity,0.65,W m^-1 K^-1,300,K,figure,,Visually estimated from Fig 7d
Synergistic Effect of Mg–Se Co-Doping and Post-Annealing on the Thermoelectric Performance of Polycrystalline AgSbTe2.pdf,10.1021/acsaem.6c01258,AgSbTe2,AgSb0.95Mg0.05Te1.85Se0.15 (annealed),AgSb0.95Mg0.05Te1.85Se0.15,2,Yes,Mg,0.05,Sb,Se (0.15) @ Te,Mg (0.05) @ Sb site; Se (0.15) @ Te site,lattice thermal conductivity,0.5,W m^-1 K^-1,300,K,figure,,Visually estimated from Fig 7e
Synergistic Effect of Mg–Se Co-Doping and Post-Annealing on the Thermoelectric Performance of Polycrystalline AgSbTe2.pdf,10.1021/acsaem.6c01258,AgSbTe2,AgSb0.95Mg0.05Te1.85Se0.15 (annealed),AgSb0.95Mg0.05Te1.85Se0.15,2,Yes,Mg,0.05,Sb,Se (0.15) @ Te,Mg (0.05) @ Sb site; Se (0.15) @ Te site,ZT,0.8,dimensionless,300,K,figure,,Visually estimated from Fig 7f
Synergistic Effect of Mg–Se Co-Doping and Post-Annealing on the Thermoelectric Performance of Polycrystalline AgSbTe2.pdf,10.1021/acsaem.6c01258,AgSbTe2,AgSb0.95Mg0.05Te1.85Se0.15 (annealed),AgSb0.95Mg0.05Te1.85Se0.15,2,Yes,Mg,0.05,Sb,Se (0.15) @ Te,Mg (0.05) @ Sb site; Se (0.15) @ Te site,ZT,2.15,dimensionless,550,K,figure,,Visually estimated from Fig 7f
Synergistic Optimization of Thermoelectric Performance in AgSbTe2 via Ag Vacancy and In Doping.pdf,10.1021/acsaem.6c00054,AgSbTe2,Ag0.97SbTe2,Ag0.97SbTe2,1,No,Ag vacancy,x = 0.03,Ag,,Ag vacancy (x = 0.03) @ Ag site,electrical conductivity,304.38,S cm-1,303,K,text,Section 3.2,
Synergistic Optimization of Thermoelectric Performance in AgSbTe2 via Ag Vacancy and In Doping.pdf,10.1021/acsaem.6c00054,AgSbTe2,Ag0.97SbTe2,Ag0.97SbTe2,1,No,Ag vacancy,x = 0.03,Ag,,Ag vacancy (x = 0.03) @ Ag site,Seebeck coefficient,150.68,μV K-1,303,K,text,Section 3.2,
Synergistic Optimization of Thermoelectric Performance in AgSbTe2 via Ag Vacancy and In Doping.pdf,10.1021/acsaem.6c00054,AgSbTe2,Ag0.97SbTe2,Ag0.97SbTe2,1,No,Ag vacancy,x = 0.03,Ag,,Ag vacancy (x = 0.03) @ Ag site,power factor,0.99,mW m-1 K-2,573,K,text,Section 3.2,
Synergistic Optimization of Thermoelectric Performance in AgSbTe2 via Ag Vacancy and In Doping.pdf,10.1021/acsaem.6c00054,AgSbTe2,Ag0.97SbTe2,Ag0.97SbTe2,1,No,Ag vacancy,x = 0.03,Ag,,Ag vacancy (x = 0.03) @ Ag site,lattice thermal conductivity,0.46,W m-1 K-1,573,K,text,Section 3.2,
Synergistic Optimization of Thermoelectric Performance in AgSbTe2 via Ag Vacancy and In Doping.pdf,10.1021/acsaem.6c00054,AgSbTe2,Ag0.97SbTe2,Ag0.97SbTe2,1,No,Ag vacancy,x = 0.03,Ag,,Ag vacancy (x = 0.03) @ Ag site,ZT,0.81,dimensionless,573,K,text,Section 3.2,
Synergistic Optimization of Thermoelectric Performance in AgSbTe2 via Ag Vacancy and In Doping.pdf,10.1021/acsaem.6c00054,AgSbTe2,Ag0.97Sb0.96In0.04Te2,Ag0.97Sb0.96In0.04Te2,2,Yes,Ag vacancy,x = 0.03,Ag,In (y = 0.04) @ Sb,Ag vacancy (x = 0.03) @ Ag site; In (y = 0.04) @ Sb site,Seebeck coefficient,185,μV K-1,300,K,table,Table 1,
Synergistic Optimization of Thermoelectric Performance in AgSbTe2 via Ag Vacancy and In Doping.pdf,10.1021/acsaem.6c00054,AgSbTe2,Ag0.97Sb0.96In0.04Te2,Ag0.97Sb0.96In0.04Te2,2,Yes,Ag vacancy,x = 0.03,Ag,In (y = 0.04) @ Sb,Ag vacancy (x = 0.03) @ Ag site; In (y = 0.04) @ Sb site,power factor,1.14,mW m-1 K-2,573,K,text,Section 3.4,
Synergistic Optimization of Thermoelectric Performance in AgSbTe2 via Ag Vacancy and In Doping.pdf,10.1021/acsaem.6c00054,AgSbTe2,Ag0.97Sb0.96In0.04Te2,Ag0.97Sb0.96In0.04Te2,2,Yes,Ag vacancy,x = 0.03,Ag,In (y = 0.04) @ Sb,Ag vacancy (x = 0.03) @ Ag site; In (y = 0.04) @ Sb site,lattice thermal conductivity,0.38,W m-1 K-1,573,K,text,Section 3.4,
Synergistic Optimization of Thermoelectric Performance in AgSbTe2 via Ag Vacancy and In Doping.pdf,10.1021/acsaem.6c00054,AgSbTe2,Ag0.97Sb0.96In0.04Te2,Ag0.97Sb0.96In0.04Te2,2,Yes,Ag vacancy,x = 0.03,Ag,In (y = 0.04) @ Sb,Ag vacancy (x = 0.03) @ Ag site; In (y = 0.04) @ Sb site,ZT,1.12,dimensionless,573,K,text,Abstract,
Synergistic Optimization of Thermoelectric Performance in AgSbTe2 via Ag Vacancy and In Doping.pdf,10.1021/acsaem.6c00054,AgSbTe2,Ag1-xSbTe2 (x=0.00),AgSbTe2,1,No,Ag vacancy,x=0.00,Ag,,Ag vacancy (x=0.00) @ Ag site,ZT,0.35,dimensionless,300,K,figure,Figure on page 1,Visually estimated from Figure on page 1
Synergistic Optimization of Thermoelectric Performance in AgSbTe2 via Ag Vacancy and In Doping.pdf,10.1021/acsaem.6c00054,AgSbTe2,Ag1-xSbTe2 (x=0.00),AgSbTe2,1,No,Ag vacancy,x=0.00,Ag,,Ag vacancy (x=0.00) @ Ag site,ZT,0.75,dimensionless,573,K,figure,Figure on page 1,Visually estimated from Figure on page 1
Synergistic Optimization of Thermoelectric Performance in AgSbTe2 via Ag Vacancy and In Doping.pdf,10.1021/acsaem.6c00054,AgSbTe2,Ag0.97SbTe2,Ag0.97SbTe2,1,No,Ag vacancy,x=0.03,Ag,,Ag vacancy (x=0.03) @ Ag site,ZT,0.45,dimensionless,300,K,figure,Figure on page 1,Visually estimated from Figure on page 1
Synergistic Optimization of Thermoelectric Performance in AgSbTe2 via Ag Vacancy and In Doping.pdf,10.1021/acsaem.6c00054,AgSbTe2,Ag0.97SbTe2,Ag0.97SbTe2,1,No,Ag vacancy,x=0.03,Ag,,Ag vacancy (x=0.03) @ Ag site,ZT,0.81,dimensionless,573,K,figure,Figure on page 1,Visually estimated from Figure on page 1
Synergistic Optimization of Thermoelectric Performance in AgSbTe2 via Ag Vacancy and In Doping.pdf,10.1021/acsaem.6c00054,AgSbTe2,Ag0.97Sb0.96In0.04Te2,Ag0.97Sb0.96In0.04Te2,2,Yes,Ag vacancy,x=0.03,Ag,In (y=0.04) @ Sb,Ag vacancy (x=0.03) @ Ag site; In (y=0.04) @ Sb site,ZT,0.52,dimensionless,300,K,figure,Figure on page 1,Visually estimated from Figure on page 1
Synergistic Optimization of Thermoelectric Performance in AgSbTe2 via Ag Vacancy and In Doping.pdf,10.1021/acsaem.6c00054,AgSbTe2,Ag0.97Sb0.96In0.04Te2,Ag0.97Sb0.96In0.04Te2,2,Yes,Ag vacancy,x=0.03,Ag,In (y=0.04) @ Sb,Ag vacancy (x=0.03) @ Ag site; In (y=0.04) @ Sb site,ZT,1.12,dimensionless,573,K,figure,Figure on page 1,Visually estimated from Figure on page 1
Synergistic Optimization of Thermoelectric Performance in AgSbTe2 via Ag Vacancy and In Doping.pdf,10.1021/acsaem.6c00054,AgSbTe2,Ag0.97Sb1-yInyTe2 (y=0.00),Ag0.97SbTe2,1,No,Ag,0.03 deficiency,Ag,,Ag (0.03 deficiency) @ Ag site,ZT,0.81,dimensionless,573,K,figure,Fig. 11b,Visually estimated from Fig. 11b
