Repository: Harpriyaminhas/AgSbTe2_data_extraction

# AgSbTe2 Thermoelectric Dataset Extraction + Viewer

Pipeline and dataset for doping/thermoelectric-property data extracted from
173 journal-article PDFs on AgSbTe2-family thermoelectrics (Seebeck
coefficient, electrical conductivity, thermal conductivity, lattice thermal
conductivity, power factor, ZT), with dopant/co-dopant/doping-site and DOI
provenance for every data point.

**What's in this repo, and what's deliberately NOT:**
- Included: the extraction pipeline code, the Streamlit viewer app, the
  extracted dataset (CSV/Excel), and per-paper raw extraction JSON.
- **Not included**: the 173 source PDFs, or rendered page images of them.

File: output/AgSbTe2_Thermoelectric_Extracted_Data_long.csv (part 17 of 24)
source_pdf,doi,base_composition,sample_id,full_formula,num_dopants,is_codoped,primary_dopant_element,primary_dopant_pct,primary_dopant_site,codopant_elements,all_dopants_detail,property,value,unit,temperature_value,temperature_unit,source_type,source_detail,notes
Synergistic Optimization of Thermoelectric Performance in AgSbTe2 via Ag Vacancy and In Doping.pdf,10.1021/acsaem.6c00054,AgSbTe2,Ag0.97Sb1-yInyTe2 (y=0.01),Ag0.97Sb0.99In0.01Te2,2,Yes,Ag,0.03 deficiency,Ag,In (0.01) @ Sb,Ag (0.03 deficiency) @ Ag site; In (0.01) @ Sb site,ZT,0.95,dimensionless,573,K,figure,Fig. 11a,Visually estimated from Fig. 11a
Synergistic Optimization of Thermoelectric Performance in AgSbTe2 via Ag Vacancy and In Doping.pdf,10.1021/acsaem.6c00054,AgSbTe2,Ag0.97Sb1-yInyTe2 (y=0.02),Ag0.97Sb0.98In0.02Te2,2,Yes,Ag,0.03 deficiency,Ag,In (0.02) @ Sb,Ag (0.03 deficiency) @ Ag site; In (0.02) @ Sb site,ZT,1.02,dimensionless,573,K,figure,Fig. 11a,Visually estimated from Fig. 11a
Synergistic Optimization of Thermoelectric Performance in AgSbTe2 via Ag Vacancy and In Doping.pdf,10.1021/acsaem.6c00054,AgSbTe2,Ag0.97Sb1-yInyTe2 (y=0.03),Ag0.97Sb0.97In0.03Te2,2,Yes,Ag,0.03 deficiency,Ag,In (0.03) @ Sb,Ag (0.03 deficiency) @ Ag site; In (0.03) @ Sb site,ZT,1.08,dimensionless,573,K,figure,Fig. 11a,Visually estimated from Fig. 11a
Synergistic Optimization of Thermoelectric Performance in AgSbTe2 via Ag Vacancy and In Doping.pdf,10.1021/acsaem.6c00054,AgSbTe2,Ag0.97Sb1-yInyTe2 (y=0.04),Ag0.97Sb0.96In0.04Te2,2,Yes,Ag,0.03 deficiency,Ag,In (0.04) @ Sb,Ag (0.03 deficiency) @ Ag site; In (0.04) @ Sb site,ZT,1.12,dimensionless,573,K,figure,Fig. 11a,Visually estimated from Fig. 11a
Synergistic Optimization of Thermoelectric Performance in AgSbTe2 via Ag Vacancy and In Doping.pdf,10.1021/acsaem.6c00054,AgSbTe2,Ag0.97Sb1-yInyTe2 (y=0.05),Ag0.97Sb0.95In0.05Te2,2,Yes,Ag,0.03 deficiency,Ag,In (0.05) @ Sb,Ag (0.03 deficiency) @ Ag site; In (0.05) @ Sb site,ZT,1.05,dimensionless,573,K,figure,Fig. 11a,Visually estimated from Fig. 11a
Synergistic Suppression of Bipolar Effect and Lattice Thermal Conductivity Leading to High Average Figure of Merit in Bi0.4Sb1.6Te3 Materials through Alloying with AgSbTe2.pdf,10.1021/acsami.4c12307,Bi0.4Sb1.6Te3 alloyed with AgSbTe2,Bi0.4Sb1.6Te3 - 0.15 wt % AgSbTe2,Bi0.4Sb1.6Te3 - 0.15 wt % AgSbTe2,1,No,Ag,0.15 wt %,multiple sites,,Ag (0.15 wt %) @ multiple sites site,ZT,1.35,dimensionless,393,K,body text,"page 1, abstract",
Synergistic Suppression of Bipolar Effect and Lattice Thermal Conductivity Leading to High Average Figure of Merit in Bi0.4Sb1.6Te3 Materials through Alloying with AgSbTe2.pdf,10.1021/acsami.4c12307,Bi0.4Sb1.6Te3 alloyed with AgSbTe2,Bi0.4Sb1.6Te3 - 0.15 wt % AgSbTe2,Bi0.4Sb1.6Te3 - 0.15 wt % AgSbTe2,1,No,Ag,0.15 wt %,multiple sites,,Ag (0.15 wt %) @ multiple sites site,ZT,1.25,dimensionless,303-483,K,body text,"page 1, abstract (average zT)",average zT
Synergistic Suppression of Bipolar Effect and Lattice Thermal Conductivity Leading to High Average Figure of Merit in Bi0.4Sb1.6Te3 Materials through Alloying with AgSbTe2.pdf,10.1021/acsami.4c12307,Bi0.4Sb1.6Te3 alloyed with AgSbTe2,Bi0.4Sb1.6Te3 - 0.15 wt % AgSbTe2,Bi0.4Sb1.6Te3 - 0.15 wt % AgSbTe2,1,No,Ag,0.15 wt %,multiple sites,,Ag (0.15 wt %) @ multiple sites site,electrical conductivity,14.1,10^4 S m^-1,303,K,body text,page 5,
Synergistic Suppression of Bipolar Effect and Lattice Thermal Conductivity Leading to High Average Figure of Merit in Bi0.4Sb1.6Te3 Materials through Alloying with AgSbTe2.pdf,10.1021/acsami.4c12307,Bi0.4Sb1.6Te3 alloyed with AgSbTe2,Bi0.4Sb1.6Te3 - 0.15 wt % AgSbTe2,Bi0.4Sb1.6Te3 - 0.15 wt % AgSbTe2,1,No,Ag,0.15 wt %,multiple sites,,Ag (0.15 wt %) @ multiple sites site,power factor,4.91,mW m^-1 K^-2,303,K,body text,page 6,
Synergistic Suppression of Bipolar Effect and Lattice Thermal Conductivity Leading to High Average Figure of Merit in Bi0.4Sb1.6Te3 Materials through Alloying with AgSbTe2.pdf,10.1021/acsami.4c12307,Bi0.4Sb1.6Te3 alloyed with AgSbTe2,commercial,Bi0.4Sb1.6Te3,0,No,,,,,,ZT,1.0,dimensionless,393,K,figure,Fig. 1 (left),Visually estimated from Fig. 1 (left)
Synergistic Suppression of Bipolar Effect and Lattice Thermal Conductivity Leading to High Average Figure of Merit in Bi0.4Sb1.6Te3 Materials through Alloying with AgSbTe2.pdf,10.1021/acsami.4c12307,Bi0.4Sb1.6Te3 alloyed with AgSbTe2,commercial,Bi0.4Sb1.6Te3,0,No,,,,,,thermal conductivity,0.6,W m-1 K-1,480,K,figure,Fig. 1 (right),Visually estimated from Fig. 1 (right)
Synergistic Suppression of Bipolar Effect and Lattice Thermal Conductivity Leading to High Average Figure of Merit in Bi0.4Sb1.6Te3 Materials through Alloying with AgSbTe2.pdf,10.1021/acsami.4c12307,Bi0.4Sb1.6Te3 alloyed with AgSbTe2,x=0,Bi0.4Sb1.6Te3,0,No,,,,,,ZT,1.2,dimensionless,393,K,figure,Fig. 1 (left),Visually estimated from Fig. 1 (left)
Synergistic Suppression of Bipolar Effect and Lattice Thermal Conductivity Leading to High Average Figure of Merit in Bi0.4Sb1.6Te3 Materials through Alloying with AgSbTe2.pdf,10.1021/acsami.4c12307,Bi0.4Sb1.6Te3 alloyed with AgSbTe2,x=0,Bi0.4Sb1.6Te3,0,No,,,,,,electrical conductivity,9.3,10^4 S m-1,303,K,body text,page 62351,
Synergistic Suppression of Bipolar Effect and Lattice Thermal Conductivity Leading to High Average Figure of Merit in Bi0.4Sb1.6Te3 Materials through Alloying with AgSbTe2.pdf,10.1021/acsami.4c12307,Bi0.4Sb1.6Te3 alloyed with AgSbTe2,x=0.15,Bi0.4Sb1.6Te3 + 0.15 wt % AgSbTe2,1,No,AgSbTe2,0.15 wt %,unclear,,AgSbTe2 (0.15 wt %) @ unclear site,ZT,1.35,dimensionless,393,K,body text,page 62347,
Synergistic Suppression of Bipolar Effect and Lattice Thermal Conductivity Leading to High Average Figure of Merit in Bi0.4Sb1.6Te3 Materials through Alloying with AgSbTe2.pdf,10.1021/acsami.4c12307,Bi0.4Sb1.6Te3 alloyed with AgSbTe2,x=0.15,Bi0.4Sb1.6Te3 + 0.15 wt % AgSbTe2,1,No,AgSbTe2,0.15 wt %,unclear,,AgSbTe2 (0.15 wt %) @ unclear site,electrical conductivity,14.1,10^4 S m-1,303,K,body text,page 62351,
Synergistic Suppression of Bipolar Effect and Lattice Thermal Conductivity Leading to High Average Figure of Merit in Bi0.4Sb1.6Te3 Materials through Alloying with AgSbTe2.pdf,10.1021/acsami.4c12307,Bi0.4Sb1.6Te3 alloyed with AgSbTe2,x = 0,Bi0.4Sb1.6Te3,1,No,AgSbTe2,0 wt %,unclear,,AgSbTe2 (0 wt %) @ unclear site,ZT,1.12,dimensionless,363,K,figure,Fig. 10a,Visually estimated from Fig. 10a
Synergistic Suppression of Bipolar Effect and Lattice Thermal Conductivity Leading to High Average Figure of Merit in Bi0.4Sb1.6Te3 Materials through Alloying with AgSbTe2.pdf,10.1021/acsami.4c12307,Bi0.4Sb1.6Te3 alloyed with AgSbTe2,x = 0.10,Bi0.4Sb1.6Te3 - 0.10 wt % AgSbTe2,1,No,AgSbTe2,0.10 wt %,unclear,,AgSbTe2 (0.10 wt %) @ unclear site,ZT,1.22,dimensionless,363,K,figure,Fig. 10a,Visually estimated from Fig. 10a
Synergistic Suppression of Bipolar Effect and Lattice Thermal Conductivity Leading to High Average Figure of Merit in Bi0.4Sb1.6Te3 Materials through Alloying with AgSbTe2.pdf,10.1021/acsami.4c12307,Bi0.4Sb1.6Te3 alloyed with AgSbTe2,x = 0.15,Bi0.4Sb1.6Te3 - 0.15 wt % AgSbTe2,1,No,AgSbTe2,0.15 wt %,unclear,,AgSbTe2 (0.15 wt %) @ unclear site,ZT,1.35,dimensionless,393,K,figure,Fig. 10a,Visually estimated from Fig. 10a
Synergistic Suppression of Bipolar Effect and Lattice Thermal Conductivity Leading to High Average Figure of Merit in Bi0.4Sb1.6Te3 Materials through Alloying with AgSbTe2.pdf,10.1021/acsami.4c12307,Bi0.4Sb1.6Te3 alloyed with AgSbTe2,x = 0.20,Bi0.4Sb1.6Te3 - 0.20 wt % AgSbTe2,1,No,AgSbTe2,0.20 wt %,unclear,,AgSbTe2 (0.20 wt %) @ unclear site,ZT,1.20,dimensionless,393,K,figure,Fig. 10a,Visually estimated from Fig. 10a
Synergistic Suppression of Bipolar Effect and Lattice Thermal Conductivity Leading to High Average Figure of Merit in Bi0.4Sb1.6Te3 Materials through Alloying with AgSbTe2.pdf,10.1021/acsami.4c12307,Bi0.4Sb1.6Te3 alloyed with AgSbTe2,x = 0.25,Bi0.4Sb1.6Te3 - 0.25 wt % AgSbTe2,1,No,AgSbTe2,0.25 wt %,unclear,,AgSbTe2 (0.25 wt %) @ unclear site,ZT,1.25,dimensionless,393,K,figure,Fig. 10a,Visually estimated from Fig. 10a
"Synergistically optimizing charge and phonon transport properties in n-type PbTe via introducing ternary compound AgSb(Se, Te)2.pdf",10.1016/j.jallcom.2019.152463,PbTe,PbTe + 2% AgSbTe2,PbTe + 2% AgSbTe2,3,Yes,Ag,2%,unclear,Sb (2%) @ unclear; Te (2%) @ unclear,Ag (2%) @ unclear site; Sb (2%) @ unclear site; Te (2%) @ unclear site,lattice thermal conductivity,0.62,W m-1 K-1,,,body text,,Minimum lattice thermal conductivity
"Synergistically optimizing charge and phonon transport properties in n-type PbTe via introducing ternary compound AgSb(Se, Te)2.pdf",10.1016/j.jallcom.2019.152463,PbTe,PbTe + 2% AgSbTe2,PbTe + 2% AgSbTe2,3,Yes,Ag,2%,unclear,Sb (2%) @ unclear; Te (2%) @ unclear,Ag (2%) @ unclear site; Sb (2%) @ unclear site; Te (2%) @ unclear site,ZT,1.2,dimensionless,,,body text,,Maximum ZT value
"Synergistically optimizing charge and phonon transport properties in n-type PbTe via introducing ternary compound AgSb(Se, Te)2.pdf",10.1016/j.jallcom.2019.152463,PbTe,PbTe + 2% AgSbSe2,PbTe + 2% AgSbSe2,3,Yes,Ag,2%,unclear,Sb (2%) @ unclear; Se (2%) @ unclear,Ag (2%) @ unclear site; Sb (2%) @ unclear site; Se (2%) @ unclear site,lattice thermal conductivity,0.53,W m-1 K-1,,,body text,,Minimum lattice thermal conductivity
"Synergistically optimizing charge and phonon transport properties in n-type PbTe via introducing ternary compound AgSb(Se, Te)2.pdf",10.1016/j.jallcom.2019.152463,PbTe,PbTe + 2% AgSbSe2,PbTe + 2% AgSbSe2,3,Yes,Ag,2%,unclear,Sb (2%) @ unclear; Se (2%) @ unclear,Ag (2%) @ unclear site; Sb (2%) @ unclear site; Se (2%) @ unclear site,ZT,1.3,dimensionless,,,body text,,Maximum ZT value
"Synergistically optimizing charge and phonon transport properties in n-type PbTe via introducing ternary compound AgSb(Se, Te)2.pdf",10.1016/j.jallcom.2019.152463,PbTe,PbTe + 1% AgSbTe2,PbTe + 1% AgSbTe2,1,No,AgSbTe2,1%,unclear,,AgSbTe2 (1%) @ unclear site,electrical conductivity,1500,Scm-1,300,K,figure,,Visually estimated from Fig. 8a
"Synergistically optimizing charge and phonon transport properties in n-type PbTe via introducing ternary compound AgSb(Se, Te)2.pdf",10.1016/j.jallcom.2019.152463,PbTe,PbTe + 1% AgSbTe2,PbTe + 1% AgSbTe2,1,No,AgSbTe2,1%,unclear,,AgSbTe2 (1%) @ unclear site,Seebeck coefficient,-100,uV/K,300,K,figure,,Visually estimated from Fig. 8b
"Synergistically optimizing charge and phonon transport properties in n-type PbTe via introducing ternary compound AgSb(Se, Te)2.pdf",10.1016/j.jallcom.2019.152463,PbTe,PbTe + 1% AgSbTe2,PbTe + 1% AgSbTe2,1,No,AgSbTe2,1%,unclear,,AgSbTe2 (1%) @ unclear site,power factor,16,uWcm-1K-2,600,K,figure,,Visually estimated from Fig. 8c
"Synergistically optimizing charge and phonon transport properties in n-type PbTe via introducing ternary compound AgSb(Se, Te)2.pdf",10.1016/j.jallcom.2019.152463,PbTe,PbTe + 1% AgSbTe2,PbTe + 1% AgSbTe2,1,No,AgSbTe2,1%,unclear,,AgSbTe2 (1%) @ unclear site,ZT,1.0,dimensionless,700,K,figure,,Visually estimated from Fig. 8f
"Synergistically optimizing charge and phonon transport properties in n-type PbTe via introducing ternary compound AgSb(Se, Te)2.pdf",10.1016/j.jallcom.2019.152463,PbTe,PbTe + 2% AgSbTe2,PbTe + 2% AgSbTe2,1,No,AgSbTe2,2%,unclear,,AgSbTe2 (2%) @ unclear site,electrical conductivity,1000,Scm-1,300,K,figure,,Visually estimated from Fig. 8a
"Synergistically optimizing charge and phonon transport properties in n-type PbTe via introducing ternary compound AgSb(Se, Te)2.pdf",10.1016/j.jallcom.2019.152463,PbTe,PbTe + 2% AgSbTe2,PbTe + 2% AgSbTe2,1,No,AgSbTe2,2%,unclear,,AgSbTe2 (2%) @ unclear site,Seebeck coefficient,-125,uV/K,300,K,figure,,Visually estimated from Fig. 8b
"Synergistically optimizing charge and phonon transport properties in n-type PbTe via introducing ternary compound AgSb(Se, Te)2.pdf",10.1016/j.jallcom.2019.152463,PbTe,PbTe + 2% AgSbTe2,PbTe + 2% AgSbTe2,1,No,AgSbTe2,2%,unclear,,AgSbTe2 (2%) @ unclear site,power factor,18,uWcm-1K-2,650,K,figure,,Visually estimated from Fig. 8c
"Synergistically optimizing charge and phonon transport properties in n-type PbTe via introducing ternary compound AgSb(Se, Te)2.pdf",10.1016/j.jallcom.2019.152463,PbTe,PbTe + 2% AgSbTe2,PbTe + 2% AgSbTe2,1,No,AgSbTe2,2%,unclear,,AgSbTe2 (2%) @ unclear site,ZT,1.3,dimensionless,750,K,figure,,Visually estimated from Fig. 8f
"Synergistically optimizing charge and phonon transport properties in n-type PbTe via introducing ternary compound AgSb(Se, Te)2.pdf",10.1016/j.jallcom.2019.152463,PbTe,PbTe + 3% AgSbTe2,PbTe + 3% AgSbTe2,1,No,AgSbTe2,3%,unclear,,AgSbTe2 (3%) @ unclear site,electrical conductivity,700,Scm-1,300,K,figure,,Visually estimated from Fig. 8a
"Synergistically optimizing charge and phonon transport properties in n-type PbTe via introducing ternary compound AgSb(Se, Te)2.pdf",10.1016/j.jallcom.2019.152463,PbTe,PbTe + 3% AgSbTe2,PbTe + 3% AgSbTe2,1,No,AgSbTe2,3%,unclear,,AgSbTe2 (3%) @ unclear site,Seebeck coefficient,-150,uV/K,300,K,figure,,Visually estimated from Fig. 8b
"Synergistically optimizing charge and phonon transport properties in n-type PbTe via introducing ternary compound AgSb(Se, Te)2.pdf",10.1016/j.jallcom.2019.152463,PbTe,PbTe + 3% AgSbTe2,PbTe + 3% AgSbTe2,1,No,AgSbTe2,3%,unclear,,AgSbTe2 (3%) @ unclear site,power factor,14,uWcm-1K-2,700,K,figure,,Visually estimated from Fig. 8c
"Synergistically optimizing charge and phonon transport properties in n-type PbTe via introducing ternary compound AgSb(Se, Te)2.pdf",10.1016/j.jallcom.2019.152463,PbTe,PbTe + 3% AgSbTe2,PbTe + 3% AgSbTe2,1,No,AgSbTe2,3%,unclear,,AgSbTe2 (3%) @ unclear site,ZT,1.1,dimensionless,750,K,figure,,Visually estimated from Fig. 8f
Synthesis and thermoelectric properties of Mn-doped AgSbTe2 compounds.pdf,10.1088/1674-1056/21/10/106101,Ag0.9Sb1-xMnxTe2.05,x=0.05,Ag0.9Sb1.05Mn0.05Te2.05,1,No,Mn,x=0.05,Sb,,Mn (x=0.05) @ Sb site,,,,,,,,
Synthesis and thermoelectric properties of Mn-doped AgSbTe2 compounds.pdf,10.1088/1674-1056/21/10/106101,Ag0.9Sb1-xMnxTe2.05,x=0.10,Ag0.9Sb1.0Mn0.10Te2.05,1,No,Mn,x=0.10,Sb,,Mn (x=0.10) @ Sb site,ZT,1.2,dimensionless,573,K,body text,"page 2, section 3.1",
Synthesis and thermoelectric properties of Mn-doped AgSbTe2 compounds.pdf,10.1088/1674-1056/21/10/106101,Ag0.9Sb1-xMnxTe2.05,x=0.10,Ag0.9Sb1.0Mn0.10Te2.05,1,No,Mn,x=0.10,Sb,,Mn (x=0.10) @ Sb site,power factor,1.37,10^-3 W m^-1 K^-2,473,K,body text,"page 5, section 3.2",
Synthesis and thermoelectric properties of Mn-doped AgSbTe2 compounds.pdf,10.1088/1674-1056/21/10/106101,Ag0.9Sb1-xMnxTe2.05,x=0.10,Ag0.9Sb1.0Mn0.10Te2.05,1,No,Mn,x=0.10,Sb,,Mn (x=0.10) @ Sb site,lattice thermal conductivity,0.3,W m^-1 K^-1,573,K,body text,"page 5, section 3.3",
Synthesis and thermoelectric properties of Mn-doped AgSbTe2 compounds.pdf,10.1088/1674-1056/21/10/106101,Ag0.9Sb1-xMnxTe2.05,x=0.20,Ag0.9Sb0.9Mn0.20Te2.05,1,No,Mn,x=0.20,Sb,,Mn (x=0.20) @ Sb site,,,,,,,,
Synthesis and thermoelectric properties of Mn-doped AgSbTe2 compounds.pdf,10.1088/1674-1056/21/10/106101,Ag0.9Sb1-xMnxTe2.05,Ag0.9Sb1.1-xMnxTe2.05 (x=0.05),Ag0.9Sb1.05Mn0.05Te2.05,1,No,Mn,x=0.05,Sb,,Mn (x=0.05) @ Sb site,electrical conductivity,1.2,10^4 S/m,325,K,figure,Fig. 4a,Visually estimated from Fig. 4a
Synthesis and thermoelectric properties of Mn-doped AgSbTe2 compounds.pdf,10.1088/1674-1056/21/10/106101,Ag0.9Sb1-xMnxTe2.05,Ag0.9Sb1.1-xMnxTe2.05 (x=0.05),Ag0.9Sb1.05Mn0.05Te2.05,1,No,Mn,x=0.05,Sb,,Mn (x=0.05) @ Sb site,electrical conductivity,1.3,10^4 S/m,475,K,figure,Fig. 4a,Visually estimated from Fig. 4a
Synthesis and thermoelectric properties of Mn-doped AgSbTe2 compounds.pdf,10.1088/1674-1056/21/10/106101,Ag0.9Sb1-xMnxTe2.05,Ag0.9Sb1.1-xMnxTe2.05 (x=0.05),Ag0.9Sb1.05Mn0.05Te2.05,1,No,Mn,x=0.05,Sb,,Mn (x=0.05) @ Sb site,electrical conductivity,1.2,10^4 S/m,575,K,figure,Fig. 4a,Visually estimated from Fig. 4a
Synthesis and thermoelectric properties of Mn-doped AgSbTe2 compounds.pdf,10.1088/1674-1056/21/10/106101,Ag0.9Sb1-xMnxTe2.05,Ag0.9Sb1.1-xMnxTe2.05 (x=0.05),Ag0.9Sb1.05Mn0.05Te2.05,1,No,Mn,x=0.05,Sb,,Mn (x=0.05) @ Sb site,Seebeck coefficient,180,uV/K,325,K,figure,Fig. 4b,Visually estimated from Fig. 4b
Synthesis and thermoelectric properties of Mn-doped AgSbTe2 compounds.pdf,10.1088/1674-1056/21/10/106101,Ag0.9Sb1-xMnxTe2.05,Ag0.9Sb1.1-xMnxTe2.05 (x=0.05),Ag0.9Sb1.05Mn0.05Te2.05,1,No,Mn,x=0.05,Sb,,Mn (x=0.05) @ Sb site,Seebeck coefficient,240,uV/K,475,K,figure,Fig. 4b,Visually estimated from Fig. 4b
Synthesis and thermoelectric properties of Mn-doped AgSbTe2 compounds.pdf,10.1088/1674-1056/21/10/106101,Ag0.9Sb1-xMnxTe2.05,Ag0.9Sb1.1-xMnxTe2.05 (x=0.05),Ag0.9Sb1.05Mn0.05Te2.05,1,No,Mn,x=0.05,Sb,,Mn (x=0.05) @ Sb site,Seebeck coefficient,260,uV/K,575,K,figure,Fig. 4b,Visually estimated from Fig. 4b
Synthesis and thermoelectric properties of Mn-doped AgSbTe2 compounds.pdf,10.1088/1674-1056/21/10/106101,Ag0.9Sb1-xMnxTe2.05,Ag0.9Sb1.1-xMnxTe2.05 (x=0.05),Ag0.9Sb1.05Mn0.05Te2.05,1,No,Mn,x=0.05,Sb,,Mn (x=0.05) @ Sb site,power factor,7,10^-4 W/m*K^2,325,K,figure,Fig. 4c,Visually estimated from Fig. 4c
Synthesis and thermoelectric properties of Mn-doped AgSbTe2 compounds.pdf,10.1088/1674-1056/21/10/106101,Ag0.9Sb1-xMnxTe2.05,Ag0.9Sb1.1-xMnxTe2.05 (x=0.05),Ag0.9Sb1.05Mn0.05Te2.05,1,No,Mn,x=0.05,Sb,,Mn (x=0.05) @ Sb site,power factor,8,10^-4 W/m*K^2,475,K,figure,Fig. 4c,Visually estimated from Fig. 4c
Synthesis and thermoelectric properties of Mn-doped AgSbTe2 compounds.pdf,10.1088/1674-1056/21/10/106101,Ag0.9Sb1-xMnxTe2.05,Ag0.9Sb1.1-xMnxTe2.05 (x=0.05),Ag0.9Sb1.05Mn0.05Te2.05,1,No,Mn,x=0.05,Sb,,Mn (x=0.05) @ Sb site,power factor,9,10^-4 W/m*K^2,575,K,figure,Fig. 4c,Visually estimated from Fig. 4c
Synthesis and thermoelectric properties of Mn-doped AgSbTe2 compounds.pdf,10.1088/1674-1056/21/10/106101,Ag0.9Sb1-xMnxTe2.05,Ag0.9Sb1.1-xMnxTe2.05 (x=0.10),Ag0.9Sb1.0Mn0.1Te2.05,1,No,Mn,x=0.10,Sb,,Mn (x=0.10) @ Sb site,electrical conductivity,3.5,10^4 S/m,325,K,figure,Fig. 4a,Visually estimated from Fig. 4a
Synthesis and thermoelectric properties of Mn-doped AgSbTe2 compounds.pdf,10.1088/1674-1056/21/10/106101,Ag0.9Sb1-xMnxTe2.05,Ag0.9Sb1.1-xMnxTe2.05 (x=0.10),Ag0.9Sb1.0Mn0.1Te2.05,1,No,Mn,x=0.10,Sb,,Mn (x=0.10) @ Sb site,electrical conductivity,2.8,10^4 S/m,475,K,figure,Fig. 4a,Visually estimated from Fig. 4a
Synthesis and thermoelectric properties of Mn-doped AgSbTe2 compounds.pdf,10.1088/1674-1056/21/10/106101,Ag0.9Sb1-xMnxTe2.05,Ag0.9Sb1.1-xMnxTe2.05 (x=0.10),Ag0.9Sb1.0Mn0.1Te2.05,1,No,Mn,x=0.10,Sb,,Mn (x=0.10) @ Sb site,electrical conductivity,2.2,10^4 S/m,575,K,figure,Fig. 4a,Visually estimated from Fig. 4a
Synthesis and thermoelectric properties of Mn-doped AgSbTe2 compounds.pdf,10.1088/1674-1056/21/10/106101,Ag0.9Sb1-xMnxTe2.05,Ag0.9Sb1.1-xMnxTe2.05 (x=0.10),Ag0.9Sb1.0Mn0.1Te2.05,1,No,Mn,x=0.10,Sb,,Mn (x=0.10) @ Sb site,Seebeck coefficient,180,uV/K,325,K,figure,Fig. 4b,Visually estimated from Fig. 4b
Synthesis and thermoelectric properties of Mn-doped AgSbTe2 compounds.pdf,10.1088/1674-1056/21/10/106101,Ag0.9Sb1-xMnxTe2.05,Ag0.9Sb1.1-xMnxTe2.05 (x=0.10),Ag0.9Sb1.0Mn0.1Te2.05,1,No,Mn,x=0.10,Sb,,Mn (x=0.10) @ Sb site,Seebeck coefficient,205,uV/K,475,K,figure,Fig. 4b,Visually estimated from Fig. 4b
Synthesis and thermoelectric properties of Mn-doped AgSbTe2 compounds.pdf,10.1088/1674-1056/21/10/106101,Ag0.9Sb1-xMnxTe2.05,Ag0.9Sb1.1-xMnxTe2.05 (x=0.10),Ag0.9Sb1.0Mn0.1Te2.05,1,No,Mn,x=0.10,Sb,,Mn (x=0.10) @ Sb site,Seebeck coefficient,215,uV/K,575,K,figure,Fig. 4b,Visually estimated from Fig. 4b
Synthesis and thermoelectric properties of Mn-doped AgSbTe2 compounds.pdf,10.1088/1674-1056/21/10/106101,Ag0.9Sb1-xMnxTe2.05,Ag0.9Sb1.1-xMnxTe2.05 (x=0.10),Ag0.9Sb1.0Mn0.1Te2.05,1,No,Mn,x=0.10,Sb,,Mn (x=0.10) @ Sb site,power factor,11.5,10^-4 W/m*K^2,325,K,figure,Fig. 4c,Visually estimated from Fig. 4c
Synthesis and thermoelectric properties of Mn-doped AgSbTe2 compounds.pdf,10.1088/1674-1056/21/10/106101,Ag0.9Sb1-xMnxTe2.05,Ag0.9Sb1.1-xMnxTe2.05 (x=0.10),Ag0.9Sb1.0Mn0.1Te2.05,1,No,Mn,x=0.10,Sb,,Mn (x=0.10) @ Sb site,power factor,13.5,10^-4 W/m*K^2,475,K,figure,Fig. 4c,Visually estimated from Fig. 4c
Synthesis and thermoelectric properties of Mn-doped AgSbTe2 compounds.pdf,10.1088/1674-1056/21/10/106101,Ag0.9Sb1-xMnxTe2.05,Ag0.9Sb1.1-xMnxTe2.05 (x=0.10),Ag0.9Sb1.0Mn0.1Te2.05,1,No,Mn,x=0.10,Sb,,Mn (x=0.10) @ Sb site,power factor,11.5,10^-4 W/m*K^2,575,K,figure,Fig. 4c,Visually estimated from Fig. 4c
Synthesis and thermoelectric properties of Mn-doped AgSbTe2 compounds.pdf,10.1088/1674-1056/21/10/106101,Ag0.9Sb1-xMnxTe2.05,Ag0.9Sb1.1-xMnxTe2.05 (x=0.20),Ag0.9Sb0.9Mn0.2Te2.05,1,No,Mn,x=0.20,Sb,,Mn (x=0.20) @ Sb site,electrical conductivity,2.2,10^4 S/m,325,K,figure,Fig. 4a,Visually estimated from Fig. 4a
Synthesis and thermoelectric properties of Mn-doped AgSbTe2 compounds.pdf,10.1088/1674-1056/21/10/106101,Ag0.9Sb1-xMnxTe2.05,Ag0.9Sb1.1-xMnxTe2.05 (x=0.20),Ag0.9Sb0.9Mn0.2Te2.05,1,No,Mn,x=0.20,Sb,,Mn (x=0.20) @ Sb site,electrical conductivity,1.5,10^4 S/m,475,K,figure,Fig. 4a,Visually estimated from Fig. 4a
Synthesis and thermoelectric properties of Mn-doped AgSbTe2 compounds.pdf,10.1088/1674-1056/21/10/106101,Ag0.9Sb1-xMnxTe2.05,Ag0.9Sb1.1-xMnxTe2.05 (x=0.20),Ag0.9Sb0.9Mn0.2Te2.05,1,No,Mn,x=0.20,Sb,,Mn (x=0.20) @ Sb site,electrical conductivity,1.2,10^4 S/m,575,K,figure,Fig. 4a,Visually estimated from Fig. 4a
Synthesis and thermoelectric properties of Mn-doped AgSbTe2 compounds.pdf,10.1088/1674-1056/21/10/106101,Ag0.9Sb1-xMnxTe2.05,Ag0.9Sb1.1-xMnxTe2.05 (x=0.20),Ag0.9Sb0.9Mn0.2Te2.05,1,No,Mn,x=0.20,Sb,,Mn (x=0.20) @ Sb site,Seebeck coefficient,180,uV/K,325,K,figure,Fig. 4b,Visually estimated from Fig. 4b
Synthesis and thermoelectric properties of Mn-doped AgSbTe2 compounds.pdf,10.1088/1674-1056/21/10/106101,Ag0.9Sb1-xMnxTe2.05,Ag0.9Sb1.1-xMnxTe2.05 (x=0.20),Ag0.9Sb0.9Mn0.2Te2.05,1,No,Mn,x=0.20,Sb,,Mn (x=0.20) @ Sb site,Seebeck coefficient,225,uV/K,475,K,figure,Fig. 4b,Visually estimated from Fig. 4b
Synthesis and thermoelectric properties of Mn-doped AgSbTe2 compounds.pdf,10.1088/1674-1056/21/10/106101,Ag0.9Sb1-xMnxTe2.05,Ag0.9Sb1.1-xMnxTe2.05 (x=0.20),Ag0.9Sb0.9Mn0.2Te2.05,1,No,Mn,x=0.20,Sb,,Mn (x=0.20) @ Sb site,Seebeck coefficient,260,uV/K,575,K,figure,Fig. 4b,Visually estimated from Fig. 4b
Synthesis and thermoelectric properties of Mn-doped AgSbTe2 compounds.pdf,10.1088/1674-1056/21/10/106101,Ag0.9Sb1-xMnxTe2.05,Ag0.9Sb1.1-xMnxTe2.05 (x=0.20),Ag0.9Sb0.9Mn0.2Te2.05,1,No,Mn,x=0.20,Sb,,Mn (x=0.20) @ Sb site,power factor,7,10^-4 W/m*K^2,325,K,figure,Fig. 4c,Visually estimated from Fig. 4c
Synthesis and thermoelectric properties of Mn-doped AgSbTe2 compounds.pdf,10.1088/1674-1056/21/10/106101,Ag0.9Sb1-xMnxTe2.05,Ag0.9Sb1.1-xMnxTe2.05 (x=0.20),Ag0.9Sb0.9Mn0.2Te2.05,1,No,Mn,x=0.20,Sb,,Mn (x=0.20) @ Sb site,power factor,8,10^-4 W/m*K^2,475,K,figure,Fig. 4c,Visually estimated from Fig. 4c
Synthesis and thermoelectric properties of Mn-doped AgSbTe2 compounds.pdf,10.1088/1674-1056/21/10/106101,Ag0.9Sb1-xMnxTe2.05,Ag0.9Sb1.1-xMnxTe2.05 (x=0.20),Ag0.9Sb0.9Mn0.2Te2.05,1,No,Mn,x=0.20,Sb,,Mn (x=0.20) @ Sb site,power factor,8,10^-4 W/m*K^2,575,K,figure,Fig. 4c,Visually estimated from Fig. 4c
Synthesis and thermoelectric properties of Mn-doped AgSbTe2 compounds.pdf,10.1088/1674-1056/21/10/106101,Ag0.9Sb1-xMnxTe2.05,x=0.05,Ag0.9Sb0.95Mn0.05Te2.05,1,No,Mn,x=0.05,Sb,,Mn (x=0.05) @ Sb site,thermal conductivity,0.88,W/m·K,300,K,figure,Fig. 5a,Visually estimated from Fig. 5a
Synthesis and thermoelectric properties of Mn-doped AgSbTe2 compounds.pdf,10.1088/1674-1056/21/10/106101,Ag0.9Sb1-xMnxTe2.05,x=0.05,Ag0.9Sb0.95Mn0.05Te2.05,1,No,Mn,x=0.05,Sb,,Mn (x=0.05) @ Sb site,thermal conductivity,0.98,W/m·K,375,K,figure,Fig. 5a,Visually estimated from Fig. 5a
Synthesis and thermoelectric properties of Mn-doped AgSbTe2 compounds.pdf,10.1088/1674-1056/21/10/106101,Ag0.9Sb1-xMnxTe2.05,x=0.05,Ag0.9Sb0.95Mn0.05Te2.05,1,No,Mn,x=0.05,Sb,,Mn (x=0.05) @ Sb site,thermal conductivity,0.88,W/m·K,475,K,figure,Fig. 5a,Visually estimated from Fig. 5a
Synthesis and thermoelectric properties of Mn-doped AgSbTe2 compounds.pdf,10.1088/1674-1056/21/10/106101,Ag0.9Sb1-xMnxTe2.05,x=0.05,Ag0.9Sb0.95Mn0.05Te2.05,1,No,Mn,x=0.05,Sb,,Mn (x=0.05) @ Sb site,thermal conductivity,0.72,W/m·K,575,K,figure,Fig. 5a,Visually estimated from Fig. 5a
Synthesis and thermoelectric properties of Mn-doped AgSbTe2 compounds.pdf,10.1088/1674-1056/21/10/106101,Ag0.9Sb1-xMnxTe2.05,x=0.05,Ag0.9Sb0.95Mn0.05Te2.05,1,No,Mn,x=0.05,Sb,,Mn (x=0.05) @ Sb site,ZT,0.25,dimensionless,300,K,figure,Fig. 5d,Visually estimated from Fig. 5d
Synthesis and thermoelectric properties of Mn-doped AgSbTe2 compounds.pdf,10.1088/1674-1056/21/10/106101,Ag0.9Sb1-xMnxTe2.05,x=0.05,Ag0.9Sb0.95Mn0.05Te2.05,1,No,Mn,x=0.05,Sb,,Mn (x=0.05) @ Sb site,ZT,0.45,dimensionless,400,K,figure,Fig. 5d,Visually estimated from Fig. 5d
Synthesis and thermoelectric properties of Mn-doped AgSbTe2 compounds.pdf,10.1088/1674-1056/21/10/106101,Ag0.9Sb1-xMnxTe2.05,x=0.05,Ag0.9Sb0.95Mn0.05Te2.05,1,No,Mn,x=0.05,Sb,,Mn (x=0.05) @ Sb site,ZT,0.75,dimensionless,575,K,figure,Fig. 5d,Visually estimated from Fig. 5d
Synthesis and thermoelectric properties of Mn-doped AgSbTe2 compounds.pdf,10.1088/1674-1056/21/10/106101,Ag0.9Sb1-xMnxTe2.05,x=0.10,Ag0.9Sb0.90Mn0.10Te2.05,1,No,Mn,x=0.10,Sb,,Mn (x=0.10) @ Sb site,thermal conductivity,0.78,W/m·K,300,K,figure,Fig. 5a,Visually estimated from Fig. 5a
Synthesis and thermoelectric properties of Mn-doped AgSbTe2 compounds.pdf,10.1088/1674-1056/21/10/106101,Ag0.9Sb1-xMnxTe2.05,x=0.10,Ag0.9Sb0.90Mn0.10Te2.05,1,No,Mn,x=0.10,Sb,,Mn (x=0.10) @ Sb site,thermal conductivity,0.85,W/m·K,375,K,figure,Fig. 5a,Visually estimated from Fig. 5a
Synthesis and thermoelectric properties of Mn-doped AgSbTe2 compounds.pdf,10.1088/1674-1056/21/10/106101,Ag0.9Sb1-xMnxTe2.05,x=0.10,Ag0.9Sb0.90Mn0.10Te2.05,1,No,Mn,x=0.10,Sb,,Mn (x=0.10) @ Sb site,thermal conductivity,0.75,W/m·K,475,K,figure,Fig. 5a,Visually estimated from Fig. 5a
Synthesis and thermoelectric properties of Mn-doped AgSbTe2 compounds.pdf,10.1088/1674-1056/21/10/106101,Ag0.9Sb1-xMnxTe2.05,x=0.10,Ag0.9Sb0.90Mn0.10Te2.05,1,No,Mn,x=0.10,Sb,,Mn (x=0.10) @ Sb site,thermal conductivity,0.52,W/m·K,575,K,figure,Fig. 5a,Visually estimated from Fig. 5a
Synthesis and thermoelectric properties of Mn-doped AgSbTe2 compounds.pdf,10.1088/1674-1056/21/10/106101,Ag0.9Sb1-xMnxTe2.05,x=0.10,Ag0.9Sb0.90Mn0.10Te2.05,1,No,Mn,x=0.10,Sb,,Mn (x=0.10) @ Sb site,ZT,0.28,dimensionless,300,K,figure,Fig. 5d,Visually estimated from Fig. 5d
Synthesis and thermoelectric properties of Mn-doped AgSbTe2 compounds.pdf,10.1088/1674-1056/21/10/106101,Ag0.9Sb1-xMnxTe2.05,x=0.10,Ag0.9Sb0.90Mn0.10Te2.05,1,No,Mn,x=0.10,Sb,,Mn (x=0.10) @ Sb site,ZT,0.65,dimensionless,400,K,figure,Fig. 5d,Visually estimated from Fig. 5d
Synthesis and thermoelectric properties of Mn-doped AgSbTe2 compounds.pdf,10.1088/1674-1056/21/10/106101,Ag0.9Sb1-xMnxTe2.05,x=0.10,Ag0.9Sb0.90Mn0.10Te2.05,1,No,Mn,x=0.10,Sb,,Mn (x=0.10) @ Sb site,ZT,1.2,dimensionless,573,K,text,body text,Explicitly stated in text
Synthesis and thermoelectric properties of Mn-doped AgSbTe2 compounds.pdf,10.1088/1674-1056/21/10/106101,Ag0.9Sb1-xMnxTe2.05,x=0.20,Ag0.9Sb0.80Mn0.20Te2.05,1,No,Mn,x=0.20,Sb,,Mn (x=0.20) @ Sb site,thermal conductivity,1.05,W/m·K,300,K,figure,Fig. 5a,Visually estimated from Fig. 5a
Synthesis and thermoelectric properties of Mn-doped AgSbTe2 compounds.pdf,10.1088/1674-1056/21/10/106101,Ag0.9Sb1-xMnxTe2.05,x=0.20,Ag0.9Sb0.80Mn0.20Te2.05,1,No,Mn,x=0.20,Sb,,Mn (x=0.20) @ Sb site,thermal conductivity,1.08,W/m·K,375,K,figure,Fig. 5a,Visually estimated from Fig. 5a
Synthesis and thermoelectric properties of Mn-doped AgSbTe2 compounds.pdf,10.1088/1674-1056/21/10/106101,Ag0.9Sb1-xMnxTe2.05,x=0.20,Ag0.9Sb0.80Mn0.20Te2.05,1,No,Mn,x=0.20,Sb,,Mn (x=0.20) @ Sb site,thermal conductivity,0.82,W/m·K,475,K,figure,Fig. 5a,Visually estimated from Fig. 5a
Synthesis and thermoelectric properties of Mn-doped AgSbTe2 compounds.pdf,10.1088/1674-1056/21/10/106101,Ag0.9Sb1-xMnxTe2.05,x=0.20,Ag0.9Sb0.80Mn0.20Te2.05,1,No,Mn,x=0.20,Sb,,Mn (x=0.20) @ Sb site,thermal conductivity,0.68,W/m·K,575,K,figure,Fig. 5a,Visually estimated from Fig. 5a
Synthesis and thermoelectric properties of Mn-doped AgSbTe2 compounds.pdf,10.1088/1674-1056/21/10/106101,Ag0.9Sb1-xMnxTe2.05,x=0.20,Ag0.9Sb0.80Mn0.20Te2.05,1,No,Mn,x=0.20,Sb,,Mn (x=0.20) @ Sb site,ZT,0.22,dimensionless,300,K,figure,Fig. 5d,Visually estimated from Fig. 5d
Synthesis and thermoelectric properties of Mn-doped AgSbTe2 compounds.pdf,10.1088/1674-1056/21/10/106101,Ag0.9Sb1-xMnxTe2.05,x=0.20,Ag0.9Sb0.80Mn0.20Te2.05,1,No,Mn,x=0.20,Sb,,Mn (x=0.20) @ Sb site,ZT,0.35,dimensionless,400,K,figure,Fig. 5d,Visually estimated from Fig. 5d
Synthesis and thermoelectric properties of Mn-doped AgSbTe2 compounds.pdf,10.1088/1674-1056/21/10/106101,Ag0.9Sb1-xMnxTe2.05,x=0.20,Ag0.9Sb0.80Mn0.20Te2.05,1,No,Mn,x=0.20,Sb,,Mn (x=0.20) @ Sb site,ZT,0.58,dimensionless,575,K,figure,Fig. 5d,Visually estimated from Fig. 5d
"Thermodynamic, Structural and Thermoelectric Properties of AgSbTe2 Thick Films Developed by Melt Spinning.pdf",10.3390/nano8070474,AgSbTe2,SAT-5,AgSbTe2,0,No,,,,,,power factor,1.3,mW m-1 K-2,500,K,figure,Fig. 4c,
"Thermodynamic, Structural and Thermoelectric Properties of AgSbTe2 Thick Films Developed by Melt Spinning.pdf",10.3390/nano8070474,AgSbTe2,SAT-5,AgSbTe2,0,No,,,,,,ZT,1.40,dimensionless,500,K,text,Section 3.2,
"Thermodynamic, Structural and Thermoelectric Properties of AgSbTe2 Thick Films Developed by Melt Spinning.pdf",10.3390/nano8070474,AgSbTe2,SAT-10,AgSbTe2,0,No,,,,,,power factor,1.3,mW m-1 K-2,500,K,figure,Fig. 4c,
"Thermodynamic, Structural and Thermoelectric Properties of AgSbTe2 Thick Films Developed by Melt Spinning.pdf",10.3390/nano8070474,AgSbTe2,SAT-10,AgSbTe2,0,No,,,,,,ZT,1.40,dimensionless,500,K,text,Section 3.2,
"Thermodynamic, Structural and Thermoelectric Properties of AgSbTe2 Thick Films Developed by Melt Spinning.pdf",10.3390/nano8070474,AgSbTe2,SATS-10,AgSbTe1.98Se0.02,1,No,Se,1%,Te,,Se (1%) @ Te site,power factor,1.3,mW m-1 K-2,500,K,text,Abstract and Section 3.2,
"Thermodynamic, Structural and Thermoelectric Properties of AgSbTe2 Thick Films Developed by Melt Spinning.pdf",10.3390/nano8070474,AgSbTe2,SATS-10,AgSbTe1.98Se0.02,1,No,Se,1%,Te,,Se (1%) @ Te site,ZT,1.35,dimensionless,500,K,text,Section 3.2,
"Thermodynamic, Structural and Thermoelectric Properties of AgSbTe2 Thick Films Developed by Melt Spinning.pdf",10.3390/nano8070474,AgSbTe2,SAT-5,AgSbTe2,0,No,,,,,,electrical conductivity,2.8,10^4 Sm^-1,300,K,figure,,Visually estimated from Fig. 4a
"Thermodynamic, Structural and Thermoelectric Properties of AgSbTe2 Thick Films Developed by Melt Spinning.pdf",10.3390/nano8070474,AgSbTe2,SAT-5,AgSbTe2,0,No,,,,,,electrical conductivity,1.2,10^4 Sm^-1,500,K,figure,,Visually estimated from Fig. 4a
"Thermodynamic, Structural and Thermoelectric Properties of AgSbTe2 Thick Films Developed by Melt Spinning.pdf",10.3390/nano8070474,AgSbTe2,SAT-5,AgSbTe2,0,No,,,,,,Seebeck coefficient,280,uVK^-1,300,K,figure,,Visually estimated from Fig. 4b
"Thermodynamic, Structural and Thermoelectric Properties of AgSbTe2 Thick Films Developed by Melt Spinning.pdf",10.3390/nano8070474,AgSbTe2,SAT-5,AgSbTe2,0,No,,,,,,Seebeck coefficient,270,uVK^-1,500,K,figure,,Visually estimated from Fig. 4b
"Thermodynamic, Structural and Thermoelectric Properties of AgSbTe2 Thick Films Developed by Melt Spinning.pdf",10.3390/nano8070474,AgSbTe2,SAT-5,AgSbTe2,0,No,,,,,,power factor,1.2,mWm^-1K^-2,300,K,figure,,Visually estimated from Fig. 4c
"Thermodynamic, Structural and Thermoelectric Properties of AgSbTe2 Thick Films Developed by Melt Spinning.pdf",10.3390/nano8070474,AgSbTe2,SAT-5,AgSbTe2,0,No,,,,,,power factor,0.8,mWm^-1K^-2,500,K,figure,,Visually estimated from Fig. 4c
"Thermodynamic, Structural and Thermoelectric Properties of AgSbTe2 Thick Films Developed by Melt Spinning.pdf",10.3390/nano8070474,AgSbTe2,SAT-10,AgSbTe2,0,No,,,,,,electrical conductivity,1.3,10^4 Sm^-1,300,K,figure,,Visually estimated from Fig. 4a
"Thermodynamic, Structural and Thermoelectric Properties of AgSbTe2 Thick Films Developed by Melt Spinning.pdf",10.3390/nano8070474,AgSbTe2,SAT-10,AgSbTe2,0,No,,,,,,electrical conductivity,1.8,10^4 Sm^-1,500,K,figure,,Visually estimated from Fig. 4a
"Thermodynamic, Structural and Thermoelectric Properties of AgSbTe2 Thick Films Developed by Melt Spinning.pdf",10.3390/nano8070474,AgSbTe2,SAT-10,AgSbTe2,0,No,,,,,,Seebeck coefficient,240,uVK^-1,300,K,figure,,Visually estimated from Fig. 4b
"Thermodynamic, Structural and Thermoelectric Properties of AgSbTe2 Thick Films Developed by Melt Spinning.pdf",10.3390/nano8070474,AgSbTe2,SAT-10,AgSbTe2,0,No,,,,,,Seebeck coefficient,260,uVK^-1,500,K,figure,,Visually estimated from Fig. 4b
"Thermodynamic, Structural and Thermoelectric Properties of AgSbTe2 Thick Films Developed by Melt Spinning.pdf",10.3390/nano8070474,AgSbTe2,SAT-10,AgSbTe2,0,No,,,,,,power factor,0.8,mWm^-1K^-2,300,K,figure,,Visually estimated from Fig. 4c
"Thermodynamic, Structural and Thermoelectric Properties of AgSbTe2 Thick Films Developed by Melt Spinning.pdf",10.3390/nano8070474,AgSbTe2,SAT-10,AgSbTe2,0,No,,,,,,power factor,1.2,mWm^-1K^-2,500,K,figure,,Visually estimated from Fig. 4c
"Thermodynamic, Structural and Thermoelectric Properties of AgSbTe2 Thick Films Developed by Melt Spinning.pdf",10.3390/nano8070474,AgSbTe2,SATS-10,AgSbTe2-xSex,1,No,Se,1%,Te,,Se (1%) @ Te site,electrical conductivity,1.8,10^4 Sm^-1,300,K,figure,,Visually estimated from Fig. 4a
"Thermodynamic, Structural and Thermoelectric Properties of AgSbTe2 Thick Films Developed by Melt Spinning.pdf",10.3390/nano8070474,AgSbTe2,SATS-10,AgSbTe2-xSex,1,No,Se,1%,Te,,Se (1%) @ Te site,electrical conductivity,2.8,10^4 Sm^-1,500,K,figure,,Visually estimated from Fig. 4a
"Thermodynamic, Structural and Thermoelectric Properties of AgSbTe2 Thick Films Developed by Melt Spinning.pdf",10.3390/nano8070474,AgSbTe2,SATS-10,AgSbTe2-xSex,1,No,Se,1%,Te,,Se (1%) @ Te site,Seebeck coefficient,250,uVK^-1,300,K,figure,,Visually estimated from Fig. 4b
"Thermodynamic, Structural and Thermoelectric Properties of AgSbTe2 Thick Films Developed by Melt Spinning.pdf",10.3390/nano8070474,AgSbTe2,SATS-10,AgSbTe2-xSex,1,No,Se,1%,Te,,Se (1%) @ Te site,Seebeck coefficient,220,uVK^-1,500,K,figure,,Visually estimated from Fig. 4b
"Thermodynamic, Structural and Thermoelectric Properties of AgSbTe2 Thick Films Developed by Melt Spinning.pdf",10.3390/nano8070474,AgSbTe2,SATS-10,AgSbTe2-xSex,1,No,Se,1%,Te,,Se (1%) @ Te site,power factor,1.1,mWm^-1K^-2,300,K,figure,,Visually estimated from Fig. 4c
"Thermodynamic, Structural and Thermoelectric Properties of AgSbTe2 Thick Films Developed by Melt Spinning.pdf",10.3390/nano8070474,AgSbTe2,SATS-10,AgSbTe2-xSex,1,No,Se,1%,Te,,Se (1%) @ Te site,power factor,1.3,mWm^-1K^-2,500,K,figure,,Visually estimated from Fig. 4c
Thermoelectric Properties of the Pseudobinary Alloy (Ag0.365Sb0.558Te)0.975(GeTe)0.025 Prepared by Spark Plasma Sintering.pdf,10.1007/s11664-010-1278-1,AgSbTe2,(Ag0.365Sb0.558Te)0.975(GeTe)0.025,(Ag0.365Sb0.558Te)0.975(GeTe)0.025,2,Yes,Ge,1.3 at.%,Sb,Ge (remaining Ge atoms) @ interstitial,Ge (1.3 at.%) @ Sb site; Ge (remaining Ge atoms) @ interstitial site,ZT,0.69,dimensionless,551,K,text,body text,
Thermoelectric Properties of the Pseudobinary Alloy (Ag0.365Sb0.558Te)0.975(GeTe)0.025 Prepared by Spark Plasma Sintering.pdf,10.1007/s11664-010-1278-1,AgSbTe2,(Ag0.365Sb0.558Te)0.975(GeTe)0.025,(Ag0.365Sb0.558Te)0.975(GeTe)0.025,2,Yes,Ge,1.3 at.%,Sb,Ge (remaining Ge atoms) @ interstitial,Ge (1.3 at.%) @ Sb site; Ge (remaining Ge atoms) @ interstitial site,Seebeck coefficient,131,uV K-1,551,K,text,body text,
Thermoelectric Properties of the Pseudobinary Alloy (Ag0.365Sb0.558Te)0.975(GeTe)0.025 Prepared by Spark Plasma Sintering.pdf,10.1007/s11664-010-1278-1,AgSbTe2,(Ag0.365Sb0.558Te)0.975(GeTe)0.025,(Ag0.365Sb0.558Te)0.975(GeTe)0.025,2,Yes,Ge,1.3 at.%,Sb,Ge (remaining Ge atoms) @ interstitial,Ge (1.3 at.%) @ Sb site; Ge (remaining Ge atoms) @ interstitial site,lattice thermal conductivity,0.304,W m-1 K-1,551,K,text,body text,
Thermoelectric Properties of the Pseudobinary Alloy (Ag0.365Sb0.558Te)0.975(GeTe)0.025 Prepared by Spark Plasma Sintering.pdf,10.1007/s11664-010-1278-1,AgSbTe2,(Ag0.365Sb0.558Te)0.975(GeTe)0.025,(Ag0.365Sb0.558Te)0.975(GeTe)0.025,2,Yes,Ge,1.3 at.%,Sb,Ge (remaining Ge atoms) @ interstitial,Ge (1.3 at.%) @ Sb site; Ge (remaining Ge atoms) @ interstitial site,electronic thermal conductivity,0.42 to 0.51,W m-1 K-1,318 to 551,K,text,body text,
Thermoelectric Properties of the Pseudobinary Alloy (Ag0.365Sb0.558Te)0.975(GeTe)0.025 Prepared by Spark Plasma Sintering.pdf,10.1007/s11664-010-1278-1,AgSbTe2,(Ag0.365Sb0.558Te)0.975(GeTe)0.025,(Ag0.365Sb0.558Te)0.975(GeTe)0.025,2,Yes,Ge,1.3 at.%,Sb,Ge (remaining Ge atoms) @ interstitial,Ge (1.3 at.%) @ Sb site; Ge (remaining Ge atoms) @ interstitial site,total thermal conductivity,0.77 to 0.87,W m-1 K-1,318 to 551,K,text,body text,
Thermoelectric Properties of the Pseudobinary Alloy (Ag0.365Sb0.558Te)0.975(GeTe)0.025 Prepared by Spark Plasma Sintering.pdf,10.1007/s11664-010-1278-1,AgSbTe2,(Ag0.365Sb0.558Te)0.975(GeTe)0.025,(Ag0.365Sb0.558Te)0.975(GeTe)0.025,2,Yes,Ge,0.025,Sb,Ge (0.025) @ interstitial,Ge (0.025) @ Sb site; Ge (0.025) @ interstitial site,Seebeck coefficient,60,uV K^-1,318,K,figure,,Visually estimated from Fig. 3
Thermoelectric Properties of the Pseudobinary Alloy (Ag0.365Sb0.558Te)0.975(GeTe)0.025 Prepared by Spark Plasma Sintering.pdf,10.1007/s11664-010-1278-1,AgSbTe2,(Ag0.365Sb0.558Te)0.975(GeTe)0.025,(Ag0.365Sb0.558Te)0.975(GeTe)0.025,2,Yes,Ge,0.025,Sb,Ge (0.025) @ interstitial,Ge (0.025) @ Sb site; Ge (0.025) @ interstitial site,Seebeck coefficient,131,uV K^-1,551,K,figure,,Visually estimated from Fig. 3
Thermoelectric Properties of the Pseudobinary Alloy (Ag0.365Sb0.558Te)0.975(GeTe)0.025 Prepared by Spark Plasma Sintering.pdf,10.1007/s11664-010-1278-1,AgSbTe2,(Ag0.365Sb0.558Te)0.975(GeTe)0.025,(Ag0.365Sb0.558Te)0.975(GeTe)0.025,2,Yes,Ge,0.025,Sb,Ge (0.025) @ interstitial,Ge (0.025) @ Sb site; Ge (0.025) @ interstitial site,electrical conductivity,8,10^4 Ohm^-1 m^-1,318,K,figure,,Visually estimated from Fig. 4
Thermoelectric Properties of the Pseudobinary Alloy (Ag0.365Sb0.558Te)0.975(GeTe)0.025 Prepared by Spark Plasma Sintering.pdf,10.1007/s11664-010-1278-1,AgSbTe2,(Ag0.365Sb0.558Te)0.975(GeTe)0.025,(Ag0.365Sb0.558Te)0.975(GeTe)0.025,2,Yes,Ge,0.025,Sb,Ge (0.025) @ interstitial,Ge (0.025) @ Sb site; Ge (0.025) @ interstitial site,electrical conductivity,5,10^4 Ohm^-1 m^-1,551,K,figure,,Visually estimated from Fig. 4
Thermoelectric Properties of the Pseudobinary Alloy (Ag0.365Sb0.558Te)0.975(GeTe)0.025 Prepared by Spark Plasma Sintering.pdf,10.1007/s11664-010-1278-1,AgSbTe2,(Ag0.365Sb0.558Te)0.975(GeTe)0.025,(Ag0.365Sb0.558Te)0.975(GeTe)0.025,2,Yes,Ge,0.025,Sb,Ge (0.025) @ interstitial,Ge (0.025) @ Sb site; Ge (0.025) @ interstitial site,lattice thermal conductivity,0.4,W W^-1 K^-1 m^-1,318,K,figure,,Visually estimated from Fig. 5a
Thermoelectric Properties of the Pseudobinary Alloy (Ag0.365Sb0.558Te)0.975(GeTe)0.025 Prepared by Spark Plasma Sintering.pdf,10.1007/s11664-010-1278-1,AgSbTe2,(Ag0.365Sb0.558Te)0.975(GeTe)0.025,(Ag0.365Sb0.558Te)0.975(GeTe)0.025,2,Yes,Ge,0.025,Sb,Ge (0.025) @ interstitial,Ge (0.025) @ Sb site; Ge (0.025) @ interstitial site,lattice thermal conductivity,0.3,W W^-1 K^-1 m^-1,551,K,figure,,Visually estimated from Fig. 5a
Thermoelectric Properties of the Pseudobinary Alloy (Ag0.365Sb0.558Te)0.975(GeTe)0.025 Prepared by Spark Plasma Sintering.pdf,10.1007/s11664-010-1278-1,AgSbTe2,(Ag0.365Sb0.558Te)0.975(GeTe)0.025,(Ag0.365Sb0.558Te)0.975(GeTe)0.025,2,Yes,Ge,0.025,Sb,Ge (0.025) @ interstitial,Ge (0.025) @ Sb site; Ge (0.025) @ interstitial site,ZT,0.15,dimensionless,318,K,figure,,Visually estimated from Fig. 6
Thermoelectric Properties of the Pseudobinary Alloy (Ag0.365Sb0.558Te)0.975(GeTe)0.025 Prepared by Spark Plasma Sintering.pdf,10.1007/s11664-010-1278-1,AgSbTe2,(Ag0.365Sb0.558Te)0.975(GeTe)0.025,(Ag0.365Sb0.558Te)0.975(GeTe)0.025,2,Yes,Ge,0.025,Sb,Ge (0.025) @ interstitial,Ge (0.025) @ Sb site; Ge (0.025) @ interstitial site,ZT,0.69,dimensionless,551,K,figure,,Visually estimated from Fig. 6
