Repository: Harpriyaminhas/AgSbTe2_data_extraction

# AgSbTe2 Thermoelectric Dataset Extraction + Viewer

Pipeline and dataset for doping/thermoelectric-property data extracted from
173 journal-article PDFs on AgSbTe2-family thermoelectrics (Seebeck
coefficient, electrical conductivity, thermal conductivity, lattice thermal
conductivity, power factor, ZT), with dopant/co-dopant/doping-site and DOI
provenance for every data point.

**What's in this repo, and what's deliberately NOT:**
- Included: the extraction pipeline code, the Streamlit viewer app, the
  extracted dataset (CSV/Excel), and per-paper raw extraction JSON.
- **Not included**: the 173 source PDFs, or rendered page images of them.

File: output/AgSbTe2_Thermoelectric_Extracted_Data_long.csv (part 18 of 24)
source_pdf,doi,base_composition,sample_id,full_formula,num_dopants,is_codoped,primary_dopant_element,primary_dopant_pct,primary_dopant_site,codopant_elements,all_dopants_detail,property,value,unit,temperature_value,temperature_unit,source_type,source_detail,notes
Thermoelectric Properties of the Pseudobinary Alloy (Ag0.365Sb0.558Te)0.975(GeTe)0.025 Prepared by Spark Plasma Sintering.pdf,10.1007/s11664-010-1278-1,AgSbTe2,GeTe-added (Ag0.365Sb0.558Te)0.975(GeTe)0.025,(Ag0.365Sb0.558Te)0.975(GeTe)0.025,1,No,GeTe,0.025,unclear,,GeTe (0.025) @ unclear site,ZT,0.69,dimensionless,551,K,body text,,
Thermoelectric properties of (GeTe)1-x[(Ag2Te)0.4(Sb2Te3)0.6]x alloys.pdf,10.1007/s12598-,AgSbTe2-family (GeTe-Ag2Te-Sb2Te3 alloys),x = 0,(GeTe)1-x[(Ag2Te)0.4(Sb2Te3)0.6]x where x=0,0,No,,,,,,Seebeck coefficient,See Fig. 5b,uV/K,,,figure,Fig. 5b,
Thermoelectric properties of (GeTe)1-x[(Ag2Te)0.4(Sb2Te3)0.6]x alloys.pdf,10.1007/s12598-,AgSbTe2-family (GeTe-Ag2Te-Sb2Te3 alloys),x = 0,(GeTe)1-x[(Ag2Te)0.4(Sb2Te3)0.6]x where x=0,0,No,,,,,,electrical conductivity,See Fig. 5a,S/cm,,,figure,Fig. 5a,
Thermoelectric properties of (GeTe)1-x[(Ag2Te)0.4(Sb2Te3)0.6]x alloys.pdf,10.1007/s12598-,AgSbTe2-family (GeTe-Ag2Te-Sb2Te3 alloys),x = 0,(GeTe)1-x[(Ag2Te)0.4(Sb2Te3)0.6]x where x=0,0,No,,,,,,thermal conductivity,See Fig. 5d,W/mK,,,figure,Fig. 5d,
Thermoelectric properties of (GeTe)1-x[(Ag2Te)0.4(Sb2Te3)0.6]x alloys.pdf,10.1007/s12598-,AgSbTe2-family (GeTe-Ag2Te-Sb2Te3 alloys),x = 0,(GeTe)1-x[(Ag2Te)0.4(Sb2Te3)0.6]x where x=0,0,No,,,,,,lattice thermal conductivity,See Fig. 5e,W/mK,,,figure,Fig. 5e,
Thermoelectric properties of (GeTe)1-x[(Ag2Te)0.4(Sb2Te3)0.6]x alloys.pdf,10.1007/s12598-,AgSbTe2-family (GeTe-Ag2Te-Sb2Te3 alloys),x = 0,(GeTe)1-x[(Ag2Te)0.4(Sb2Te3)0.6]x where x=0,0,No,,,,,,power factor,See Fig. 5c,uW/cmK^2,,,figure,Fig. 5c,
Thermoelectric properties of (GeTe)1-x[(Ag2Te)0.4(Sb2Te3)0.6]x alloys.pdf,10.1007/s12598-,AgSbTe2-family (GeTe-Ag2Te-Sb2Te3 alloys),x = 0,(GeTe)1-x[(Ag2Te)0.4(Sb2Te3)0.6]x where x=0,0,No,,,,,,ZT,See Fig. 6a,dimensionless,,,figure,Fig. 6a,
Thermoelectric properties of (GeTe)1-x[(Ag2Te)0.4(Sb2Te3)0.6]x alloys.pdf,10.1007/s12598-,AgSbTe2-family (GeTe-Ag2Te-Sb2Te3 alloys),x = 0.03,(GeTe)0.97[(Ag2Te)0.4(Sb2Te3)0.6]0.03,0,No,,,,,,Seebeck coefficient,See Fig. 5b,uV/K,,,figure,Fig. 5b,
Thermoelectric properties of (GeTe)1-x[(Ag2Te)0.4(Sb2Te3)0.6]x alloys.pdf,10.1007/s12598-,AgSbTe2-family (GeTe-Ag2Te-Sb2Te3 alloys),x = 0.10,(GeTe)0.9[(Ag2Te)0.4(Sb2Te3)0.6]0.1,0,No,,,,,,ZT,1.8,dimensionless,,,text,body text,Peak zT
Thermoelectric properties of (GeTe)1-x[(Ag2Te)0.4(Sb2Te3)0.6]x alloys.pdf,10.1007/s12598-,AgSbTe2-family (GeTe-Ag2Te-Sb2Te3 alloys),x = 0.20,(GeTe)0.8[(Ag2Te)0.4(Sb2Te3)0.6]0.2,0,No,,,,,,ZT,1.8,dimensionless,,,text,body text,Peak zT
Thermoelectric properties of (GeTe)1-x[(Ag2Te)0.4(Sb2Te3)0.6]x alloys.pdf,10.1007/s12598-,AgSbTe2-family (GeTe-Ag2Te-Sb2Te3 alloys),x=0,GeTe,0,No,,,,,,,,,,,,,
Thermoelectric properties of (GeTe)1-x[(Ag2Te)0.4(Sb2Te3)0.6]x alloys.pdf,10.1007/s12598-,AgSbTe2-family (GeTe-Ag2Te-Sb2Te3 alloys),x=0.03,(GeTe)0.97[(Ag2Te)0.4(Sb2Te3)0.6]0.03,2,Yes,Ag,0.03,unclear,Sb (0.03) @ unclear,Ag (0.03) @ unclear site; Sb (0.03) @ unclear site,,,,,,,,
Thermoelectric properties of (GeTe)1-x[(Ag2Te)0.4(Sb2Te3)0.6]x alloys.pdf,10.1007/s12598-,AgSbTe2-family (GeTe-Ag2Te-Sb2Te3 alloys),x=0.04,(GeTe)0.96[(Ag2Te)0.4(Sb2Te3)0.6]0.04,2,Yes,Ag,0.04,unclear,Sb (0.04) @ unclear,Ag (0.04) @ unclear site; Sb (0.04) @ unclear site,,,,,,,,
Thermoelectric properties of (GeTe)1-x[(Ag2Te)0.4(Sb2Te3)0.6]x alloys.pdf,10.1007/s12598-,AgSbTe2-family (GeTe-Ag2Te-Sb2Te3 alloys),x=0.05,(GeTe)0.95[(Ag2Te)0.4(Sb2Te3)0.6]0.05,2,Yes,Ag,0.05,unclear,Sb (0.05) @ unclear,Ag (0.05) @ unclear site; Sb (0.05) @ unclear site,,,,,,,,
Thermoelectric properties of (GeTe)1-x[(Ag2Te)0.4(Sb2Te3)0.6]x alloys.pdf,10.1007/s12598-,AgSbTe2-family (GeTe-Ag2Te-Sb2Te3 alloys),x=0.10,(GeTe)0.90[(Ag2Te)0.4(Sb2Te3)0.6]0.10,2,Yes,Ag,0.10,unclear,Sb (0.10) @ unclear,Ag (0.10) @ unclear site; Sb (0.10) @ unclear site,,,,,,,,
Thermoelectric properties of (GeTe)1-x[(Ag2Te)0.4(Sb2Te3)0.6]x alloys.pdf,10.1007/s12598-,AgSbTe2-family (GeTe-Ag2Te-Sb2Te3 alloys),x=0.15,(GeTe)0.85[(Ag2Te)0.4(Sb2Te3)0.6]0.15,2,Yes,Ag,0.15,unclear,Sb (0.15) @ unclear,Ag (0.15) @ unclear site; Sb (0.15) @ unclear site,,,,,,,,
Thermoelectric properties of (GeTe)1-x[(Ag2Te)0.4(Sb2Te3)0.6]x alloys.pdf,10.1007/s12598-,AgSbTe2-family (GeTe-Ag2Te-Sb2Te3 alloys),x=0.20,(GeTe)0.80[(Ag2Te)0.4(Sb2Te3)0.6]0.20,2,Yes,Ag,0.20,unclear,Sb (0.20) @ unclear,Ag (0.20) @ unclear site; Sb (0.20) @ unclear site,,,,,,,,
Thermoelectric properties of (GeTe)1-x[(Ag2Te)0.4(Sb2Te3)0.6]x alloys.pdf,10.1007/s12598-,AgSbTe2-family (GeTe-Ag2Te-Sb2Te3 alloys),x=0.25,(GeTe)0.75[(Ag2Te)0.4(Sb2Te3)0.6]0.25,2,Yes,Ag,0.25,unclear,Sb (0.25) @ unclear,Ag (0.25) @ unclear site; Sb (0.25) @ unclear site,,,,,,,,
Thermoelectric properties of (GeTe)1-x[(Ag2Te)0.4(Sb2Te3)0.6]x alloys.pdf,10.1007/s12598-,AgSbTe2-family (GeTe-Ag2Te-Sb2Te3 alloys),"(GeTe)1-x[(Ag2Te)0.4(Sb2Te3)0.6]x, x=0.03",(GeTe)0.97(Ag0.8Sb1.2Te3)0.03,2,Yes,Ag,x=0.03,unclear,Sb (x=0.03) @ unclear,Ag (x=0.03) @ unclear site; Sb (x=0.03) @ unclear site,ZT,0.4,dimensionless,300,K,figure,Fig. 6a,Visually estimated from Fig. 6a
Thermoelectric properties of (GeTe)1-x[(Ag2Te)0.4(Sb2Te3)0.6]x alloys.pdf,10.1007/s12598-,AgSbTe2-family (GeTe-Ag2Te-Sb2Te3 alloys),"(GeTe)1-x[(Ag2Te)0.4(Sb2Te3)0.6]x, x=0.03",(GeTe)0.97(Ag0.8Sb1.2Te3)0.03,2,Yes,Ag,x=0.03,unclear,Sb (x=0.03) @ unclear,Ag (x=0.03) @ unclear site; Sb (x=0.03) @ unclear site,ZT,1.2,dimensionless,750,K,figure,Fig. 6a,Visually estimated from Fig. 6a
Thermoelectric properties of (GeTe)1-x[(Ag2Te)0.4(Sb2Te3)0.6]x alloys.pdf,10.1007/s12598-,AgSbTe2-family (GeTe-Ag2Te-Sb2Te3 alloys),"(GeTe)1-x[(Ag2Te)0.4(Sb2Te3)0.6]x, x=0.10",(GeTe)0.9(Ag0.8Sb1.2Te3)0.1,2,Yes,Ag,x=0.10,unclear,Sb (x=0.10) @ unclear,Ag (x=0.10) @ unclear site; Sb (x=0.10) @ unclear site,ZT,0.6,dimensionless,300,K,figure,Fig. 6a,Visually estimated from Fig. 6a
Thermoelectric properties of (GeTe)1-x[(Ag2Te)0.4(Sb2Te3)0.6]x alloys.pdf,10.1007/s12598-,AgSbTe2-family (GeTe-Ag2Te-Sb2Te3 alloys),"(GeTe)1-x[(Ag2Te)0.4(Sb2Te3)0.6]x, x=0.10",(GeTe)0.9(Ag0.8Sb1.2Te3)0.1,2,Yes,Ag,x=0.10,unclear,Sb (x=0.10) @ unclear,Ag (x=0.10) @ unclear site; Sb (x=0.10) @ unclear site,ZT,1.6,dimensionless,750,K,figure,Fig. 6a,Visually estimated from Fig. 6a
Thermoelectric properties of (GeTe)1-x[(Ag2Te)0.4(Sb2Te3)0.6]x alloys.pdf,10.1007/s12598-,AgSbTe2-family (GeTe-Ag2Te-Sb2Te3 alloys),"(GeTe)1-x[(Ag2Te)0.4(Sb2Te3)0.6]x, x=0.20",(GeTe)0.8(Ag0.8Sb1.2Te3)0.2,2,Yes,Ag,x=0.20,unclear,Sb (x=0.20) @ unclear,Ag (x=0.20) @ unclear site; Sb (x=0.20) @ unclear site,ZT,0.8,dimensionless,300,K,figure,Fig. 6a,Visually estimated from Fig. 6a
Thermoelectric properties of (GeTe)1-x[(Ag2Te)0.4(Sb2Te3)0.6]x alloys.pdf,10.1007/s12598-,AgSbTe2-family (GeTe-Ag2Te-Sb2Te3 alloys),"(GeTe)1-x[(Ag2Te)0.4(Sb2Te3)0.6]x, x=0.20",(GeTe)0.8(Ag0.8Sb1.2Te3)0.2,2,Yes,Ag,x=0.20,unclear,Sb (x=0.20) @ unclear,Ag (x=0.20) @ unclear site; Sb (x=0.20) @ unclear site,ZT,1.8,dimensionless,750,K,figure,Fig. 6a,Visually estimated from Fig. 6a
Thermoelectric properties of AgSbTe2 from first-principles calculations.pdf,10.1063/1.4895062,AgSbTe2,pure AgSbTe2,AgSbTe2,0,No,,,,,,Seebeck coefficient,100,uV/K,200,K,figure,Fig. 2,"Visually estimated from Fig. 2, Fd3m structure, Eg=0.008eV, carrier concentration 2.5x10^19 h/cm^3"
Thermoelectric properties of AgSbTe2 from first-principles calculations.pdf,10.1063/1.4895062,AgSbTe2,pure AgSbTe2,AgSbTe2,0,No,,,,,,Seebeck coefficient,200,uV/K,400,K,figure,Fig. 2,"Visually estimated from Fig. 2, Fd3m structure, Eg=0.008eV, carrier concentration 2.5x10^19 h/cm^3"
Thermoelectric properties of AgSbTe2 from first-principles calculations.pdf,10.1063/1.4895062,AgSbTe2,pure AgSbTe2,AgSbTe2,0,No,,,,,,Seebeck coefficient,250,uV/K,600,K,figure,Fig. 2,"Visually estimated from Fig. 2, Fd3m structure, Eg=0.008eV, carrier concentration 2.5x10^19 h/cm^3"
"Thermoelectric properties of p-type (AgSbTe2)x(Pb0.5Sn0.5Te)1 − x (x = 0.05, 0.09, 0.2).pdf",10.1016/j.jallcom.2005.08.033,AgSbTe2-PbTe-SnTe,x=0.05,(AgSbTe2)0.05(Pb0.5Sn0.5Te)0.95,1,No,Sn,0.5 in Pb0.5Sn0.5Te,multiple sites,,Sn (0.5 in Pb0.5Sn0.5Te) @ multiple sites site,ZT,1,dimensionless,700,K,text,Section 4 Summary,
"Thermoelectric properties of p-type (AgSbTe2)x(Pb0.5Sn0.5Te)1 − x (x = 0.05, 0.09, 0.2).pdf",10.1016/j.jallcom.2005.08.033,AgSbTe2-PbTe-SnTe,x=0.09,(AgSbTe2)0.09(Pb0.5Sn0.5Te)0.91,1,No,Sn,0.5 in Pb0.5Sn0.5Te,multiple sites,,Sn (0.5 in Pb0.5Sn0.5Te) @ multiple sites site,ZT,1,dimensionless,700,K,text,Section 4 Summary,
"Thermoelectric properties of p-type (AgSbTe2)x(Pb0.5Sn0.5Te)1 − x (x = 0.05, 0.09, 0.2).pdf",10.1016/j.jallcom.2005.08.033,AgSbTe2-PbTe-SnTe,x=0.2,(AgSbTe2)0.2(Pb0.5Sn0.5Te)0.8,1,No,Sn,0.5 in Pb0.5Sn0.5Te,multiple sites,,Sn (0.5 in Pb0.5Sn0.5Te) @ multiple sites site,thermal conductivity,0.8,W/(m K),,,text,Section 3 Results and discussion,
"Thermoelectric properties of p-type (AgSbTe2)x(Pb0.5Sn0.5Te)1 − x (x = 0.05, 0.09, 0.2).pdf",10.1016/j.jallcom.2005.08.033,AgSbTe2-PbTe-SnTe,x=0.2,(AgSbTe2)0.2(Pb0.5Sn0.5Te)0.8,1,No,Sn,0.5 in Pb0.5Sn0.5Te,multiple sites,,Sn (0.5 in Pb0.5Sn0.5Te) @ multiple sites site,ZT,1,dimensionless,700,K,text,Section 4 Summary,
"Thermoelectric properties of p-type (AgSbTe2)x(Pb0.5Sn0.5Te)1 − x (x = 0.05, 0.09, 0.2).pdf",10.1016/j.jallcom.2005.08.033,AgSbTe2-PbTe-SnTe,x=0.05,(AgSbTe2)0.05(Pb0.5Sn0.5Te)0.95,2,Yes,Pb,0.95 * 0.5,unclear,Sn (0.95 * 0.5) @ unclear,Pb (0.95 * 0.5) @ unclear site; Sn (0.95 * 0.5) @ unclear site,electrical conductivity,1.5e-5,ohm m,300,K,figure,,Visually estimated from Fig 3A
"Thermoelectric properties of p-type (AgSbTe2)x(Pb0.5Sn0.5Te)1 − x (x = 0.05, 0.09, 0.2).pdf",10.1016/j.jallcom.2005.08.033,AgSbTe2-PbTe-SnTe,x=0.05,(AgSbTe2)0.05(Pb0.5Sn0.5Te)0.95,2,Yes,Pb,0.95 * 0.5,unclear,Sn (0.95 * 0.5) @ unclear,Pb (0.95 * 0.5) @ unclear site; Sn (0.95 * 0.5) @ unclear site,Seebeck coefficient,80,uV/K,300,K,figure,,Visually estimated from Fig 3B
"Thermoelectric properties of p-type (AgSbTe2)x(Pb0.5Sn0.5Te)1 − x (x = 0.05, 0.09, 0.2).pdf",10.1016/j.jallcom.2005.08.033,AgSbTe2-PbTe-SnTe,x=0.05,(AgSbTe2)0.05(Pb0.5Sn0.5Te)0.95,2,Yes,Pb,0.95 * 0.5,unclear,Sn (0.95 * 0.5) @ unclear,Pb (0.95 * 0.5) @ unclear site; Sn (0.95 * 0.5) @ unclear site,power factor,0.75,mW/mK^2,300,K,figure,,Visually estimated from Fig 3C
"Thermoelectric properties of p-type (AgSbTe2)x(Pb0.5Sn0.5Te)1 − x (x = 0.05, 0.09, 0.2).pdf",10.1016/j.jallcom.2005.08.033,AgSbTe2-PbTe-SnTe,x=0.05,(AgSbTe2)0.05(Pb0.5Sn0.5Te)0.95,2,Yes,Pb,0.95 * 0.5,unclear,Sn (0.95 * 0.5) @ unclear,Pb (0.95 * 0.5) @ unclear site; Sn (0.95 * 0.5) @ unclear site,thermal conductivity,1.35,Wm^-1K^-1,300,K,figure,,Visually estimated from Fig 5
"Thermoelectric properties of p-type (AgSbTe2)x(Pb0.5Sn0.5Te)1 − x (x = 0.05, 0.09, 0.2).pdf",10.1016/j.jallcom.2005.08.033,AgSbTe2-PbTe-SnTe,x=0.05,(AgSbTe2)0.05(Pb0.5Sn0.5Te)0.95,2,Yes,Pb,0.95 * 0.5,unclear,Sn (0.95 * 0.5) @ unclear,Pb (0.95 * 0.5) @ unclear site; Sn (0.95 * 0.5) @ unclear site,ZT,0.1,dimensionless,300,K,figure,,Visually estimated from Fig 6
"Thermoelectric properties of p-type (AgSbTe2)x(Pb0.5Sn0.5Te)1 − x (x = 0.05, 0.09, 0.2).pdf",10.1016/j.jallcom.2005.08.033,AgSbTe2-PbTe-SnTe,x=0.09,(AgSbTe2)0.09(Pb0.5Sn0.5Te)0.91,2,Yes,Pb,0.91 * 0.5,unclear,Sn (0.91 * 0.5) @ unclear,Pb (0.91 * 0.5) @ unclear site; Sn (0.91 * 0.5) @ unclear site,electrical conductivity,1.8e-5,ohm m,300,K,figure,,Visually estimated from Fig 3A
"Thermoelectric properties of p-type (AgSbTe2)x(Pb0.5Sn0.5Te)1 − x (x = 0.05, 0.09, 0.2).pdf",10.1016/j.jallcom.2005.08.033,AgSbTe2-PbTe-SnTe,x=0.09,(AgSbTe2)0.09(Pb0.5Sn0.5Te)0.91,2,Yes,Pb,0.91 * 0.5,unclear,Sn (0.91 * 0.5) @ unclear,Pb (0.91 * 0.5) @ unclear site; Sn (0.91 * 0.5) @ unclear site,Seebeck coefficient,100,uV/K,300,K,figure,,Visually estimated from Fig 3B
"Thermoelectric properties of p-type (AgSbTe2)x(Pb0.5Sn0.5Te)1 − x (x = 0.05, 0.09, 0.2).pdf",10.1016/j.jallcom.2005.08.033,AgSbTe2-PbTe-SnTe,x=0.09,(AgSbTe2)0.09(Pb0.5Sn0.5Te)0.91,2,Yes,Pb,0.91 * 0.5,unclear,Sn (0.91 * 0.5) @ unclear,Pb (0.91 * 0.5) @ unclear site; Sn (0.91 * 0.5) @ unclear site,power factor,0.85,mW/mK^2,300,K,figure,,Visually estimated from Fig 3C
"Thermoelectric properties of p-type (AgSbTe2)x(Pb0.5Sn0.5Te)1 − x (x = 0.05, 0.09, 0.2).pdf",10.1016/j.jallcom.2005.08.033,AgSbTe2-PbTe-SnTe,x=0.09,(AgSbTe2)0.09(Pb0.5Sn0.5Te)0.91,2,Yes,Pb,0.91 * 0.5,unclear,Sn (0.91 * 0.5) @ unclear,Pb (0.91 * 0.5) @ unclear site; Sn (0.91 * 0.5) @ unclear site,thermal conductivity,0.95,Wm^-1K^-1,300,K,figure,,Visually estimated from Fig 5
"Thermoelectric properties of p-type (AgSbTe2)x(Pb0.5Sn0.5Te)1 − x (x = 0.05, 0.09, 0.2).pdf",10.1016/j.jallcom.2005.08.033,AgSbTe2-PbTe-SnTe,x=0.09,(AgSbTe2)0.09(Pb0.5Sn0.5Te)0.91,2,Yes,Pb,0.91 * 0.5,unclear,Sn (0.91 * 0.5) @ unclear,Pb (0.91 * 0.5) @ unclear site; Sn (0.91 * 0.5) @ unclear site,ZT,0.2,dimensionless,300,K,figure,,Visually estimated from Fig 6
"Thermoelectric properties of p-type (AgSbTe2)x(Pb0.5Sn0.5Te)1 − x (x = 0.05, 0.09, 0.2).pdf",10.1016/j.jallcom.2005.08.033,AgSbTe2-PbTe-SnTe,x=0.2,(AgSbTe2)0.2(Pb0.5Sn0.5Te)0.8,2,Yes,Pb,0.8 * 0.5,unclear,Sn (0.8 * 0.5) @ unclear,Pb (0.8 * 0.5) @ unclear site; Sn (0.8 * 0.5) @ unclear site,electrical conductivity,2.0e-5,ohm m,300,K,figure,,Visually estimated from Fig 3A
"Thermoelectric properties of p-type (AgSbTe2)x(Pb0.5Sn0.5Te)1 − x (x = 0.05, 0.09, 0.2).pdf",10.1016/j.jallcom.2005.08.033,AgSbTe2-PbTe-SnTe,x=0.2,(AgSbTe2)0.2(Pb0.5Sn0.5Te)0.8,2,Yes,Pb,0.8 * 0.5,unclear,Sn (0.8 * 0.5) @ unclear,Pb (0.8 * 0.5) @ unclear site; Sn (0.8 * 0.5) @ unclear site,Seebeck coefficient,120,uV/K,300,K,figure,,Visually estimated from Fig 3B
"Thermoelectric properties of p-type (AgSbTe2)x(Pb0.5Sn0.5Te)1 − x (x = 0.05, 0.09, 0.2).pdf",10.1016/j.jallcom.2005.08.033,AgSbTe2-PbTe-SnTe,x=0.2,(AgSbTe2)0.2(Pb0.5Sn0.5Te)0.8,2,Yes,Pb,0.8 * 0.5,unclear,Sn (0.8 * 0.5) @ unclear,Pb (0.8 * 0.5) @ unclear site; Sn (0.8 * 0.5) @ unclear site,power factor,1.0,mW/mK^2,300,K,figure,,Visually estimated from Fig 3C
"Thermoelectric properties of p-type (AgSbTe2)x(Pb0.5Sn0.5Te)1 − x (x = 0.05, 0.09, 0.2).pdf",10.1016/j.jallcom.2005.08.033,AgSbTe2-PbTe-SnTe,x=0.2,(AgSbTe2)0.2(Pb0.5Sn0.5Te)0.8,2,Yes,Pb,0.8 * 0.5,unclear,Sn (0.8 * 0.5) @ unclear,Pb (0.8 * 0.5) @ unclear site; Sn (0.8 * 0.5) @ unclear site,thermal conductivity,0.85,Wm^-1K^-1,300,K,figure,,Visually estimated from Fig 5
"Thermoelectric properties of p-type (AgSbTe2)x(Pb0.5Sn0.5Te)1 − x (x = 0.05, 0.09, 0.2).pdf",10.1016/j.jallcom.2005.08.033,AgSbTe2-PbTe-SnTe,x=0.2,(AgSbTe2)0.2(Pb0.5Sn0.5Te)0.8,2,Yes,Pb,0.8 * 0.5,unclear,Sn (0.8 * 0.5) @ unclear,Pb (0.8 * 0.5) @ unclear site; Sn (0.8 * 0.5) @ unclear site,ZT,0.3,dimensionless,300,K,figure,,Visually estimated from Fig 6
Thin-film metallic glass an effective diffusion barrier for Se-doped AgSbTe2 thermoelectric modules.pdf,10.1038/srep45177,AgSbTe2,Ag25Sb25Se5Te45,Ag25Sb25Se5Te45,1,No,Se,5 at.%,unclear,,Se (5 at.%) @ unclear site,ZT,1.4,dimensionless,673,K,body text,"Page 2, Results and Discussion section",
Thin-film metallic glass an effective diffusion barrier for Se-doped AgSbTe2 thermoelectric modules.pdf,10.1038/srep45177,AgSbTe2,Ag25Sb25Se5Te45,Ag25Sb25Se5Te45,1,No,Se,5 at.%,Te,,Se (5 at.%) @ Te site,ZT,1.4,dimensionless,673,K,body text,Methods section,
"Transport and mechanical property evaluation of (AgSbTe)1 x(GeTe)x (x ¼ 0.80, 0.82, 0.85, 0.87, 0.90).pdf",10.1016/j.jssc.2009.05.024,AgSbTe2-GeTe,(AgSbTe2)0.20(GeTe)0.80,(Ag0.80SbTe1.90)0.20(GeTe)0.80,0,No,,,,,,thermal conductivity,1.7,W/m K,325,K,Table 1,,
"Transport and mechanical property evaluation of (AgSbTe)1 x(GeTe)x (x ¼ 0.80, 0.82, 0.85, 0.87, 0.90).pdf",10.1016/j.jssc.2009.05.024,AgSbTe2-GeTe,(AgSbTe2)0.20(GeTe)0.80,(Ag0.80SbTe1.90)0.20(GeTe)0.80,0,No,,,,,,Seebeck coefficient,80,mV/K,325,K,Table 1,,
"Transport and mechanical property evaluation of (AgSbTe)1 x(GeTe)x (x ¼ 0.80, 0.82, 0.85, 0.87, 0.90).pdf",10.1016/j.jssc.2009.05.024,AgSbTe2-GeTe,(AgSbTe2)0.20(GeTe)0.80,(Ag0.80SbTe1.90)0.20(GeTe)0.80,0,No,,,,,,electrical conductivity,0.561,mO-cm,325,K,Table 1,,Reported as electrical resistivity
"Transport and mechanical property evaluation of (AgSbTe)1 x(GeTe)x (x ¼ 0.80, 0.82, 0.85, 0.87, 0.90).pdf",10.1016/j.jssc.2009.05.024,AgSbTe2-GeTe,(AgSbTe2)0.20(GeTe)0.80,(Ag0.80SbTe1.90)0.20(GeTe)0.80,0,No,,,,,,ZT,1.0,dimensionless,750,K,body text,,
"Transport and mechanical property evaluation of (AgSbTe)1 x(GeTe)x (x ¼ 0.80, 0.82, 0.85, 0.87, 0.90).pdf",10.1016/j.jssc.2009.05.024,AgSbTe2-GeTe,(AgSbTe2)0.17(GeTe)0.83,(Ag0.84Sb0.99Te2.01)0.17(GeTe)0.83,0,No,,,,,,thermal conductivity,1.8,W/m K,325,K,Table 1,,
"Transport and mechanical property evaluation of (AgSbTe)1 x(GeTe)x (x ¼ 0.80, 0.82, 0.85, 0.87, 0.90).pdf",10.1016/j.jssc.2009.05.024,AgSbTe2-GeTe,(AgSbTe2)0.17(GeTe)0.83,(Ag0.84Sb0.99Te2.01)0.17(GeTe)0.83,0,No,,,,,,Seebeck coefficient,73,mV/K,325,K,Table 1,,
"Transport and mechanical property evaluation of (AgSbTe)1 x(GeTe)x (x ¼ 0.80, 0.82, 0.85, 0.87, 0.90).pdf",10.1016/j.jssc.2009.05.024,AgSbTe2-GeTe,(AgSbTe2)0.17(GeTe)0.83,(Ag0.84Sb0.99Te2.01)0.17(GeTe)0.83,0,No,,,,,,electrical conductivity,0.630,mO-cm,325,K,Table 1,,Reported as electrical resistivity
"Transport and mechanical property evaluation of (AgSbTe)1 x(GeTe)x (x ¼ 0.80, 0.82, 0.85, 0.87, 0.90).pdf",10.1016/j.jssc.2009.05.024,AgSbTe2-GeTe,(AgSbTe2)0.17(GeTe)0.83,(Ag0.84Sb0.99Te2.01)0.17(GeTe)0.83,0,No,,,,,,ZT,0.8,dimensionless,750,K,body text,,
"Transport and mechanical property evaluation of (AgSbTe)1 x(GeTe)x (x ¼ 0.80, 0.82, 0.85, 0.87, 0.90).pdf",10.1016/j.jssc.2009.05.024,AgSbTe2-GeTe,(AgSbTe2)0.15(GeTe)0.85,(Ag0.85Sb1.01Te1.95)0.15(GeTe)0.85,0,No,,,,,,thermal conductivity,1.6,W/m K,325,K,Table 1,,
"Transport and mechanical property evaluation of (AgSbTe)1 x(GeTe)x (x ¼ 0.80, 0.82, 0.85, 0.87, 0.90).pdf",10.1016/j.jssc.2009.05.024,AgSbTe2-GeTe,(AgSbTe2)0.15(GeTe)0.85,(Ag0.85Sb1.01Te1.95)0.15(GeTe)0.85,0,No,,,,,,Seebeck coefficient,100,mV/K,325,K,Table 1,,
"Transport and mechanical property evaluation of (AgSbTe)1 x(GeTe)x (x ¼ 0.80, 0.82, 0.85, 0.87, 0.90).pdf",10.1016/j.jssc.2009.05.024,AgSbTe2-GeTe,(AgSbTe2)0.15(GeTe)0.85,(Ag0.85Sb1.01Te1.95)0.15(GeTe)0.85,0,No,,,,,,electrical conductivity,0.50,mO-cm,325,K,Table 1,,Reported as electrical resistivity
"Transport and mechanical property evaluation of (AgSbTe)1 x(GeTe)x (x ¼ 0.80, 0.82, 0.85, 0.87, 0.90).pdf",10.1016/j.jssc.2009.05.024,AgSbTe2-GeTe,(AgSbTe2)0.15(GeTe)0.85,(Ag0.85Sb1.01Te1.95)0.15(GeTe)0.85,0,No,,,,,,ZT,1.36,dimensionless,700,K,body text,,
"Transport and mechanical property evaluation of (AgSbTe)1 x(GeTe)x (x ¼ 0.80, 0.82, 0.85, 0.87, 0.90).pdf",10.1016/j.jssc.2009.05.024,AgSbTe2-GeTe,(AgSbTe2)0.13(GeTe)0.87,(Ag0.75SbTe2.20)0.13(GeTe)0.88,0,No,,,,,,thermal conductivity,2.0,W/m K,325,K,Table 1,,
"Transport and mechanical property evaluation of (AgSbTe)1 x(GeTe)x (x ¼ 0.80, 0.82, 0.85, 0.87, 0.90).pdf",10.1016/j.jssc.2009.05.024,AgSbTe2-GeTe,(AgSbTe2)0.13(GeTe)0.87,(Ag0.75SbTe2.20)0.13(GeTe)0.88,0,No,,,,,,Seebeck coefficient,62,mV/K,325,K,Table 1,,
"Transport and mechanical property evaluation of (AgSbTe)1 x(GeTe)x (x ¼ 0.80, 0.82, 0.85, 0.87, 0.90).pdf",10.1016/j.jssc.2009.05.024,AgSbTe2-GeTe,(AgSbTe2)0.13(GeTe)0.87,(Ag0.75SbTe2.20)0.13(GeTe)0.88,0,No,,,,,,electrical conductivity,0.439,mO-cm,325,K,Table 1,,Reported as electrical resistivity
"Transport and mechanical property evaluation of (AgSbTe)1 x(GeTe)x (x ¼ 0.80, 0.82, 0.85, 0.87, 0.90).pdf",10.1016/j.jssc.2009.05.024,AgSbTe2-GeTe,(AgSbTe2)0.13(GeTe)0.87,(Ag0.75SbTe2.20)0.13(GeTe)0.88,0,No,,,,,,ZT,0.8,dimensionless,750,K,body text,,
"Transport and mechanical property evaluation of (AgSbTe)1 x(GeTe)x (x ¼ 0.80, 0.82, 0.85, 0.87, 0.90).pdf",10.1016/j.jssc.2009.05.024,AgSbTe2-GeTe,(AgSbTe2)0.10(GeTe)0.90,(AgSb1.04Te2.32)0.10(GeTe)0.90,0,No,,,,,,thermal conductivity,2.2,W/m K,325,K,Table 1,,
"Transport and mechanical property evaluation of (AgSbTe)1 x(GeTe)x (x ¼ 0.80, 0.82, 0.85, 0.87, 0.90).pdf",10.1016/j.jssc.2009.05.024,AgSbTe2-GeTe,(AgSbTe2)0.10(GeTe)0.90,(AgSb1.04Te2.32)0.10(GeTe)0.90,0,No,,,,,,Seebeck coefficient,61,mV/K,325,K,Table 1,,
"Transport and mechanical property evaluation of (AgSbTe)1 x(GeTe)x (x ¼ 0.80, 0.82, 0.85, 0.87, 0.90).pdf",10.1016/j.jssc.2009.05.024,AgSbTe2-GeTe,(AgSbTe2)0.10(GeTe)0.90,(AgSb1.04Te2.32)0.10(GeTe)0.90,0,No,,,,,,electrical conductivity,0.343,mO-cm,325,K,Table 1,,Reported as electrical resistivity
"Transport and mechanical property evaluation of (AgSbTe)1 x(GeTe)x (x ¼ 0.80, 0.82, 0.85, 0.87, 0.90).pdf",10.1016/j.jssc.2009.05.024,AgSbTe2-GeTe,(AgSbTe2)0.10(GeTe)0.90,(AgSb1.04Te2.32)0.10(GeTe)0.90,0,No,,,,,,ZT,0.8,dimensionless,750,K,body text,,
"Transport and mechanical property evaluation of (AgSbTe)1 x(GeTe)x (x ¼ 0.80, 0.82, 0.85, 0.87, 0.90).pdf",10.1016/j.jssc.2009.05.024,AgSbTe2-GeTe,TAGS-80,(AgSbTe2)0.20(GeTe)0.80,1,No,Ge,0.80,multiple sites,,Ge (0.80) @ multiple sites site,ZT,1.36,dimensionless,700,K,body text,,
"Transport and mechanical property evaluation of (AgSbTe)1 x(GeTe)x (x ¼ 0.80, 0.82, 0.85, 0.87, 0.90).pdf",10.1016/j.jssc.2009.05.024,AgSbTe2-GeTe,TAGS-82,(AgSbTe2)0.17(GeTe)0.83,1,No,Ge,0.83,multiple sites,,Ge (0.83) @ multiple sites site,ZT,0.8,dimensionless,750,K,body text,,
"Transport and mechanical property evaluation of (AgSbTe)1 x(GeTe)x (x ¼ 0.80, 0.82, 0.85, 0.87, 0.90).pdf",10.1016/j.jssc.2009.05.024,AgSbTe2-GeTe,TAGS-85,(AgSbTe2)0.15(GeTe)0.85,1,No,Ge,0.85,multiple sites,,Ge (0.85) @ multiple sites site,ZT,1.36,dimensionless,700,K,body text,,
"Transport and mechanical property evaluation of (AgSbTe)1 x(GeTe)x (x ¼ 0.80, 0.82, 0.85, 0.87, 0.90).pdf",10.1016/j.jssc.2009.05.024,AgSbTe2-GeTe,TAGS-87,(AgSbTe2)0.13(GeTe)0.87,1,No,Ge,0.87,multiple sites,,Ge (0.87) @ multiple sites site,ZT,0.8,dimensionless,750,K,body text,,
"Transport and mechanical property evaluation of (AgSbTe)1 x(GeTe)x (x ¼ 0.80, 0.82, 0.85, 0.87, 0.90).pdf",10.1016/j.jssc.2009.05.024,AgSbTe2-GeTe,TAGS-90,(AgSbTe2)0.10(GeTe)0.90,1,No,Ge,0.90,multiple sites,,Ge (0.90) @ multiple sites site,ZT,0.8,dimensionless,750,K,body text,,
Transport properties of (AgSbТe2 )0.7 (PbTe)0.3 thermoelectric compound.pdf,10.1063/10.0014020,AgSbTe2,(AgSbTe2)0.7(PbTe)0.3,(AgSbTe2)0.7(PbTe)0.3,1,No,Pb,0.3,unclear,,Pb (0.3) @ unclear site,,,,,,,,
Transport properties of (AgSbТe2 )0.7 (PbTe)0.3 thermoelectric compound.pdf,10.1063/10.0014020,AgSbTe2,(AgSbTe2)0.7(PbTe)0.3,(AgSbTe2)0.7(PbTe)0.3,1,No,Pb,0.3,multiple sites,,Pb (0.3) @ multiple sites site,Seebeck coefficient,200,uV/K,100,K,figure,,Visually estimated from Fig. 3
Transport properties of (AgSbТe2 )0.7 (PbTe)0.3 thermoelectric compound.pdf,10.1063/10.0014020,AgSbTe2,(AgSbTe2)0.7(PbTe)0.3,(AgSbTe2)0.7(PbTe)0.3,1,No,Pb,0.3,multiple sites,,Pb (0.3) @ multiple sites site,Seebeck coefficient,250,uV/K,200,K,figure,,Visually estimated from Fig. 3
Transport properties of (AgSbТe2 )0.7 (PbTe)0.3 thermoelectric compound.pdf,10.1063/10.0014020,AgSbTe2,(AgSbTe2)0.7(PbTe)0.3,(AgSbTe2)0.7(PbTe)0.3,1,No,Pb,0.3,multiple sites,,Pb (0.3) @ multiple sites site,Seebeck coefficient,300,uV/K,300,K,figure,,Visually estimated from Fig. 3
Transport properties of (AgSbТe2 )0.7 (PbTe)0.3 thermoelectric compound.pdf,10.1063/10.0014020,AgSbTe2,(AgSbTe2)0.7(PbTe)0.3,(AgSbTe2)0.7(PbTe)0.3,1,No,Pb,0.3,multiple sites,,Pb (0.3) @ multiple sites site,Seebeck coefficient,400,uV/K,400,K,figure,,Visually estimated from Fig. 3
Transport properties of (AgSbТe2 )0.7 (PbTe)0.3 thermoelectric compound.pdf,10.1063/10.0014020,AgSbTe2,(AgSbTe2)0.7(PbTe)0.3,(AgSbTe2)0.7(PbTe)0.3,1,No,Pb,0.3,multiple sites,,Pb (0.3) @ multiple sites site,Seebeck coefficient,300,uV/K,500,K,figure,,Visually estimated from Fig. 3
Transport properties of (AgSbТe2 )0.7 (PbTe)0.3 thermoelectric compound.pdf,10.1063/10.0014020,AgSbTe2,(AgSbTe2)0.7(PbTe)0.3,(AgSbTe2)0.7(PbTe)0.3,1,No,Pb,0.3,multiple sites,,Pb (0.3) @ multiple sites site,electrical conductivity,10,Ohm^-1 cm^-1,100,K,figure,,Visually estimated from Fig. 2
Transport properties of (AgSbТe2 )0.7 (PbTe)0.3 thermoelectric compound.pdf,10.1063/10.0014020,AgSbTe2,(AgSbTe2)0.7(PbTe)0.3,(AgSbTe2)0.7(PbTe)0.3,1,No,Pb,0.3,multiple sites,,Pb (0.3) @ multiple sites site,electrical conductivity,15,Ohm^-1 cm^-1,200,K,figure,,Visually estimated from Fig. 2
Transport properties of (AgSbТe2 )0.7 (PbTe)0.3 thermoelectric compound.pdf,10.1063/10.0014020,AgSbTe2,(AgSbTe2)0.7(PbTe)0.3,(AgSbTe2)0.7(PbTe)0.3,1,No,Pb,0.3,multiple sites,,Pb (0.3) @ multiple sites site,electrical conductivity,18,Ohm^-1 cm^-1,300,K,figure,,Visually estimated from Fig. 2
Transport properties of (AgSbТe2 )0.7 (PbTe)0.3 thermoelectric compound.pdf,10.1063/10.0014020,AgSbTe2,(AgSbTe2)0.7(PbTe)0.3,(AgSbTe2)0.7(PbTe)0.3,1,No,Pb,0.3,multiple sites,,Pb (0.3) @ multiple sites site,electrical conductivity,15,Ohm^-1 cm^-1,400,K,figure,,Visually estimated from Fig. 2
Transport properties of (AgSbТe2 )0.7 (PbTe)0.3 thermoelectric compound.pdf,10.1063/10.0014020,AgSbTe2,(AgSbTe2)0.7(PbTe)0.3,(AgSbTe2)0.7(PbTe)0.3,1,No,Pb,0.3,multiple sites,,Pb (0.3) @ multiple sites site,electrical conductivity,15,Ohm^-1 cm^-1,500,K,figure,,Visually estimated from Fig. 2
Transport properties of (AgSbТe2 )0.7 (PbTe)0.3 thermoelectric compound.pdf,10.1063/10.0014020,AgSbTe2,(AgSbTe2)0.7(PbTe)0.3,(AgSbTe2)0.7(PbTe)0.3,1,No,Pb,0.3,multiple sites,,Pb (0.3) @ multiple sites site,thermal conductivity,8,10^-3 W/cm K,100,K,figure,,Visually estimated from Fig. 5
Transport properties of (AgSbТe2 )0.7 (PbTe)0.3 thermoelectric compound.pdf,10.1063/10.0014020,AgSbTe2,(AgSbTe2)0.7(PbTe)0.3,(AgSbTe2)0.7(PbTe)0.3,1,No,Pb,0.3,multiple sites,,Pb (0.3) @ multiple sites site,thermal conductivity,8.2,10^-3 W/cm K,200,K,figure,,Visually estimated from Fig. 5
Transport properties of (AgSbТe2 )0.7 (PbTe)0.3 thermoelectric compound.pdf,10.1063/10.0014020,AgSbTe2,(AgSbTe2)0.7(PbTe)0.3,(AgSbTe2)0.7(PbTe)0.3,1,No,Pb,0.3,multiple sites,,Pb (0.3) @ multiple sites site,thermal conductivity,8.4,10^-3 W/cm K,300,K,figure,,Visually estimated from Fig. 5
Transport properties of (AgSbТe2 )0.7 (PbTe)0.3 thermoelectric compound.pdf,10.1063/10.0014020,AgSbTe2,(AgSbTe2)0.7(PbTe)0.3,(AgSbTe2)0.7(PbTe)0.3,1,No,Pb,0.3,multiple sites,,Pb (0.3) @ multiple sites site,thermal conductivity,8.6,10^-3 W/cm K,400,K,figure,,Visually estimated from Fig. 5
Transport properties of (AgSbТe2 )0.7 (PbTe)0.3 thermoelectric compound.pdf,10.1063/10.0014020,AgSbTe2,(AgSbTe2)0.7(PbTe)0.3,(AgSbTe2)0.7(PbTe)0.3,1,No,Pb,0.3,multiple sites,,Pb (0.3) @ multiple sites site,thermal conductivity,8.8,10^-3 W/cm K,500,K,figure,,Visually estimated from Fig. 5
Ultralow lattice thermal conductivity and enhanced thermoelectric performance enabled by CuInSe2 alloying in AgSbTe2.pdf,10.1016/j.jallcom.2026.188903,(AgSbTe2)1-x(CuInSe2)x,x = 0,AgSbTe2,0,No,,,,,,electrical conductivity,134,S cm-1,300,K,Table 1,,
Ultralow lattice thermal conductivity and enhanced thermoelectric performance enabled by CuInSe2 alloying in AgSbTe2.pdf,10.1016/j.jallcom.2026.188903,(AgSbTe2)1-x(CuInSe2)x,x = 0,AgSbTe2,0,No,,,,,,lattice thermal conductivity,0.65,W m-1 K-1,300,K,body text,,
Ultralow lattice thermal conductivity and enhanced thermoelectric performance enabled by CuInSe2 alloying in AgSbTe2.pdf,10.1016/j.jallcom.2026.188903,(AgSbTe2)1-x(CuInSe2)x,x = 0.01,(AgSbTe2)0.99(CuInSe2)0.01,3,Yes,Cu,0.01,Ag,In (0.01) @ Sb; Se (0.02) @ Te,Cu (0.01) @ Ag site; In (0.01) @ Sb site; Se (0.02) @ Te site,electrical conductivity,184,S cm-1,300,K,Table 1,,
Ultralow lattice thermal conductivity and enhanced thermoelectric performance enabled by CuInSe2 alloying in AgSbTe2.pdf,10.1016/j.jallcom.2026.188903,(AgSbTe2)1-x(CuInSe2)x,x = 0.01,(AgSbTe2)0.99(CuInSe2)0.01,3,Yes,Cu,0.01,Ag,In (0.01) @ Sb; Se (0.02) @ Te,Cu (0.01) @ Ag site; In (0.01) @ Sb site; Se (0.02) @ Te site,electrical conductivity,222,S cm-1,300,K,body text,,
Ultralow lattice thermal conductivity and enhanced thermoelectric performance enabled by CuInSe2 alloying in AgSbTe2.pdf,10.1016/j.jallcom.2026.188903,(AgSbTe2)1-x(CuInSe2)x,x = 0.01,(AgSbTe2)0.99(CuInSe2)0.01,3,Yes,Cu,0.01,Ag,In (0.01) @ Sb; Se (0.02) @ Te,Cu (0.01) @ Ag site; In (0.01) @ Sb site; Se (0.02) @ Te site,electrical conductivity,222,S cm-1,473,K,body text,,
Ultralow lattice thermal conductivity and enhanced thermoelectric performance enabled by CuInSe2 alloying in AgSbTe2.pdf,10.1016/j.jallcom.2026.188903,(AgSbTe2)1-x(CuInSe2)x,x = 0.03,Ag0.97Sb0.97Te1.94Cu0.03In0.03Se0.06,3,Yes,Cu,0.03,Ag,In (0.03) @ Sb; Se (0.06) @ Te,Cu (0.03) @ Ag site; In (0.03) @ Sb site; Se (0.06) @ Te site,electrical conductivity,161,S cm-1,300,K,Table 1,,
Ultralow lattice thermal conductivity and enhanced thermoelectric performance enabled by CuInSe2 alloying in AgSbTe2.pdf,10.1016/j.jallcom.2026.188903,(AgSbTe2)1-x(CuInSe2)x,x = 0.03,Ag0.97Sb0.97Te1.94Cu0.03In0.03Se0.06,3,Yes,Cu,0.03,Ag,In (0.03) @ Sb; Se (0.06) @ Te,Cu (0.03) @ Ag site; In (0.03) @ Sb site; Se (0.06) @ Te site,power factor,14.1,10^-4 W m^-1 K^-2,573-623,K,body text,,
Ultralow lattice thermal conductivity and enhanced thermoelectric performance enabled by CuInSe2 alloying in AgSbTe2.pdf,10.1016/j.jallcom.2026.188903,(AgSbTe2)1-x(CuInSe2)x,x = 0.03,Ag0.97Sb0.97Te1.94Cu0.03In0.03Se0.06,3,Yes,Cu,0.03,Ag,In (0.03) @ Sb; Se (0.06) @ Te,Cu (0.03) @ Ag site; In (0.03) @ Sb site; Se (0.06) @ Te site,lattice thermal conductivity,0.36,W m-1 K-1,623,K,body text,,
Ultralow lattice thermal conductivity and enhanced thermoelectric performance enabled by CuInSe2 alloying in AgSbTe2.pdf,10.1016/j.jallcom.2026.188903,(AgSbTe2)1-x(CuInSe2)x,x = 0.03,Ag0.97Sb0.97Te1.94Cu0.03In0.03Se0.06,3,Yes,Cu,0.03,Ag,In (0.03) @ Sb; Se (0.06) @ Te,Cu (0.03) @ Ag site; In (0.03) @ Sb site; Se (0.06) @ Te site,ZT,1.54,dimensionless,623,K,body text,,
Ultralow lattice thermal conductivity and enhanced thermoelectric performance enabled by CuInSe2 alloying in AgSbTe2.pdf,10.1016/j.jallcom.2026.188903,(AgSbTe2)1-x(CuInSe2)x,x = 0.05,(AgSbTe2)0.95(CuInSe2)0.05,3,Yes,Cu,0.05,Ag,In (0.05) @ Sb; Se (0.10) @ Te,Cu (0.05) @ Ag site; In (0.05) @ Sb site; Se (0.10) @ Te site,electrical conductivity,113,S cm-1,300,K,Table 1,,
Ultralow lattice thermal conductivity and enhanced thermoelectric performance enabled by CuInSe2 alloying in AgSbTe2.pdf,10.1016/j.jallcom.2026.188903,(AgSbTe2)1-x(CuInSe2)x,x=0,AgSbTe2,0,No,,,,,,electrical conductivity,100,S/cm,300,K,figure,Fig. 4a,Visually estimated from Fig. 4a
Ultralow lattice thermal conductivity and enhanced thermoelectric performance enabled by CuInSe2 alloying in AgSbTe2.pdf,10.1016/j.jallcom.2026.188903,(AgSbTe2)1-x(CuInSe2)x,x=0,AgSbTe2,0,No,,,,,,electrical conductivity,180,S/cm,450,K,figure,Fig. 4a,Visually estimated from Fig. 4a
Ultralow lattice thermal conductivity and enhanced thermoelectric performance enabled by CuInSe2 alloying in AgSbTe2.pdf,10.1016/j.jallcom.2026.188903,(AgSbTe2)1-x(CuInSe2)x,x=0,AgSbTe2,0,No,,,,,,electrical conductivity,120,S/cm,600,K,figure,Fig. 4a,Visually estimated from Fig. 4a
Ultralow lattice thermal conductivity and enhanced thermoelectric performance enabled by CuInSe2 alloying in AgSbTe2.pdf,10.1016/j.jallcom.2026.188903,(AgSbTe2)1-x(CuInSe2)x,x=0,AgSbTe2,0,No,,,,,,Seebeck coefficient,240,µV/K,300,K,figure,Fig. 4b,Visually estimated from Fig. 4b
Ultralow lattice thermal conductivity and enhanced thermoelectric performance enabled by CuInSe2 alloying in AgSbTe2.pdf,10.1016/j.jallcom.2026.188903,(AgSbTe2)1-x(CuInSe2)x,x=0,AgSbTe2,0,No,,,,,,Seebeck coefficient,320,µV/K,500,K,figure,Fig. 4b,Visually estimated from Fig. 4b
Ultralow lattice thermal conductivity and enhanced thermoelectric performance enabled by CuInSe2 alloying in AgSbTe2.pdf,10.1016/j.jallcom.2026.188903,(AgSbTe2)1-x(CuInSe2)x,x=0,AgSbTe2,0,No,,,,,,Seebeck coefficient,260,µV/K,600,K,figure,Fig. 4b,Visually estimated from Fig. 4b
Ultralow lattice thermal conductivity and enhanced thermoelectric performance enabled by CuInSe2 alloying in AgSbTe2.pdf,10.1016/j.jallcom.2026.188903,(AgSbTe2)1-x(CuInSe2)x,x=0,AgSbTe2,0,No,,,,,,power factor,8,10^-4 W/mK^2,300,K,figure,Fig. 4e,Visually estimated from Fig. 4e
Ultralow lattice thermal conductivity and enhanced thermoelectric performance enabled by CuInSe2 alloying in AgSbTe2.pdf,10.1016/j.jallcom.2026.188903,(AgSbTe2)1-x(CuInSe2)x,x=0,AgSbTe2,0,No,,,,,,power factor,10,10^-4 W/mK^2,500,K,figure,Fig. 4e,Visually estimated from Fig. 4e
Ultralow lattice thermal conductivity and enhanced thermoelectric performance enabled by CuInSe2 alloying in AgSbTe2.pdf,10.1016/j.jallcom.2026.188903,(AgSbTe2)1-x(CuInSe2)x,x=0,AgSbTe2,0,No,,,,,,power factor,9,10^-4 W/mK^2,600,K,figure,Fig. 4e,Visually estimated from Fig. 4e
Ultralow lattice thermal conductivity and enhanced thermoelectric performance enabled by CuInSe2 alloying in AgSbTe2.pdf,10.1016/j.jallcom.2026.188903,(AgSbTe2)1-x(CuInSe2)x,x=0.01,(AgSbTe2)0.99(CuInSe2)0.01,3,Yes,Cu,0.01,unclear,In (0.01) @ unclear; Se (0.01) @ Te,Cu (0.01) @ unclear site; In (0.01) @ unclear site; Se (0.01) @ Te site,electrical conductivity,140,S/cm,300,K,figure,Fig. 4a,Visually estimated from Fig. 4a
Ultralow lattice thermal conductivity and enhanced thermoelectric performance enabled by CuInSe2 alloying in AgSbTe2.pdf,10.1016/j.jallcom.2026.188903,(AgSbTe2)1-x(CuInSe2)x,x=0.01,(AgSbTe2)0.99(CuInSe2)0.01,3,Yes,Cu,0.01,unclear,In (0.01) @ unclear; Se (0.01) @ Te,Cu (0.01) @ unclear site; In (0.01) @ unclear site; Se (0.01) @ Te site,electrical conductivity,180,S/cm,450,K,figure,Fig. 4a,Visually estimated from Fig. 4a
Ultralow lattice thermal conductivity and enhanced thermoelectric performance enabled by CuInSe2 alloying in AgSbTe2.pdf,10.1016/j.jallcom.2026.188903,(AgSbTe2)1-x(CuInSe2)x,x=0.01,(AgSbTe2)0.99(CuInSe2)0.01,3,Yes,Cu,0.01,unclear,In (0.01) @ unclear; Se (0.01) @ Te,Cu (0.01) @ unclear site; In (0.01) @ unclear site; Se (0.01) @ Te site,electrical conductivity,150,S/cm,600,K,figure,Fig. 4a,Visually estimated from Fig. 4a
Ultralow lattice thermal conductivity and enhanced thermoelectric performance enabled by CuInSe2 alloying in AgSbTe2.pdf,10.1016/j.jallcom.2026.188903,(AgSbTe2)1-x(CuInSe2)x,x=0.01,(AgSbTe2)0.99(CuInSe2)0.01,3,Yes,Cu,0.01,unclear,In (0.01) @ unclear; Se (0.01) @ Te,Cu (0.01) @ unclear site; In (0.01) @ unclear site; Se (0.01) @ Te site,Seebeck coefficient,230,µV/K,300,K,figure,Fig. 4b,Visually estimated from Fig. 4b
Ultralow lattice thermal conductivity and enhanced thermoelectric performance enabled by CuInSe2 alloying in AgSbTe2.pdf,10.1016/j.jallcom.2026.188903,(AgSbTe2)1-x(CuInSe2)x,x=0.01,(AgSbTe2)0.99(CuInSe2)0.01,3,Yes,Cu,0.01,unclear,In (0.01) @ unclear; Se (0.01) @ Te,Cu (0.01) @ unclear site; In (0.01) @ unclear site; Se (0.01) @ Te site,Seebeck coefficient,260,µV/K,500,K,figure,Fig. 4b,Visually estimated from Fig. 4b
Ultralow lattice thermal conductivity and enhanced thermoelectric performance enabled by CuInSe2 alloying in AgSbTe2.pdf,10.1016/j.jallcom.2026.188903,(AgSbTe2)1-x(CuInSe2)x,x=0.01,(AgSbTe2)0.99(CuInSe2)0.01,3,Yes,Cu,0.01,unclear,In (0.01) @ unclear; Se (0.01) @ Te,Cu (0.01) @ unclear site; In (0.01) @ unclear site; Se (0.01) @ Te site,Seebeck coefficient,270,µV/K,600,K,figure,Fig. 4b,Visually estimated from Fig. 4b
Ultralow lattice thermal conductivity and enhanced thermoelectric performance enabled by CuInSe2 alloying in AgSbTe2.pdf,10.1016/j.jallcom.2026.188903,(AgSbTe2)1-x(CuInSe2)x,x=0.01,(AgSbTe2)0.99(CuInSe2)0.01,3,Yes,Cu,0.01,unclear,In (0.01) @ unclear; Se (0.01) @ Te,Cu (0.01) @ unclear site; In (0.01) @ unclear site; Se (0.01) @ Te site,power factor,10,10^-4 W/mK^2,300,K,figure,Fig. 4e,Visually estimated from Fig. 4e
Ultralow lattice thermal conductivity and enhanced thermoelectric performance enabled by CuInSe2 alloying in AgSbTe2.pdf,10.1016/j.jallcom.2026.188903,(AgSbTe2)1-x(CuInSe2)x,x=0.01,(AgSbTe2)0.99(CuInSe2)0.01,3,Yes,Cu,0.01,unclear,In (0.01) @ unclear; Se (0.01) @ Te,Cu (0.01) @ unclear site; In (0.01) @ unclear site; Se (0.01) @ Te site,power factor,13,10^-4 W/mK^2,500,K,figure,Fig. 4e,Visually estimated from Fig. 4e
Ultralow lattice thermal conductivity and enhanced thermoelectric performance enabled by CuInSe2 alloying in AgSbTe2.pdf,10.1016/j.jallcom.2026.188903,(AgSbTe2)1-x(CuInSe2)x,x=0.01,(AgSbTe2)0.99(CuInSe2)0.01,3,Yes,Cu,0.01,unclear,In (0.01) @ unclear; Se (0.01) @ Te,Cu (0.01) @ unclear site; In (0.01) @ unclear site; Se (0.01) @ Te site,power factor,12,10^-4 W/mK^2,600,K,figure,Fig. 4e,Visually estimated from Fig. 4e
Ultralow lattice thermal conductivity and enhanced thermoelectric performance enabled by CuInSe2 alloying in AgSbTe2.pdf,10.1016/j.jallcom.2026.188903,(AgSbTe2)1-x(CuInSe2)x,x=0.03,(AgSbTe2)0.97(CuInSe2)0.03,3,Yes,Cu,0.03,unclear,In (0.03) @ unclear; Se (0.03) @ Te,Cu (0.03) @ unclear site; In (0.03) @ unclear site; Se (0.03) @ Te site,electrical conductivity,160,S/cm,300,K,figure,Fig. 4a,Visually estimated from Fig. 4a
Ultralow lattice thermal conductivity and enhanced thermoelectric performance enabled by CuInSe2 alloying in AgSbTe2.pdf,10.1016/j.jallcom.2026.188903,(AgSbTe2)1-x(CuInSe2)x,x=0.03,(AgSbTe2)0.97(CuInSe2)0.03,3,Yes,Cu,0.03,unclear,In (0.03) @ unclear; Se (0.03) @ Te,Cu (0.03) @ unclear site; In (0.03) @ unclear site; Se (0.03) @ Te site,electrical conductivity,190,S/cm,450,K,figure,Fig. 4a,Visually estimated from Fig. 4a
Ultralow lattice thermal conductivity and enhanced thermoelectric performance enabled by CuInSe2 alloying in AgSbTe2.pdf,10.1016/j.jallcom.2026.188903,(AgSbTe2)1-x(CuInSe2)x,x=0.03,(AgSbTe2)0.97(CuInSe2)0.03,3,Yes,Cu,0.03,unclear,In (0.03) @ unclear; Se (0.03) @ Te,Cu (0.03) @ unclear site; In (0.03) @ unclear site; Se (0.03) @ Te site,electrical conductivity,160,S/cm,600,K,figure,Fig. 4a,Visually estimated from Fig. 4a
Ultralow lattice thermal conductivity and enhanced thermoelectric performance enabled by CuInSe2 alloying in AgSbTe2.pdf,10.1016/j.jallcom.2026.188903,(AgSbTe2)1-x(CuInSe2)x,x=0.03,(AgSbTe2)0.97(CuInSe2)0.03,3,Yes,Cu,0.03,unclear,In (0.03) @ unclear; Se (0.03) @ Te,Cu (0.03) @ unclear site; In (0.03) @ unclear site; Se (0.03) @ Te site,Seebeck coefficient,230,µV/K,300,K,figure,Fig. 4b,Visually estimated from Fig. 4b
Ultralow lattice thermal conductivity and enhanced thermoelectric performance enabled by CuInSe2 alloying in AgSbTe2.pdf,10.1016/j.jallcom.2026.188903,(AgSbTe2)1-x(CuInSe2)x,x=0.03,(AgSbTe2)0.97(CuInSe2)0.03,3,Yes,Cu,0.03,unclear,In (0.03) @ unclear; Se (0.03) @ Te,Cu (0.03) @ unclear site; In (0.03) @ unclear site; Se (0.03) @ Te site,Seebeck coefficient,250,µV/K,500,K,figure,Fig. 4b,Visually estimated from Fig. 4b
Ultralow lattice thermal conductivity and enhanced thermoelectric performance enabled by CuInSe2 alloying in AgSbTe2.pdf,10.1016/j.jallcom.2026.188903,(AgSbTe2)1-x(CuInSe2)x,x=0.03,(AgSbTe2)0.97(CuInSe2)0.03,3,Yes,Cu,0.03,unclear,In (0.03) @ unclear; Se (0.03) @ Te,Cu (0.03) @ unclear site; In (0.03) @ unclear site; Se (0.03) @ Te site,Seebeck coefficient,260,µV/K,600,K,figure,Fig. 4b,Visually estimated from Fig. 4b
Ultralow lattice thermal conductivity and enhanced thermoelectric performance enabled by CuInSe2 alloying in AgSbTe2.pdf,10.1016/j.jallcom.2026.188903,(AgSbTe2)1-x(CuInSe2)x,x=0.03,(AgSbTe2)0.97(CuInSe2)0.03,3,Yes,Cu,0.03,unclear,In (0.03) @ unclear; Se (0.03) @ Te,Cu (0.03) @ unclear site; In (0.03) @ unclear site; Se (0.03) @ Te site,power factor,11,10^-4 W/mK^2,300,K,figure,Fig. 4e,Visually estimated from Fig. 4e
Ultralow lattice thermal conductivity and enhanced thermoelectric performance enabled by CuInSe2 alloying in AgSbTe2.pdf,10.1016/j.jallcom.2026.188903,(AgSbTe2)1-x(CuInSe2)x,x=0.03,(AgSbTe2)0.97(CuInSe2)0.03,3,Yes,Cu,0.03,unclear,In (0.03) @ unclear; Se (0.03) @ Te,Cu (0.03) @ unclear site; In (0.03) @ unclear site; Se (0.03) @ Te site,power factor,14,10^-4 W/mK^2,500,K,figure,Fig. 4e,Visually estimated from Fig. 4e
