Repository: Harpriyaminhas/AgSbTe2_data_extraction

# AgSbTe2 Thermoelectric Dataset Extraction + Viewer

Pipeline and dataset for doping/thermoelectric-property data extracted from
173 journal-article PDFs on AgSbTe2-family thermoelectrics (Seebeck
coefficient, electrical conductivity, thermal conductivity, lattice thermal
conductivity, power factor, ZT), with dopant/co-dopant/doping-site and DOI
provenance for every data point.

**What's in this repo, and what's deliberately NOT:**
- Included: the extraction pipeline code, the Streamlit viewer app, the
  extracted dataset (CSV/Excel), and per-paper raw extraction JSON.
- **Not included**: the 173 source PDFs, or rendered page images of them.

File: output/AgSbTe2_Thermoelectric_Extracted_Data_long.csv (part 19 of 24)
source_pdf,doi,base_composition,sample_id,full_formula,num_dopants,is_codoped,primary_dopant_element,primary_dopant_pct,primary_dopant_site,codopant_elements,all_dopants_detail,property,value,unit,temperature_value,temperature_unit,source_type,source_detail,notes
Ultralow lattice thermal conductivity and enhanced thermoelectric performance enabled by CuInSe2 alloying in AgSbTe2.pdf,10.1016/j.jallcom.2026.188903,(AgSbTe2)1-x(CuInSe2)x,x=0.03,(AgSbTe2)0.97(CuInSe2)0.03,3,Yes,Cu,0.03,unclear,In (0.03) @ unclear; Se (0.03) @ Te,Cu (0.03) @ unclear site; In (0.03) @ unclear site; Se (0.03) @ Te site,power factor,13,10^-4 W/mK^2,600,K,figure,Fig. 4e,Visually estimated from Fig. 4e
Ultralow lattice thermal conductivity and enhanced thermoelectric performance enabled by CuInSe2 alloying in AgSbTe2.pdf,10.1016/j.jallcom.2026.188903,(AgSbTe2)1-x(CuInSe2)x,x=0.05,(AgSbTe2)0.95(CuInSe2)0.05,3,Yes,Cu,0.05,unclear,In (0.05) @ unclear; Se (0.05) @ Te,Cu (0.05) @ unclear site; In (0.05) @ unclear site; Se (0.05) @ Te site,electrical conductivity,120,S/cm,300,K,figure,Fig. 4a,Visually estimated from Fig. 4a
Ultralow lattice thermal conductivity and enhanced thermoelectric performance enabled by CuInSe2 alloying in AgSbTe2.pdf,10.1016/j.jallcom.2026.188903,(AgSbTe2)1-x(CuInSe2)x,x=0.05,(AgSbTe2)0.95(CuInSe2)0.05,3,Yes,Cu,0.05,unclear,In (0.05) @ unclear; Se (0.05) @ Te,Cu (0.05) @ unclear site; In (0.05) @ unclear site; Se (0.05) @ Te site,electrical conductivity,170,S/cm,450,K,figure,Fig. 4a,Visually estimated from Fig. 4a
Ultralow lattice thermal conductivity and enhanced thermoelectric performance enabled by CuInSe2 alloying in AgSbTe2.pdf,10.1016/j.jallcom.2026.188903,(AgSbTe2)1-x(CuInSe2)x,x=0.05,(AgSbTe2)0.95(CuInSe2)0.05,3,Yes,Cu,0.05,unclear,In (0.05) @ unclear; Se (0.05) @ Te,Cu (0.05) @ unclear site; In (0.05) @ unclear site; Se (0.05) @ Te site,electrical conductivity,150,S/cm,600,K,figure,Fig. 4a,Visually estimated from Fig. 4a
Ultralow lattice thermal conductivity and enhanced thermoelectric performance enabled by CuInSe2 alloying in AgSbTe2.pdf,10.1016/j.jallcom.2026.188903,(AgSbTe2)1-x(CuInSe2)x,x=0.05,(AgSbTe2)0.95(CuInSe2)0.05,3,Yes,Cu,0.05,unclear,In (0.05) @ unclear; Se (0.05) @ Te,Cu (0.05) @ unclear site; In (0.05) @ unclear site; Se (0.05) @ Te site,Seebeck coefficient,220,µV/K,300,K,figure,Fig. 4b,Visually estimated from Fig. 4b
Ultralow lattice thermal conductivity and enhanced thermoelectric performance enabled by CuInSe2 alloying in AgSbTe2.pdf,10.1016/j.jallcom.2026.188903,(AgSbTe2)1-x(CuInSe2)x,x=0.05,(AgSbTe2)0.95(CuInSe2)0.05,3,Yes,Cu,0.05,unclear,In (0.05) @ unclear; Se (0.05) @ Te,Cu (0.05) @ unclear site; In (0.05) @ unclear site; Se (0.05) @ Te site,Seebeck coefficient,240,µV/K,500,K,figure,Fig. 4b,Visually estimated from Fig. 4b
Ultralow lattice thermal conductivity and enhanced thermoelectric performance enabled by CuInSe2 alloying in AgSbTe2.pdf,10.1016/j.jallcom.2026.188903,(AgSbTe2)1-x(CuInSe2)x,x=0.05,(AgSbTe2)0.95(CuInSe2)0.05,3,Yes,Cu,0.05,unclear,In (0.05) @ unclear; Se (0.05) @ Te,Cu (0.05) @ unclear site; In (0.05) @ unclear site; Se (0.05) @ Te site,Seebeck coefficient,250,µV/K,600,K,figure,Fig. 4b,Visually estimated from Fig. 4b
Ultralow lattice thermal conductivity and enhanced thermoelectric performance enabled by CuInSe2 alloying in AgSbTe2.pdf,10.1016/j.jallcom.2026.188903,(AgSbTe2)1-x(CuInSe2)x,x=0.05,(AgSbTe2)0.95(CuInSe2)0.05,3,Yes,Cu,0.05,unclear,In (0.05) @ unclear; Se (0.05) @ Te,Cu (0.05) @ unclear site; In (0.05) @ unclear site; Se (0.05) @ Te site,power factor,9,10^-4 W/mK^2,300,K,figure,Fig. 4e,Visually estimated from Fig. 4e
Ultralow lattice thermal conductivity and enhanced thermoelectric performance enabled by CuInSe2 alloying in AgSbTe2.pdf,10.1016/j.jallcom.2026.188903,(AgSbTe2)1-x(CuInSe2)x,x=0.05,(AgSbTe2)0.95(CuInSe2)0.05,3,Yes,Cu,0.05,unclear,In (0.05) @ unclear; Se (0.05) @ Te,Cu (0.05) @ unclear site; In (0.05) @ unclear site; Se (0.05) @ Te site,power factor,12,10^-4 W/mK^2,500,K,figure,Fig. 4e,Visually estimated from Fig. 4e
Ultralow lattice thermal conductivity and enhanced thermoelectric performance enabled by CuInSe2 alloying in AgSbTe2.pdf,10.1016/j.jallcom.2026.188903,(AgSbTe2)1-x(CuInSe2)x,x=0.05,(AgSbTe2)0.95(CuInSe2)0.05,3,Yes,Cu,0.05,unclear,In (0.05) @ unclear; Se (0.05) @ Te,Cu (0.05) @ unclear site; In (0.05) @ unclear site; Se (0.05) @ Te site,power factor,11,10^-4 W/mK^2,600,K,figure,Fig. 4e,Visually estimated from Fig. 4e
Ultralow lattice thermal conductivity and enhanced thermoelectric performance enabled by CuInSe2 alloying in AgSbTe2.pdf,10.1016/j.jallcom.2026.188903,(AgSbTe2)1-x(CuInSe2)x,x=0,AgSbTe2,0,No,,,,,,ZT,0.3,dimensionless,300,K,figure,Fig. 6a,Visually estimated from Fig. 6a
Ultralow lattice thermal conductivity and enhanced thermoelectric performance enabled by CuInSe2 alloying in AgSbTe2.pdf,10.1016/j.jallcom.2026.188903,(AgSbTe2)1-x(CuInSe2)x,x=0,AgSbTe2,0,No,,,,,,ZT,0.9,dimensionless,500,K,figure,Fig. 6a,Visually estimated from Fig. 6a
Ultralow lattice thermal conductivity and enhanced thermoelectric performance enabled by CuInSe2 alloying in AgSbTe2.pdf,10.1016/j.jallcom.2026.188903,(AgSbTe2)1-x(CuInSe2)x,x=0,AgSbTe2,0,No,,,,,,ZT,1.1,dimensionless,623,K,figure,Fig. 6a,Visually estimated from Fig. 6a
Ultralow lattice thermal conductivity and enhanced thermoelectric performance enabled by CuInSe2 alloying in AgSbTe2.pdf,10.1016/j.jallcom.2026.188903,(AgSbTe2)1-x(CuInSe2)x,x=0.01,(AgSbTe2)0.99(CuInSe2)0.01,3,Yes,Cu,x=0.01,Ag,In (x=0.01) @ Sb; Se (x=0.01) @ Te,Cu (x=0.01) @ Ag site; In (x=0.01) @ Sb site; Se (x=0.01) @ Te site,ZT,0.4,dimensionless,300,K,figure,Fig. 6a,Visually estimated from Fig. 6a
Ultralow lattice thermal conductivity and enhanced thermoelectric performance enabled by CuInSe2 alloying in AgSbTe2.pdf,10.1016/j.jallcom.2026.188903,(AgSbTe2)1-x(CuInSe2)x,x=0.01,(AgSbTe2)0.99(CuInSe2)0.01,3,Yes,Cu,x=0.01,Ag,In (x=0.01) @ Sb; Se (x=0.01) @ Te,Cu (x=0.01) @ Ag site; In (x=0.01) @ Sb site; Se (x=0.01) @ Te site,ZT,1.1,dimensionless,500,K,figure,Fig. 6a,Visually estimated from Fig. 6a
Ultralow lattice thermal conductivity and enhanced thermoelectric performance enabled by CuInSe2 alloying in AgSbTe2.pdf,10.1016/j.jallcom.2026.188903,(AgSbTe2)1-x(CuInSe2)x,x=0.01,(AgSbTe2)0.99(CuInSe2)0.01,3,Yes,Cu,x=0.01,Ag,In (x=0.01) @ Sb; Se (x=0.01) @ Te,Cu (x=0.01) @ Ag site; In (x=0.01) @ Sb site; Se (x=0.01) @ Te site,ZT,1.3,dimensionless,623,K,figure,Fig. 6a,Visually estimated from Fig. 6a
Ultralow lattice thermal conductivity and enhanced thermoelectric performance enabled by CuInSe2 alloying in AgSbTe2.pdf,10.1016/j.jallcom.2026.188903,(AgSbTe2)1-x(CuInSe2)x,x=0.03,(AgSbTe2)0.97(CuInSe2)0.03,3,Yes,Cu,x=0.03,Ag,In (x=0.03) @ Sb; Se (x=0.03) @ Te,Cu (x=0.03) @ Ag site; In (x=0.03) @ Sb site; Se (x=0.03) @ Te site,ZT,0.5,dimensionless,300,K,figure,Fig. 6a,Visually estimated from Fig. 6a
Ultralow lattice thermal conductivity and enhanced thermoelectric performance enabled by CuInSe2 alloying in AgSbTe2.pdf,10.1016/j.jallcom.2026.188903,(AgSbTe2)1-x(CuInSe2)x,x=0.03,(AgSbTe2)0.97(CuInSe2)0.03,3,Yes,Cu,x=0.03,Ag,In (x=0.03) @ Sb; Se (x=0.03) @ Te,Cu (x=0.03) @ Ag site; In (x=0.03) @ Sb site; Se (x=0.03) @ Te site,ZT,1.2,dimensionless,500,K,figure,Fig. 6a,Visually estimated from Fig. 6a
Ultralow lattice thermal conductivity and enhanced thermoelectric performance enabled by CuInSe2 alloying in AgSbTe2.pdf,10.1016/j.jallcom.2026.188903,(AgSbTe2)1-x(CuInSe2)x,x=0.03,(AgSbTe2)0.97(CuInSe2)0.03,3,Yes,Cu,x=0.03,Ag,In (x=0.03) @ Sb; Se (x=0.03) @ Te,Cu (x=0.03) @ Ag site; In (x=0.03) @ Sb site; Se (x=0.03) @ Te site,ZT,1.54,dimensionless,623,K,figure,Fig. 6a,Visually estimated from Fig. 6a
Ultralow lattice thermal conductivity and enhanced thermoelectric performance enabled by CuInSe2 alloying in AgSbTe2.pdf,10.1016/j.jallcom.2026.188903,(AgSbTe2)1-x(CuInSe2)x,x=0.05,(AgSbTe2)0.95(CuInSe2)0.05,3,Yes,Cu,x=0.05,Ag,In (x=0.05) @ Sb; Se (x=0.05) @ Te,Cu (x=0.05) @ Ag site; In (x=0.05) @ Sb site; Se (x=0.05) @ Te site,ZT,0.45,dimensionless,300,K,figure,Fig. 6a,Visually estimated from Fig. 6a
Ultralow lattice thermal conductivity and enhanced thermoelectric performance enabled by CuInSe2 alloying in AgSbTe2.pdf,10.1016/j.jallcom.2026.188903,(AgSbTe2)1-x(CuInSe2)x,x=0.05,(AgSbTe2)0.95(CuInSe2)0.05,3,Yes,Cu,x=0.05,Ag,In (x=0.05) @ Sb; Se (x=0.05) @ Te,Cu (x=0.05) @ Ag site; In (x=0.05) @ Sb site; Se (x=0.05) @ Te site,ZT,1.0,dimensionless,500,K,figure,Fig. 6a,Visually estimated from Fig. 6a
Ultralow lattice thermal conductivity and enhanced thermoelectric performance enabled by CuInSe2 alloying in AgSbTe2.pdf,10.1016/j.jallcom.2026.188903,(AgSbTe2)1-x(CuInSe2)x,x=0.05,(AgSbTe2)0.95(CuInSe2)0.05,3,Yes,Cu,x=0.05,Ag,In (x=0.05) @ Sb; Se (x=0.05) @ Te,Cu (x=0.05) @ Ag site; In (x=0.05) @ Sb site; Se (x=0.05) @ Te site,ZT,1.2,dimensionless,623,K,figure,Fig. 6a,Visually estimated from Fig. 6a
Wang_2025_Phys._Scr._100_125919.pdf,10.1088/1402-4896/ae26ec,AgSbTe2,Ag16Sb16Te32,Ag16Sb16Te32,0,No,,,,,,lattice thermal conductivity,0.512,W m-1 K-1,300,K,text,Section 3.2,
Wang_2025_Phys._Scr._100_125919.pdf,10.1088/1402-4896/ae26ec,AgSbTe2,Ag16Sb16Te32,Ag16Sb16Te32,0,No,,,,,,Seebeck coefficient,444,μV K-1,450,K,text,Section 3.3.3,
Wang_2025_Phys._Scr._100_125919.pdf,10.1088/1402-4896/ae26ec,AgSbTe2,Ag16Sb16Te32,Ag16Sb16Te32,0,No,,,,,,electrical conductivity,83.7,S cm-1,300,K,text,Section 3.3.3,
Wang_2025_Phys._Scr._100_125919.pdf,10.1088/1402-4896/ae26ec,AgSbTe2,Ag16Sb16Te32,Ag16Sb16Te32,0,No,,,,,,power factor,12.21,μW cm-1 K-2,450,K,text,Section 3.3.4,
Wang_2025_Phys._Scr._100_125919.pdf,10.1088/1402-4896/ae26ec,AgSbTe2,Ag16Sb16Te32,Ag16Sb16Te32,0,No,,,,,,ZT,1.2,dimensionless,530,K,text,Section 3.4,
Wang_2025_Phys._Scr._100_125919.pdf,10.1088/1402-4896/ae26ec,AgSbTe2,Ag16Sb15V1Te32,Ag16Sb15V1Te32,1,No,V,1,Sb,,V (1) @ Sb site,lattice thermal conductivity,0.444,W m-1 K-1,300,K,text,Section 3.2,
Wang_2025_Phys._Scr._100_125919.pdf,10.1088/1402-4896/ae26ec,AgSbTe2,Ag16Sb15V1Te32,Ag16Sb15V1Te32,1,No,V,1,Sb,,V (1) @ Sb site,Seebeck coefficient,425,μV K-1,700,K,text,Section 3.3.3,
Wang_2025_Phys._Scr._100_125919.pdf,10.1088/1402-4896/ae26ec,AgSbTe2,Ag16Sb15V1Te32,Ag16Sb15V1Te32,1,No,V,1,Sb,,V (1) @ Sb site,ZT,1.49,dimensionless,600,K,text,Section 3.4,
Wang_2025_Phys._Scr._100_125919.pdf,10.1088/1402-4896/ae26ec,AgSbTe2,Ag16Sb15Cr1Te32,Ag16Sb15Cr1Te32,1,No,Cr,1,Sb,,Cr (1) @ Sb site,lattice thermal conductivity,0.415,W m-1 K-1,300,K,text,Section 3.2,
Wang_2025_Phys._Scr._100_125919.pdf,10.1088/1402-4896/ae26ec,AgSbTe2,Ag16Sb15Cr1Te32,Ag16Sb15Cr1Te32,1,No,Cr,1,Sb,,Cr (1) @ Sb site,Seebeck coefficient,637,μV K-1,400,K,text,Section 3.3.3,
Wang_2025_Phys._Scr._100_125919.pdf,10.1088/1402-4896/ae26ec,AgSbTe2,Ag16Sb15Cr1Te32,Ag16Sb15Cr1Te32,1,No,Cr,1,Sb,,Cr (1) @ Sb site,power factor,19.08,μW cm-1 K-2,450,K,text,Section 3.3.4,
Wang_2025_Phys._Scr._100_125919.pdf,10.1088/1402-4896/ae26ec,AgSbTe2,Ag16Sb15Cr1Te32,Ag16Sb15Cr1Te32,1,No,Cr,1,Sb,,Cr (1) @ Sb site,ZT,1.78,dimensionless,500,K,text,Section 3.4,
Wang_2025_Phys._Scr._100_125919.pdf,10.1088/1402-4896/ae26ec,AgSbTe2,Ag16Sb14V1Cr1Te32,Ag16Sb14V1Cr1Te32,2,Yes,V,1,Sb,Cr (1) @ Sb,V (1) @ Sb site; Cr (1) @ Sb site,lattice thermal conductivity,0.391,W m-1 K-1,300,K,text,Section 3.2,
Wang_2025_Phys._Scr._100_125919.pdf,10.1088/1402-4896/ae26ec,AgSbTe2,Ag16Sb14V1Cr1Te32,Ag16Sb14V1Cr1Te32,2,Yes,V,1,Sb,Cr (1) @ Sb,V (1) @ Sb site; Cr (1) @ Sb site,Seebeck coefficient,615,μV K-1,300,K,text,Section 3.3.3,
Wang_2025_Phys._Scr._100_125919.pdf,10.1088/1402-4896/ae26ec,AgSbTe2,Ag16Sb14V1Cr1Te32,Ag16Sb14V1Cr1Te32,2,Yes,V,1,Sb,Cr (1) @ Sb,V (1) @ Sb site; Cr (1) @ Sb site,power factor,10.33,μW cm-1 K-2,600,K,text,Section 3.3.4,
Wang_2025_Phys._Scr._100_125919.pdf,10.1088/1402-4896/ae26ec,AgSbTe2,Ag16Sb14V1Cr1Te32,Ag16Sb14V1Cr1Te32,2,Yes,V,1,Sb,Cr (1) @ Sb,V (1) @ Sb site; Cr (1) @ Sb site,ZT,2.09,dimensionless,600,K,text,Section 3.4,
Wang_2025_Phys._Scr._100_125919.pdf,10.1088/1402-4896/ae26ec,AgSbTe2,Ag16Sb16Te32,Ag16Sb16Te32,0,No,,,,,,lattice thermal conductivity,0.512,W m-1 K-1,300,K,text,"page 4, section 3.2",Value for intrinsic Ag16Sb16Te32 at 300 K
Wang_2025_Phys._Scr._100_125919.pdf,10.1088/1402-4896/ae26ec,AgSbTe2,Ag16Sb15V1Te32,Ag16Sb15V1Te32,1,No,V,1,Sb,,V (1) @ Sb site,lattice thermal conductivity,0.444,W m-1 K-1,300,K,text,"page 4, section 3.2",Value for Ag16Sb15V1Te32 at 300 K
Wang_2025_Phys._Scr._100_125919.pdf,10.1088/1402-4896/ae26ec,AgSbTe2,Ag16Sb15Cr1Te32,Ag16Sb15Cr1Te32,1,No,Cr,1,Sb,,Cr (1) @ Sb site,lattice thermal conductivity,0.415,W m-1 K-1,300,K,text,"page 4, section 3.2",Value for Ag16Sb15Cr1Te32 at 300 K
Wang_2025_Phys._Scr._100_125919.pdf,10.1088/1402-4896/ae26ec,AgSbTe2,Ag16Sb14V1Cr1Te32,Ag16Sb14V1Cr1Te32,2,Yes,V,1,Sb,Cr (1) @ Sb,V (1) @ Sb site; Cr (1) @ Sb site,lattice thermal conductivity,0.391,W m-1 K-1,300,K,text,"page 4, section 3.2",Value for Ag16Sb14V1Cr1Te32 at 300 K
Wang_2025_Phys._Scr._100_125919.pdf,10.1088/1402-4896/ae26ec,AgSbTe2,Ag16Sb16Te32,Ag16Sb16Te32,0,No,,,,,,power factor,12.21,uW cm^-1 K^-2,450,K,figure,Fig. 9,Visually estimated from Fig. 9
Wang_2025_Phys._Scr._100_125919.pdf,10.1088/1402-4896/ae26ec,AgSbTe2,Ag16Sb15V1Te32,Ag16Sb15V1Te32,1,No,V,1,Sb,,V (1) @ Sb site,power factor,10.33,uW cm^-1 K^-2,600,K,figure,Fig. 9,Visually estimated from Fig. 9
Wang_2025_Phys._Scr._100_125919.pdf,10.1088/1402-4896/ae26ec,AgSbTe2,Ag16Sb15Cr1Te32,Ag16Sb15Cr1Te32,1,No,Cr,1,Sb,,Cr (1) @ Sb site,power factor,19.08,uW cm^-1 K^-2,450,K,figure,Fig. 9,Visually estimated from Fig. 9
Wang_2025_Phys._Scr._100_125919.pdf,10.1088/1402-4896/ae26ec,AgSbTe2,Ag16Sb14V1Cr1Te32,Ag16Sb14V1Cr1Te32,2,Yes,V,1,Sb,Cr (1) @ Sb,V (1) @ Sb site; Cr (1) @ Sb site,power factor,10.33,uW cm^-1 K^-2,600,K,figure,Fig. 9,Visually estimated from Fig. 9
Wang_2025_Phys._Scr._100_125919.pdf,10.1088/1402-4896/ae26ec,AgSbTe2,Ag16Sb16Te32,Ag16Sb16Te32,0,No,,,,,,ZT,0.4,dimensionless,300,K,figure,,Visually estimated from Figure 10
Wang_2025_Phys._Scr._100_125919.pdf,10.1088/1402-4896/ae26ec,AgSbTe2,Ag16Sb16Te32,Ag16Sb16Te32,0,No,,,,,,ZT,1.2,dimensionless,600,K,figure,,Visually estimated from Figure 10
Wang_2025_Phys._Scr._100_125919.pdf,10.1088/1402-4896/ae26ec,AgSbTe2,Ag16Sb15V1Te32,Ag16Sb15V1Te32,1,No,V,1,Sb,,V (1) @ Sb site,ZT,0.1,dimensionless,300,K,figure,,Visually estimated from Figure 10
Wang_2025_Phys._Scr._100_125919.pdf,10.1088/1402-4896/ae26ec,AgSbTe2,Ag16Sb15V1Te32,Ag16Sb15V1Te32,1,No,V,1,Sb,,V (1) @ Sb site,ZT,1.5,dimensionless,600,K,figure,,Visually estimated from Figure 10
Wang_2025_Phys._Scr._100_125919.pdf,10.1088/1402-4896/ae26ec,AgSbTe2,Ag16Sb15Cr1Te32,Ag16Sb15Cr1Te32,1,No,Cr,1,Sb,,Cr (1) @ Sb site,ZT,0.1,dimensionless,300,K,figure,,Visually estimated from Figure 10
Wang_2025_Phys._Scr._100_125919.pdf,10.1088/1402-4896/ae26ec,AgSbTe2,Ag16Sb15Cr1Te32,Ag16Sb15Cr1Te32,1,No,Cr,1,Sb,,Cr (1) @ Sb site,ZT,1.5,dimensionless,600,K,figure,,Visually estimated from Figure 10
Wang_2025_Phys._Scr._100_125919.pdf,10.1088/1402-4896/ae26ec,AgSbTe2,Ag16Sb14V1Cr1Te32,Ag16Sb14V1Cr1Te32,2,Yes,V,1,Sb,Cr (1) @ Sb,V (1) @ Sb site; Cr (1) @ Sb site,ZT,0.1,dimensionless,300,K,figure,,Visually estimated from Figure 10
Wang_2025_Phys._Scr._100_125919.pdf,10.1088/1402-4896/ae26ec,AgSbTe2,Ag16Sb14V1Cr1Te32,Ag16Sb14V1Cr1Te32,2,Yes,V,1,Sb,Cr (1) @ Sb,V (1) @ Sb site; Cr (1) @ Sb site,ZT,2.1,dimensionless,600,K,figure,,Visually estimated from Figure 10
ae2c03557.pdf,10.1021/acsaem.2c03557,AgSbSe2,AgSbSe2 (pristine),AgSbSe2,0,No,,,,,,ZT,0.74,dimensionless,723,K,text,"Page 2, Section 1",
ae2c03557.pdf,10.1021/acsaem.2c03557,AgSbSe2,AgSb0.94Pb0.06Se2,AgSb0.94Pb0.06Se2,1,No,Pb,0.06,Sb,,Pb (0.06) @ Sb site,ZT,0.91,dimensionless,673,K,text,"Page 4, Section 3",
ae2c03557.pdf,10.1021/acsaem.2c03557,AgSbSe2,AgSb0.935Pb0.06Se2,AgSb0.935Pb0.06Se2,2,Yes,Pb,0.06,Sb,Sb vacancy (0.005) @ Sb,Pb (0.06) @ Sb site; Sb vacancy (0.005) @ Sb site,power factor,7.5,μW cm−1 K−2,523,K,text,"Page 1, Abstract",
ae2c03557.pdf,10.1021/acsaem.2c03557,AgSbSe2,AgSb0.935Pb0.06Se2,AgSb0.935Pb0.06Se2,2,Yes,Pb,0.06,Sb,Sb vacancy (0.005) @ Sb,Pb (0.06) @ Sb site; Sb vacancy (0.005) @ Sb site,ZT,1.02,dimensionless,723,K,text,"Page 1, Abstract",
ae2c03557.pdf,10.1021/acsaem.2c03557,AgSbSe2,AgSb0.935Pb0.06Se2,AgSb0.935Pb0.06Se2,2,Yes,Pb,0.06,Sb,Sb vacancy (0.005) @ Sb,Pb (0.06) @ Sb site; Sb vacancy (0.005) @ Sb site,lattice thermal conductivity,0.36,Wm−1 K−1,723,K,text,"Page 5, Section 3",
ae2c03557.pdf,10.1021/acsaem.2c03557,AgSbSe2,AgSb0.94Pb0.06Se2,AgSb0.94Pb0.06Se2,1,No,Pb,0.06,Sb,,Pb (0.06) @ Sb site,ZT,1.02,dimensionless,723,K,figure,,Visually estimated from Fig. 1d
ae2c03557.pdf,10.1021/acsaem.2c03557,AgSbSe2,AgSb0.935Pb0.06Se2,AgSb0.935Pb0.06Se2,2,Yes,Pb,0.06,Sb,Sb vacancy (0.005) @ Sb,Pb (0.06) @ Sb site; Sb vacancy (0.005) @ Sb site,power factor,7.5,uW cm-1 K-2,523,K,figure,,Visually estimated from Fig. 5e
ae2c03557.pdf,10.1021/acsaem.2c03557,AgSbSe2,AgSb0.935Pb0.06Se2,AgSb0.935Pb0.06Se2,2,Yes,Pb,0.06,Sb,Sb vacancy (0.005) @ Sb,Pb (0.06) @ Sb site; Sb vacancy (0.005) @ Sb site,ZT,1.02,dimensionless,723,K,figure,,Visually estimated from Fig. 5h
ae5c01632.pdf,10.1021/acsaem.5c01632,AgSbTe2,AgSbTe2,AgSbTe2,0,No,,,,,,Seebeck coefficient,200,μV/K,300,K,text,body text,
ae5c01632.pdf,10.1021/acsaem.5c01632,AgSbTe2,AgSbTe2,AgSbTe2,0,No,,,,,,Seebeck coefficient,230,μV/K,530,K,text,body text,
ae5c01632.pdf,10.1021/acsaem.5c01632,AgSbTe2,AgSbTe2,AgSbTe2,0,No,,,,,,thermal conductivity,0.778,Wm-1 K-1,300,K,text,body text,
ae5c01632.pdf,10.1021/acsaem.5c01632,AgSbTe2,AgSbTe1.95Se0.05,AgSbTe1.95Se0.05,1,No,Se,0.05,Te,,Se (0.05) @ Te site,power factor,15.6,μWcm-1 K-2,470,K,text,body text,
ae5c01632.pdf,10.1021/acsaem.5c01632,AgSbTe2,AgSbTe1.95Se0.05,AgSbTe1.95Se0.05,1,No,Se,0.05,Te,,Se (0.05) @ Te site,thermal conductivity,0.49,Wm-1 K-1,300,K,text,body text,
ae5c01632.pdf,10.1021/acsaem.5c01632,AgSbTe2,AgSbTe1.95Se0.05,AgSbTe1.95Se0.05,1,No,Se,0.05,Te,,Se (0.05) @ Te site,lattice thermal conductivity,0.35,Wm-1 K-1,300,K,text,body text,
ae5c01632.pdf,10.1021/acsaem.5c01632,AgSbTe2,AgSbTe1.9Se0.1,AgSbTe1.9Se0.1,1,No,Se,0.1,Te,,Se (0.1) @ Te site,thermal conductivity,0.48,Wm-1 K-1,525,K,text,body text,
ae5c01632.pdf,10.1021/acsaem.5c01632,AgSbTe2,AgSbTe1.9Se0.1,AgSbTe1.9Se0.1,1,No,Se,0.1,Te,,Se (0.1) @ Te site,ZT,1.60,dimensionless,530,K,text,body text,
ae5c01632.pdf,10.1021/acsaem.5c01632,AgSbTe2,AgSbTe1.9Se0.1,AgSbTe1.9Se0.1,1,No,Se,0.1,Te,,Se (0.1) @ Te site,thermal conductivity,0.44,Wm-1 K-1,300,K,text,body text,
ae5c01632.pdf,10.1021/acsaem.5c01632,AgSbTe2,AgSbTe1.85Se0.15,AgSbTe1.85Se0.15,1,No,Se,0.15,Te,,Se (0.15) @ Te site,thermal conductivity,0.50,Wm-1 K-1,300,K,text,body text,
ae5c01632.pdf,10.1021/acsaem.5c01632,AgSbTe2,AgSbTe1.8Se0.2,AgSbTe1.8Se0.2,1,No,Se,0.2,Te,,Se (0.2) @ Te site,thermal conductivity,0.51,Wm-1 K-1,300,K,text,body text,
ae5c01632.pdf,10.1021/acsaem.5c01632,AgSbTe2,AgSbTe2,AgSbTe2,0,No,,,,,,Seebeck coefficient,220,uV/K,300,K,figure,Fig. 2c,Visually estimated from Fig. 2c
ae5c01632.pdf,10.1021/acsaem.5c01632,AgSbTe2,AgSbTe2,AgSbTe2,0,No,,,,,,electrical conductivity,1.5,10^4 S/m,300,K,figure,Fig. 2a,Visually estimated from Fig. 2a
ae5c01632.pdf,10.1021/acsaem.5c01632,AgSbTe2,AgSbTe2,AgSbTe2,0,No,,,,,,power factor,8,uWcm^-1 K^-2,300,K,figure,Fig. 4a,Visually estimated from Fig. 4a
ae5c01632.pdf,10.1021/acsaem.5c01632,AgSbTe2,AgSbTe2,AgSbTe2,0,No,,,,,,thermal conductivity,0.8,W/m/K,300,K,figure,Fig. 6a,Visually estimated from Fig. 6a
ae5c01632.pdf,10.1021/acsaem.5c01632,AgSbTe2,AgSbTe1.95Se0.05,AgSbTe1.95Se0.05,1,No,Se,x=0.05,Te,,Se (x=0.05) @ Te site,Seebeck coefficient,230,uV/K,300,K,figure,Fig. 2c,Visually estimated from Fig. 2c
ae5c01632.pdf,10.1021/acsaem.5c01632,AgSbTe2,AgSbTe1.95Se0.05,AgSbTe1.95Se0.05,1,No,Se,x=0.05,Te,,Se (x=0.05) @ Te site,electrical conductivity,1.3,10^4 S/m,300,K,figure,Fig. 2a,Visually estimated from Fig. 2a
ae5c01632.pdf,10.1021/acsaem.5c01632,AgSbTe2,AgSbTe1.95Se0.05,AgSbTe1.95Se0.05,1,No,Se,x=0.05,Te,,Se (x=0.05) @ Te site,power factor,9,uWcm^-1 K^-2,300,K,figure,Fig. 4a,Visually estimated from Fig. 4a
ae5c01632.pdf,10.1021/acsaem.5c01632,AgSbTe2,AgSbTe1.95Se0.05,AgSbTe1.95Se0.05,1,No,Se,x=0.05,Te,,Se (x=0.05) @ Te site,thermal conductivity,0.5,W/m/K,300,K,figure,Fig. 6a,Visually estimated from Fig. 6a
ae5c01632.pdf,10.1021/acsaem.5c01632,AgSbTe2,AgSbTe1.9Se0.1,AgSbTe1.9Se0.1,1,No,Se,x=0.1,Te,,Se (x=0.1) @ Te site,Seebeck coefficient,240,uV/K,300,K,figure,Fig. 2c,Visually estimated from Fig. 2c
ae5c01632.pdf,10.1021/acsaem.5c01632,AgSbTe2,AgSbTe1.9Se0.1,AgSbTe1.9Se0.1,1,No,Se,x=0.1,Te,,Se (x=0.1) @ Te site,electrical conductivity,1.2,10^4 S/m,300,K,figure,Fig. 2a,Visually estimated from Fig. 2a
ae5c01632.pdf,10.1021/acsaem.5c01632,AgSbTe2,AgSbTe1.9Se0.1,AgSbTe1.9Se0.1,1,No,Se,x=0.1,Te,,Se (x=0.1) @ Te site,power factor,9.5,uWcm^-1 K^-2,300,K,figure,Fig. 4a,Visually estimated from Fig. 4a
ae5c01632.pdf,10.1021/acsaem.5c01632,AgSbTe2,AgSbTe1.9Se0.1,AgSbTe1.9Se0.1,1,No,Se,x=0.1,Te,,Se (x=0.1) @ Te site,thermal conductivity,0.45,W/m/K,300,K,figure,Fig. 6a,Visually estimated from Fig. 6a
ae5c01632.pdf,10.1021/acsaem.5c01632,AgSbTe2,AgSbTe2,AgSbTe2,0,No,,,,,,ZT,0.8,dimensionless,530,K,body text,page 9874,
ae5c01632.pdf,10.1021/acsaem.5c01632,AgSbTe2,AgSbTe1.95Se0.05,AgSbTe1.95Se0.05,1,No,Se,x=0.05,Te,,Se (x=0.05) @ Te site,,,,,,,,
ae5c01632.pdf,10.1021/acsaem.5c01632,AgSbTe2,AgSbTe1.9Se0.1,AgSbTe1.9Se0.1,1,No,Se,x=0.1,Te,,Se (x=0.1) @ Te site,ZT,1.60,dimensionless,530,K,body text,page 9874,
ae5c01632.pdf,10.1021/acsaem.5c01632,AgSbTe2,AgSbTe1.85Se0.15,AgSbTe1.85Se0.15,1,No,Se,x=0.15,Te,,Se (x=0.15) @ Te site,,,,,,,,
ae5c01632.pdf,10.1021/acsaem.5c01632,AgSbTe2,AgSbTe1.8Se0.2,AgSbTe1.8Se0.2,1,No,Se,x=0.2,Te,,Se (x=0.2) @ Te site,,,,,,,,
ae5c01674.pdf,10.1021/acsaem.5c01674,AgSbTe2,pristine AgSbTe2,AgSbTe2,0,No,,,,,,Seebeck coefficient,224.42,μV/K,325,K,body text,,
ae5c01674.pdf,10.1021/acsaem.5c01674,AgSbTe2,pristine AgSbTe2,AgSbTe2,0,No,,,,,,Seebeck coefficient,229.18,μV/K,525,K,body text,,
ae5c01674.pdf,10.1021/acsaem.5c01674,AgSbTe2,pristine AgSbTe2,AgSbTe2,0,No,,,,,,electrical resistivity,8.91,mΩ·cm,325,K,body text,,
ae5c01674.pdf,10.1021/acsaem.5c01674,AgSbTe2,pristine AgSbTe2,AgSbTe2,0,No,,,,,,electrical resistivity,7.25,mΩ·cm,525,K,body text,,
ae5c01674.pdf,10.1021/acsaem.5c01674,AgSbTe2,pristine AgSbTe2,AgSbTe2,0,No,,,,,,ZT,0.37,dimensionless,325,K,body text,,
ae5c01674.pdf,10.1021/acsaem.5c01674,AgSbTe2,pristine AgSbTe2,AgSbTe2,0,No,,,,,,ZT,0.70,dimensionless,525,K,body text,,
ae5c01674.pdf,10.1021/acsaem.5c01674,AgSbTe2,AgSbTe2/20 wt % HNO3-treated PEDOT:PSS,AgSbTe2/20 wt % PEDOT:PSS,0,No,,,,,,Seebeck coefficient,241.18,μV/K,325,K,body text,,
ae5c01674.pdf,10.1021/acsaem.5c01674,AgSbTe2,AgSbTe2/20 wt % HNO3-treated PEDOT:PSS,AgSbTe2/20 wt % PEDOT:PSS,0,No,,,,,,Seebeck coefficient,238,μV/K,525,K,body text,,
ae5c01674.pdf,10.1021/acsaem.5c01674,AgSbTe2,AgSbTe2/20 wt % HNO3-treated PEDOT:PSS,AgSbTe2/20 wt % PEDOT:PSS,0,No,,,,,,electrical resistivity,8.92,mΩ·cm,325,K,body text,,
ae5c01674.pdf,10.1021/acsaem.5c01674,AgSbTe2,AgSbTe2/20 wt % HNO3-treated PEDOT:PSS,AgSbTe2/20 wt % PEDOT:PSS,0,No,,,,,,electrical resistivity,6.54,mΩ·cm,525,K,body text,,
ae5c01674.pdf,10.1021/acsaem.5c01674,AgSbTe2,AgSbTe2/20 wt % HNO3-treated PEDOT:PSS,AgSbTe2/20 wt % PEDOT:PSS,0,No,,,,,,ZT,0.43,dimensionless,325,K,body text,,
ae5c01674.pdf,10.1021/acsaem.5c01674,AgSbTe2,AgSbTe2/20 wt % HNO3-treated PEDOT:PSS,AgSbTe2/20 wt % PEDOT:PSS,0,No,,,,,,ZT,0.88,dimensionless,525,K,body text,,
ae5c01674.pdf,10.1021/acsaem.5c01674,AgSbTe2,AgSbTe2/40 wt % HNO3-treated PEDOT:PSS,AgSbTe2/40 wt % PEDOT:PSS,0,No,,,,,,Seebeck coefficient,252.06,μV/K,325,K,body text,,
ae5c01674.pdf,10.1021/acsaem.5c01674,AgSbTe2,AgSbTe2/40 wt % HNO3-treated PEDOT:PSS,AgSbTe2/40 wt % PEDOT:PSS,0,No,,,,,,Seebeck coefficient,224.25,μV/K,525,K,body text,,
ae5c01674.pdf,10.1021/acsaem.5c01674,AgSbTe2,AgSbTe2/40 wt % HNO3-treated PEDOT:PSS,AgSbTe2/40 wt % PEDOT:PSS,0,No,,,,,,electrical resistivity,13.22,mΩ·cm,325,K,body text,,
ae5c01674.pdf,10.1021/acsaem.5c01674,AgSbTe2,AgSbTe2/40 wt % HNO3-treated PEDOT:PSS,AgSbTe2/40 wt % PEDOT:PSS,0,No,,,,,,electrical resistivity,6.98,mΩ·cm,525,K,body text,,
ae5c01674.pdf,10.1021/acsaem.5c01674,AgSbTe2,AgSbTe2/40 wt % HNO3-treated PEDOT:PSS,AgSbTe2/40 wt % PEDOT:PSS,0,No,,,,,,ZT,0.34,dimensionless,325,K,body text,,
ae5c01674.pdf,10.1021/acsaem.5c01674,AgSbTe2,AgSbTe2/40 wt % HNO3-treated PEDOT:PSS,AgSbTe2/40 wt % PEDOT:PSS,0,No,,,,,,ZT,0.78,dimensionless,525,K,body text,,
ae5c01674.pdf,10.1021/acsaem.5c01674,AgSbTe2,AgSbTe2/60 wt % HNO3-treated PEDOT:PSS,AgSbTe2/60 wt % PEDOT:PSS,0,No,,,,,,Seebeck coefficient,238.56,μV/K,325,K,body text,,
ae5c01674.pdf,10.1021/acsaem.5c01674,AgSbTe2,AgSbTe2/60 wt % HNO3-treated PEDOT:PSS,AgSbTe2/60 wt % PEDOT:PSS,0,No,,,,,,Seebeck coefficient,224,μV/K,525,K,body text,,
ae5c01674.pdf,10.1021/acsaem.5c01674,AgSbTe2,AgSbTe2/60 wt % HNO3-treated PEDOT:PSS,AgSbTe2/60 wt % PEDOT:PSS,0,No,,,,,,electrical resistivity,15.80,mΩ·cm,325,K,body text,,
ae5c01674.pdf,10.1021/acsaem.5c01674,AgSbTe2,AgSbTe2/60 wt % HNO3-treated PEDOT:PSS,AgSbTe2/60 wt % PEDOT:PSS,0,No,,,,,,electrical resistivity,8.50,mΩ·cm,525,K,body text,,
ae5c01674.pdf,10.1021/acsaem.5c01674,AgSbTe2,AgSbTe2/60 wt % HNO3-treated PEDOT:PSS,AgSbTe2/60 wt % PEDOT:PSS,0,No,,,,,,ZT,0.23,dimensionless,325,K,body text,,
ae5c01674.pdf,10.1021/acsaem.5c01674,AgSbTe2,AgSbTe2/60 wt % HNO3-treated PEDOT:PSS,AgSbTe2/60 wt % PEDOT:PSS,0,No,,,,,,ZT,0.71,dimensionless,525,K,body text,,
ae5c01674.pdf,10.1021/acsaem.5c01674,AgSbTe2,AgSbTe2/20 wt % HNO3-treated PEDOT:PSS,AgSbTe2/20 wt % HNO3-treated PEDOT:PSS,1,No,PEDOT:PSS,20 wt %,unclear,,PEDOT:PSS (20 wt %) @ unclear site,ZT,0.88,dimensionless,525,K,body text,,Peak zT value reported in text.
ae5c01674.pdf,10.1021/acsaem.5c01674,AgSbTe2,AgSbTe2/20 wt % HNO3-treated PEDOT:PSS,AgSbTe2/20 wt % HNO3-treated PEDOT:PSS,1,No,PEDOT:PSS,20 wt %,unclear,,PEDOT:PSS (20 wt %) @ unclear site,electrical conductivity,153.8,S/cm,300,K,body text,,Calculated from reported electrical resistivity of 6.5 mOhm-cm.
ae5c01674.pdf,10.1021/acsaem.5c01674,AgSbTe2,AgSbTe2/20 wt % HNO3-treated PEDOT:PSS,AgSbTe2/20 wt % HNO3-treated PEDOT:PSS,1,No,PEDOT:PSS,20 wt %,unclear,,PEDOT:PSS (20 wt %) @ unclear site,Seebeck coefficient,238.9,uV/K,525,K,body text,,
ae5c01674.pdf,10.1021/acsaem.5c01674,AgSbTe2,AgSbTe2/20 wt % HNO3-treated PEDOT:PSS,AgSbTe2/20 wt % HNO3-treated PEDOT:PSS,1,No,PEDOT:PSS,20 wt %,unclear,,PEDOT:PSS (20 wt %) @ unclear site,thermal conductivity,0.52,W/m-K,525,K,body text,,
ae5c01674.pdf,10.1021/acsaem.5c01674,AgSbTe2,pristine AgSbTe2,AgSbTe2,0,No,,,,,,Seebeck coefficient,224.4,μV/K,325,K,table,Table 2,
ae5c01674.pdf,10.1021/acsaem.5c01674,AgSbTe2,pristine AgSbTe2,AgSbTe2,0,No,,,,,,Seebeck coefficient,224,μV/K,325,K,figure,Fig. 8c,Visually estimated from figure
ae5c01674.pdf,10.1021/acsaem.5c01674,AgSbTe2,pristine AgSbTe2,AgSbTe2,0,No,,,,,,power factor,565.5,μW/m·K^2,325,K,body text,,
ae5c01674.pdf,10.1021/acsaem.5c01674,AgSbTe2,pristine AgSbTe2,AgSbTe2,0,No,,,,,,power factor,724.2,μW/m·K^2,525,K,body text,,
ae5c01674.pdf,10.1021/acsaem.5c01674,AgSbTe2,pristine AgSbTe2,AgSbTe2,0,No,,,,,,ZT,0.3,dimensionless,325,K,figure,Fig. 11d,Visually estimated from figure
ae5c01674.pdf,10.1021/acsaem.5c01674,AgSbTe2,pristine AgSbTe2,AgSbTe2,0,No,,,,,,ZT,0.6,dimensionless,525,K,figure,Fig. 11d,Visually estimated from figure
ae5c01674.pdf,10.1021/acsaem.5c01674,AgSbTe2,AgSbTe2/20 wt % HNO3-treated PEDOT:PSS,AgSbTe2/20 wt % HNO3-treated PEDOT:PSS,1,No,PEDOT:PSS,20 wt %,unclear,,PEDOT:PSS (20 wt %) @ unclear site,Seebeck coefficient,241.2,μV/K,325,K,table,Table 2,
ae5c01674.pdf,10.1021/acsaem.5c01674,AgSbTe2,AgSbTe2/20 wt % HNO3-treated PEDOT:PSS,AgSbTe2/20 wt % HNO3-treated PEDOT:PSS,1,No,PEDOT:PSS,20 wt %,unclear,,PEDOT:PSS (20 wt %) @ unclear site,power factor,654.5,μW/m·K^2,325,K,body text,,
ae5c01674.pdf,10.1021/acsaem.5c01674,AgSbTe2,AgSbTe2/20 wt % HNO3-treated PEDOT:PSS,AgSbTe2/20 wt % HNO3-treated PEDOT:PSS,1,No,PEDOT:PSS,20 wt %,unclear,,PEDOT:PSS (20 wt %) @ unclear site,power factor,872.8,μW/m·K^2,525,K,body text,,
ae5c01674.pdf,10.1021/acsaem.5c01674,AgSbTe2,AgSbTe2/20 wt % HNO3-treated PEDOT:PSS,AgSbTe2/20 wt % HNO3-treated PEDOT:PSS,1,No,PEDOT:PSS,20 wt %,unclear,,PEDOT:PSS (20 wt %) @ unclear site,ZT,0.35,dimensionless,325,K,figure,Fig. 11d,Visually estimated from figure
ae5c01674.pdf,10.1021/acsaem.5c01674,AgSbTe2,AgSbTe2/20 wt % HNO3-treated PEDOT:PSS,AgSbTe2/20 wt % HNO3-treated PEDOT:PSS,1,No,PEDOT:PSS,20 wt %,unclear,,PEDOT:PSS (20 wt %) @ unclear site,ZT,0.75,dimensionless,525,K,figure,Fig. 11d,Visually estimated from figure
ae5c01674.pdf,10.1021/acsaem.5c01674,AgSbTe2,AgSbTe2/40 wt % HNO3-treated PEDOT:PSS,AgSbTe2/40 wt % HNO3-treated PEDOT:PSS,1,No,PEDOT:PSS,40 wt %,unclear,,PEDOT:PSS (40 wt %) @ unclear site,Seebeck coefficient,252.1,μV/K,325,K,table,Table 2,
ae5c01674.pdf,10.1021/acsaem.5c01674,AgSbTe2,AgSbTe2/40 wt % HNO3-treated PEDOT:PSS,AgSbTe2/40 wt % HNO3-treated PEDOT:PSS,1,No,PEDOT:PSS,40 wt %,unclear,,PEDOT:PSS (40 wt %) @ unclear site,power factor,480.3,μW/m·K^2,325,K,body text,,
ae5c01674.pdf,10.1021/acsaem.5c01674,AgSbTe2,AgSbTe2/40 wt % HNO3-treated PEDOT:PSS,AgSbTe2/40 wt % HNO3-treated PEDOT:PSS,1,No,PEDOT:PSS,40 wt %,unclear,,PEDOT:PSS (40 wt %) @ unclear site,power factor,720.6,μW/m·K^2,525,K,body text,,
ae5c01674.pdf,10.1021/acsaem.5c01674,AgSbTe2,AgSbTe2/40 wt % HNO3-treated PEDOT:PSS,AgSbTe2/40 wt % HNO3-treated PEDOT:PSS,1,No,PEDOT:PSS,40 wt %,unclear,,PEDOT:PSS (40 wt %) @ unclear site,ZT,0.32,dimensionless,325,K,figure,Fig. 11d,Visually estimated from figure
ae5c01674.pdf,10.1021/acsaem.5c01674,AgSbTe2,AgSbTe2/40 wt % HNO3-treated PEDOT:PSS,AgSbTe2/40 wt % HNO3-treated PEDOT:PSS,1,No,PEDOT:PSS,40 wt %,unclear,,PEDOT:PSS (40 wt %) @ unclear site,ZT,0.8,dimensionless,525,K,figure,Fig. 11d,Visually estimated from figure
ae5c01674.pdf,10.1021/acsaem.5c01674,AgSbTe2,AgSbTe2/60 wt % HNO3-treated PEDOT:PSS,AgSbTe2/60 wt % HNO3-treated PEDOT:PSS,1,No,PEDOT:PSS,60 wt %,unclear,,PEDOT:PSS (60 wt %) @ unclear site,Seebeck coefficient,235.6,μV/K,325,K,table,Table 2,
ae5c01674.pdf,10.1021/acsaem.5c01674,AgSbTe2,AgSbTe2/60 wt % HNO3-treated PEDOT:PSS,AgSbTe2/60 wt % HNO3-treated PEDOT:PSS,1,No,PEDOT:PSS,60 wt %,unclear,,PEDOT:PSS (60 wt %) @ unclear site,power factor,360.3,μW/m·K^2,325,K,body text,,
ae5c01674.pdf,10.1021/acsaem.5c01674,AgSbTe2,AgSbTe2/60 wt % HNO3-treated PEDOT:PSS,AgSbTe2/60 wt % HNO3-treated PEDOT:PSS,1,No,PEDOT:PSS,60 wt %,unclear,,PEDOT:PSS (60 wt %) @ unclear site,power factor,591.0,μW/m·K^2,525,K,body text,,
ae5c01674.pdf,10.1021/acsaem.5c01674,AgSbTe2,AgSbTe2/60 wt % HNO3-treated PEDOT:PSS,AgSbTe2/60 wt % HNO3-treated PEDOT:PSS,1,No,PEDOT:PSS,60 wt %,unclear,,PEDOT:PSS (60 wt %) @ unclear site,ZT,0.28,dimensionless,325,K,figure,Fig. 11d,Visually estimated from figure
ae5c01674.pdf,10.1021/acsaem.5c01674,AgSbTe2,AgSbTe2/60 wt % HNO3-treated PEDOT:PSS,AgSbTe2/60 wt % HNO3-treated PEDOT:PSS,1,No,PEDOT:PSS,60 wt %,unclear,,PEDOT:PSS (60 wt %) @ unclear site,ZT,0.7,dimensionless,525,K,figure,Fig. 11d,Visually estimated from figure
ae5c01674.pdf,10.1021/acsaem.5c01674,AgSbTe2,Pristine AgSbTe2,AgSbTe2,0,No,,,,,,ZT,0.84,dimensionless,325-525,K,text,body text,Efficiency calculation range
ae5c01674.pdf,10.1021/acsaem.5c01674,AgSbTe2,AgSbTe2/20 wt % HNO3-treated PEDOT:PSS,AgSbTe2/20 wt % HNO3-treated PEDOT:PSS,1,No,PEDOT:PSS,20 wt %,interstitial,,PEDOT:PSS (20 wt %) @ interstitial site,ZT,0.99,dimensionless,325-525,K,text,body text,Efficiency calculation range
ae5c01674.pdf,10.1021/acsaem.5c01674,AgSbTe2,AgSbTe2/40 wt % HNO3-treated PEDOT:PSS,AgSbTe2/40 wt % HNO3-treated PEDOT:PSS,1,No,PEDOT:PSS,40 wt %,interstitial,,PEDOT:PSS (40 wt %) @ interstitial site,ZT,0.85,dimensionless,325-525,K,text,body text,Efficiency calculation range
ae5c01674.pdf,10.1021/acsaem.5c01674,AgSbTe2,AgSbTe2/60 wt % HNO3-treated PEDOT:PSS,AgSbTe2/60 wt % HNO3-treated PEDOT:PSS,1,No,PEDOT:PSS,60 wt %,interstitial,,PEDOT:PSS (60 wt %) @ interstitial site,ZT,0.75,dimensionless,325-525,K,text,body text,Efficiency calculation range
am1c21252.pdf,10.1021/acsami.1c21252,AgSbTe2,SC41,(Ag2Te)0.41(Sb2Te3)0.59,1,No,cation vacancy,nonstoichiometric,Ag,,cation vacancy (nonstoichiometric) @ Ag site,electrical conductivity,122.4,S cm-1,room temperature,,Table 2,,
am1c21252.pdf,10.1021/acsami.1c21252,AgSbTe2,SC41,(Ag2Te)0.41(Sb2Te3)0.59,1,No,cation vacancy,nonstoichiometric,Ag,,cation vacancy (nonstoichiometric) @ Ag site,Seebeck coefficient,243.1,μV K-1,room temperature,,Table 2,,
am1c21252.pdf,10.1021/acsami.1c21252,AgSbTe2,SC42,(Ag2Te)0.42(Sb2Te3)0.58,1,No,cation vacancy,nonstoichiometric,Ag,,cation vacancy (nonstoichiometric) @ Ag site,electrical conductivity,145.7,S cm-1,room temperature,,Table 2,,
am1c21252.pdf,10.1021/acsami.1c21252,AgSbTe2,SC42,(Ag2Te)0.42(Sb2Te3)0.58,1,No,cation vacancy,nonstoichiometric,Ag,,cation vacancy (nonstoichiometric) @ Ag site,Seebeck coefficient,260.5,μV K-1,room temperature,,Table 2,,
am1c21252.pdf,10.1021/acsami.1c21252,AgSbTe2,SC42,(Ag2Te)0.42(Sb2Te3)0.58,1,No,cation vacancy,nonstoichiometric,Ag,,cation vacancy (nonstoichiometric) @ Ag site,ZT,0.52,dimensionless,room temperature,,body text,,
am1c21252.pdf,10.1021/acsami.1c21252,AgSbTe2,SC42,(Ag2Te)0.42(Sb2Te3)0.58,1,No,cation vacancy,nonstoichiometric,Ag,,cation vacancy (nonstoichiometric) @ Ag site,ZT,1.04,dimensionless,500,K,body text,,
am1c21252.pdf,10.1021/acsami.1c21252,AgSbTe2,SC43,(Ag2Te)0.43(Sb2Te3)0.57,1,No,cation vacancy,nonstoichiometric,Ag,,cation vacancy (nonstoichiometric) @ Ag site,electrical conductivity,149.1,S cm-1,room temperature,,Table 2,,
am1c21252.pdf,10.1021/acsami.1c21252,AgSbTe2,SC43,(Ag2Te)0.43(Sb2Te3)0.57,1,No,cation vacancy,nonstoichiometric,Ag,,cation vacancy (nonstoichiometric) @ Ag site,Seebeck coefficient,263.8,μV K-1,room temperature,,Table 2,,
am1c21252.pdf,10.1021/acsami.1c21252,AgSbTe2,Q-SPS41,(Ag2Te)0.41(Sb2Te3)0.59,1,No,cation vacancy,nonstoichiometric,Ag,,cation vacancy (nonstoichiometric) @ Ag site,electrical conductivity,78.5,S cm-1,room temperature,,Table 2,,
am1c21252.pdf,10.1021/acsami.1c21252,AgSbTe2,Q-SPS41,(Ag2Te)0.41(Sb2Te3)0.59,1,No,cation vacancy,nonstoichiometric,Ag,,cation vacancy (nonstoichiometric) @ Ag site,Seebeck coefficient,299.1,μV K-1,room temperature,,Table 2,,
am1c21252.pdf,10.1021/acsami.1c21252,AgSbTe2,Q-SPS42,(Ag2Te)0.42(Sb2Te3)0.58,1,No,cation vacancy,nonstoichiometric,Ag,,cation vacancy (nonstoichiometric) @ Ag site,electrical conductivity,68.0,S cm-1,room temperature,,Table 2,,
am1c21252.pdf,10.1021/acsami.1c21252,AgSbTe2,Q-SPS42,(Ag2Te)0.42(Sb2Te3)0.58,1,No,cation vacancy,nonstoichiometric,Ag,,cation vacancy (nonstoichiometric) @ Ag site,Seebeck coefficient,315.9,μV K-1,room temperature,,Table 2,,
am1c21252.pdf,10.1021/acsami.1c21252,AgSbTe2,Q-SPS42,(Ag2Te)0.42(Sb2Te3)0.58,1,No,cation vacancy,nonstoichiometric,Ag,,cation vacancy (nonstoichiometric) @ Ag site,ZT,0.64,dimensionless,500,K,body text,,
am1c21252.pdf,10.1021/acsami.1c21252,AgSbTe2,Q-SPS43,(Ag2Te)0.43(Sb2Te3)0.57,1,No,cation vacancy,nonstoichiometric,Ag,,cation vacancy (nonstoichiometric) @ Ag site,electrical conductivity,75.1,S cm-1,room temperature,,Table 2,,
am1c21252.pdf,10.1021/acsami.1c21252,AgSbTe2,Q-SPS43,(Ag2Te)0.43(Sb2Te3)0.57,1,No,cation vacancy,nonstoichiometric,Ag,,cation vacancy (nonstoichiometric) @ Ag site,Seebeck coefficient,313.8,μV K-1,room temperature,,Table 2,,
am1c21252.pdf,10.1021/acsami.1c21252,AgSbTe2,SC41,(Ag2Te)0.41(Sb2Te3)0.59,1,No,V_cation,nonstoichiometric,multiple sites,,V_cation (nonstoichiometric) @ multiple sites site,electrical conductivity,122.4,S cm-1,,,table,Table 2,
am1c21252.pdf,10.1021/acsami.1c21252,AgSbTe2,SC41,(Ag2Te)0.41(Sb2Te3)0.59,1,No,V_cation,nonstoichiometric,multiple sites,,V_cation (nonstoichiometric) @ multiple sites site,Seebeck coefficient,243.1,uV K-1,,,table,Table 2,
am1c21252.pdf,10.1021/acsami.1c21252,AgSbTe2,SC42,(Ag2Te)0.42(Sb2Te3)0.58,1,No,V_cation,nonstoichiometric,multiple sites,,V_cation (nonstoichiometric) @ multiple sites site,electrical conductivity,145.7,S cm-1,,,table,Table 2,
am1c21252.pdf,10.1021/acsami.1c21252,AgSbTe2,SC42,(Ag2Te)0.42(Sb2Te3)0.58,1,No,V_cation,nonstoichiometric,multiple sites,,V_cation (nonstoichiometric) @ multiple sites site,Seebeck coefficient,260.5,uV K-1,,,table,Table 2,
am1c21252.pdf,10.1021/acsami.1c21252,AgSbTe2,SC43,(Ag2Te)0.43(Sb2Te3)0.57,1,No,V_cation,nonstoichiometric,multiple sites,,V_cation (nonstoichiometric) @ multiple sites site,electrical conductivity,149.1,S cm-1,,,table,Table 2,
am1c21252.pdf,10.1021/acsami.1c21252,AgSbTe2,SC43,(Ag2Te)0.43(Sb2Te3)0.57,1,No,V_cation,nonstoichiometric,multiple sites,,V_cation (nonstoichiometric) @ multiple sites site,Seebeck coefficient,263.8,uV K-1,,,table,Table 2,
am1c21252.pdf,10.1021/acsami.1c21252,AgSbTe2,Q-SPS41,(Ag2Te)0.41(Sb2Te3)0.59,1,No,V_cation,nonstoichiometric,multiple sites,,V_cation (nonstoichiometric) @ multiple sites site,electrical conductivity,78.5,S cm-1,,,table,Table 2,
am1c21252.pdf,10.1021/acsami.1c21252,AgSbTe2,Q-SPS41,(Ag2Te)0.41(Sb2Te3)0.59,1,No,V_cation,nonstoichiometric,multiple sites,,V_cation (nonstoichiometric) @ multiple sites site,Seebeck coefficient,299.1,uV K-1,,,table,Table 2,
am1c21252.pdf,10.1021/acsami.1c21252,AgSbTe2,Q-SPS42,(Ag2Te)0.42(Sb2Te3)0.58,1,No,V_cation,nonstoichiometric,multiple sites,,V_cation (nonstoichiometric) @ multiple sites site,electrical conductivity,68.0,S cm-1,,,table,Table 2,
am1c21252.pdf,10.1021/acsami.1c21252,AgSbTe2,Q-SPS42,(Ag2Te)0.42(Sb2Te3)0.58,1,No,V_cation,nonstoichiometric,multiple sites,,V_cation (nonstoichiometric) @ multiple sites site,Seebeck coefficient,315.9,uV K-1,,,table,Table 2,
am1c21252.pdf,10.1021/acsami.1c21252,AgSbTe2,Q-SPS43,(Ag2Te)0.43(Sb2Te3)0.57,1,No,V_cation,nonstoichiometric,multiple sites,,V_cation (nonstoichiometric) @ multiple sites site,electrical conductivity,75.1,S cm-1,,,table,Table 2,
am1c21252.pdf,10.1021/acsami.1c21252,AgSbTe2,Q-SPS43,(Ag2Te)0.43(Sb2Te3)0.57,1,No,V_cation,nonstoichiometric,multiple sites,,V_cation (nonstoichiometric) @ multiple sites site,Seebeck coefficient,313.8,uV K-1,,,table,Table 2,
am1c21252.pdf,10.1021/acsami.1c21252,AgSbTe2,SC41,(Ag2Te)x(Sb2Te3)1-x,0,No,,,,,,thermal conductivity,0.60,W m-1 K-1,300,K,figure,Fig. 5a,Visually estimated from Fig. 5a
am1c21252.pdf,10.1021/acsami.1c21252,AgSbTe2,SC41,(Ag2Te)x(Sb2Te3)1-x,0,No,,,,,,thermal conductivity,0.45,W m-1 K-1,500,K,figure,Fig. 5a,Visually estimated from Fig. 5a
am1c21252.pdf,10.1021/acsami.1c21252,AgSbTe2,SC41,(Ag2Te)x(Sb2Te3)1-x,0,No,,,,,,lattice thermal conductivity,0.55,W m-1 K-1,300,K,figure,Fig. 5b,Visually estimated from Fig. 5b
am1c21252.pdf,10.1021/acsami.1c21252,AgSbTe2,SC41,(Ag2Te)x(Sb2Te3)1-x,0,No,,,,,,lattice thermal conductivity,0.40,W m-1 K-1,500,K,figure,Fig. 5b,Visually estimated from Fig. 5b
am1c21252.pdf,10.1021/acsami.1c21252,AgSbTe2,SC41,(Ag2Te)x(Sb2Te3)1-x,0,No,,,,,,ZT,0.5,dimensionless,300,K,figure,Fig. 5c,Visually estimated from Fig. 5c
am1c21252.pdf,10.1021/acsami.1c21252,AgSbTe2,SC41,(Ag2Te)x(Sb2Te3)1-x,0,No,,,,,,ZT,0.7,dimensionless,600,K,figure,Fig. 5c,Visually estimated from Fig. 5c
am1c21252.pdf,10.1021/acsami.1c21252,AgSbTe2,SC42,(Ag2Te)x(Sb2Te3)1-x,0,No,,,,,,thermal conductivity,0.58,W m-1 K-1,300,K,figure,Fig. 5a,Visually estimated from Fig. 5a
am1c21252.pdf,10.1021/acsami.1c21252,AgSbTe2,SC42,(Ag2Te)x(Sb2Te3)1-x,0,No,,,,,,thermal conductivity,0.44,W m-1 K-1,500,K,figure,Fig. 5a,Visually estimated from Fig. 5a
am1c21252.pdf,10.1021/acsami.1c21252,AgSbTe2,SC42,(Ag2Te)x(Sb2Te3)1-x,0,No,,,,,,lattice thermal conductivity,0.52,W m-1 K-1,300,K,figure,Fig. 5b,Visually estimated from Fig. 5b
am1c21252.pdf,10.1021/acsami.1c21252,AgSbTe2,SC42,(Ag2Te)x(Sb2Te3)1-x,0,No,,,,,,lattice thermal conductivity,0.38,W m-1 K-1,500,K,figure,Fig. 5b,Visually estimated from Fig. 5b
am1c21252.pdf,10.1021/acsami.1c21252,AgSbTe2,SC42,(Ag2Te)x(Sb2Te3)1-x,0,No,,,,,,ZT,0.52,dimensionless,300,K,figure,Fig. 5c,Visually estimated from Fig. 5c
am1c21252.pdf,10.1021/acsami.1c21252,AgSbTe2,SC42,(Ag2Te)x(Sb2Te3)1-x,0,No,,,,,,ZT,1.04,dimensionless,500,K,figure,Fig. 5c,Visually estimated from Fig. 5c
