Repository: Harpriyaminhas/AgSbTe2_data_extraction

# AgSbTe2 Thermoelectric Dataset Extraction + Viewer

Pipeline and dataset for doping/thermoelectric-property data extracted from
173 journal-article PDFs on AgSbTe2-family thermoelectrics (Seebeck
coefficient, electrical conductivity, thermal conductivity, lattice thermal
conductivity, power factor, ZT), with dopant/co-dopant/doping-site and DOI
provenance for every data point.

**What's in this repo, and what's deliberately NOT:**
- Included: the extraction pipeline code, the Streamlit viewer app, the
  extracted dataset (CSV/Excel), and per-paper raw extraction JSON.
- **Not included**: the 173 source PDFs, or rendered page images of them.

File: output/AgSbTe2_Thermoelectric_Extracted_Data_long.csv (part 20 of 24)
source_pdf,doi,base_composition,sample_id,full_formula,num_dopants,is_codoped,primary_dopant_element,primary_dopant_pct,primary_dopant_site,codopant_elements,all_dopants_detail,property,value,unit,temperature_value,temperature_unit,source_type,source_detail,notes
am1c21252.pdf,10.1021/acsami.1c21252,AgSbTe2,SC43,(Ag2Te)x(Sb2Te3)1-x,0,No,,,,,,thermal conductivity,0.55,W m-1 K-1,300,K,figure,Fig. 5a,Visually estimated from Fig. 5a
am1c21252.pdf,10.1021/acsami.1c21252,AgSbTe2,SC43,(Ag2Te)x(Sb2Te3)1-x,0,No,,,,,,thermal conductivity,0.43,W m-1 K-1,500,K,figure,Fig. 5a,Visually estimated from Fig. 5a
am1c21252.pdf,10.1021/acsami.1c21252,AgSbTe2,SC43,(Ag2Te)x(Sb2Te3)1-x,0,No,,,,,,lattice thermal conductivity,0.51,W m-1 K-1,300,K,figure,Fig. 5b,Visually estimated from Fig. 5b
am1c21252.pdf,10.1021/acsami.1c21252,AgSbTe2,SC43,(Ag2Te)x(Sb2Te3)1-x,0,No,,,,,,lattice thermal conductivity,0.37,W m-1 K-1,500,K,figure,Fig. 5b,Visually estimated from Fig. 5b
am1c21252.pdf,10.1021/acsami.1c21252,AgSbTe2,SC43,(Ag2Te)x(Sb2Te3)1-x,0,No,,,,,,ZT,0.55,dimensionless,300,K,figure,Fig. 5c,Visually estimated from Fig. 5c
am1c21252.pdf,10.1021/acsami.1c21252,AgSbTe2,SC43,(Ag2Te)x(Sb2Te3)1-x,0,No,,,,,,ZT,0.95,dimensionless,500,K,figure,Fig. 5c,Visually estimated from Fig. 5c
am2c22930.pdf,10.1021/acsami.2c22930,AgSbTe2,AgSbTe2,AgSbTe2,0,No,,,,,,electrical conductivity,15000,S/m,300,K,body text,,
am2c22930.pdf,10.1021/acsami.2c22930,AgSbTe2,AgSbTe2,AgSbTe2,0,No,,,,,,Seebeck coefficient,242,μV/K,300,K,body text,,
am2c22930.pdf,10.1021/acsami.2c22930,AgSbTe2,AgSbTe2,AgSbTe2,0,No,,,,,,Seebeck coefficient,352,μV/K,425,K,body text,,
am2c22930.pdf,10.1021/acsami.2c22930,AgSbTe2,AgSb0.99Mg0.01Te2,AgSb0.99Mg0.01Te2,1,No,Mg,0.01,Sb,,Mg (0.01) @ Sb site,,,,,,,,
am2c22930.pdf,10.1021/acsami.2c22930,AgSbTe2,AgSb0.98Mg0.02Te2,AgSb0.98Mg0.02Te2,1,No,Mg,0.02,Sb,,Mg (0.02) @ Sb site,ZT,1.31,dimensionless,523,K,body text,,
am2c22930.pdf,10.1021/acsami.2c22930,AgSbTe2,AgSb0.98Mg0.02Te2,AgSb0.98Mg0.02Te2,1,No,Mg,0.02,Sb,,Mg (0.02) @ Sb site,Seebeck coefficient,260,μV/K,300,K,body text,,
am2c22930.pdf,10.1021/acsami.2c22930,AgSbTe2,AgSb0.98Mg0.02Te2,AgSb0.98Mg0.02Te2,1,No,Mg,0.02,Sb,,Mg (0.02) @ Sb site,Seebeck coefficient,186,μV/K,573,K,body text,,
am2c22930.pdf,10.1021/acsami.2c22930,AgSbTe2,AgSb0.98Mg0.02Te2,AgSb0.98Mg0.02Te2,1,No,Mg,0.02,Sb,,Mg (0.02) @ Sb site,power factor,14,μW/cm K2,523,K,body text,,
am2c22930.pdf,10.1021/acsami.2c22930,AgSbTe2,AgSb0.98Mg0.02Te2,AgSb0.98Mg0.02Te2,1,No,Mg,0.02,Sb,,Mg (0.02) @ Sb site,thermal conductivity,0.55,W/mK,300,K,body text,,
am2c22930.pdf,10.1021/acsami.2c22930,AgSbTe2,AgSb0.98Mg0.02Te2,AgSb0.98Mg0.02Te2,1,No,Mg,0.02,Sb,,Mg (0.02) @ Sb site,thermal conductivity,0.69,W/mK,573,K,body text,,
am2c22930.pdf,10.1021/acsami.2c22930,AgSbTe2,AgSb0.98Mg0.02Te2,AgSb0.98Mg0.02Te2,1,No,Mg,0.02,Sb,,Mg (0.02) @ Sb site,lattice thermal conductivity,0.37,W/mK,523,K,body text,,
am2c22930.pdf,10.1021/acsami.2c22930,AgSbTe2,AgSb0.97Mg0.03Te2,AgSb0.97Mg0.03Te2,1,No,Mg,0.03,Sb,,Mg (0.03) @ Sb site,electrical conductivity,33000,S/m,300,K,body text,,
am2c22930.pdf,10.1021/acsami.2c22930,AgSbTe2,AgSb0.97Mg0.03Te2,AgSb0.97Mg0.03Te2,1,No,Mg,0.03,Sb,,Mg (0.03) @ Sb site,electrical conductivity,35000,S/m,573,K,body text,,
am2c22930.pdf,10.1021/acsami.2c22930,AgSbTe2,AgSb0.96Mg0.04Te2,AgSb0.96Mg0.04Te2,1,No,Mg,0.04,Sb,,Mg (0.04) @ Sb site,,,,,,,,
am2c22930.pdf,10.1021/acsami.2c22930,AgSbTe2,AgSbTe2,AgSbTe2,0,No,,,,,,Seebeck coefficient,242,uV/K,room temperature,,body text,,
am2c22930.pdf,10.1021/acsami.2c22930,AgSbTe2,AgSbTe2,AgSbTe2,0,No,,,,,,Seebeck coefficient,352,uV/K,425,K,body text,,
am2c22930.pdf,10.1021/acsami.2c22930,AgSbTe2,AgSb0.98Mg0.02Te2,AgSb0.98Mg0.02Te2,1,No,Mg,0.02,Sb,,Mg (0.02) @ Sb site,Seebeck coefficient,260,uV/K,room temperature,,body text,,
am2c22930.pdf,10.1021/acsami.2c22930,AgSbTe2,AgSb0.98Mg0.02Te2,AgSb0.98Mg0.02Te2,1,No,Mg,0.02,Sb,,Mg (0.02) @ Sb site,Seebeck coefficient,186,uV/K,573,K,body text,,
am2c22930.pdf,10.1021/acsami.2c22930,AgSbTe2,AgSb0.97Mg0.03Te2,AgSb0.97Mg0.03Te2,1,No,Mg,0.03,Sb,,Mg (0.03) @ Sb site,electrical conductivity,33000,S/m,room temperature,,body text,,
am2c22930.pdf,10.1021/acsami.2c22930,AgSbTe2,AgSbTe2,AgSbTe2,0,No,,,,,,ZT,0.58,dimensionless,,,figure,Fig. 7b,Visually estimated from Fig. 7b
am2c22930.pdf,10.1021/acsami.2c22930,AgSbTe2,Ag0.99SbTe2,Ag0.99SbTe2,1,No,Mg,x=0.01,Ag,,Mg (x=0.01) @ Ag site,ZT,0.85,dimensionless,,,figure,Fig. 7b,Visually estimated from Fig. 7b
am2c22930.pdf,10.1021/acsami.2c22930,AgSbTe2,Ag0.98SbTe2,Ag0.98SbTe2,1,No,Mg,x=0.02,Ag,,Mg (x=0.02) @ Ag site,ZT,1.31,dimensionless,,,figure,Fig. 7b,Visually estimated from Fig. 7b
am2c22930.pdf,10.1021/acsami.2c22930,AgSbTe2,Ag0.97SbTe2,Ag0.97SbTe2,1,No,Mg,x=0.03,Ag,,Mg (x=0.03) @ Ag site,ZT,0.95,dimensionless,,,figure,Fig. 7b,Visually estimated from Fig. 7b
am2c22930.pdf,10.1021/acsami.2c22930,AgSbTe2,Ag0.96SbTe2,Ag0.96SbTe2,1,No,Mg,x=0.04,Ag,,Mg (x=0.04) @ Ag site,ZT,0.75,dimensionless,,,figure,Fig. 7b,Visually estimated from Fig. 7b
am4c05454.pdf,10.1021/acsami.4c05454,AgSbTe2,AgSbTe2,AgSbTe2,0,No,,,,,,ZT,0.89,dimensionless,523,K,body text,"Page 8, Results section",
am4c05454.pdf,10.1021/acsami.4c05454,AgSbTe2,AgSb0.98Cu0.02Te2,AgSb0.98Cu0.02Te2,1,No,Cu,0.02,Ag,,Cu (0.02) @ Ag site,,,,,,,,
am4c05454.pdf,10.1021/acsami.4c05454,AgSbTe2,AgSb0.96Cu0.04Te2,AgSb0.96Cu0.04Te2,1,No,Cu,0.04,Ag,,Cu (0.04) @ Ag site,ZT,1.44,dimensionless,523,K,body text,"Page 2, Introduction",
am4c05454.pdf,10.1021/acsami.4c05454,AgSbTe2,AgSb0.96Cu0.04Te2,AgSb0.96Cu0.04Te2,1,No,Cu,0.04,Ag,,Cu (0.04) @ Ag site,ZT,1.45,dimensionless,498,K,body text,"Page 8, Results section",
am4c05454.pdf,10.1021/acsami.4c05454,AgSbTe2,AgSb0.96Cu0.04Te2,AgSb0.96Cu0.04Te2,1,No,Cu,0.04,Ag,,Cu (0.04) @ Ag site,power factor,1.35,mW·K-2·m-1,498,K,body text,"Page 6, Electrical Transport Properties",
am4c05454.pdf,10.1021/acsami.4c05454,AgSbTe2,AgSb0.96Cu0.04Te2,AgSb0.96Cu0.04Te2,1,No,Cu,0.04,Ag,,Cu (0.04) @ Ag site,power factor,1.43,mW·K-2·m-1,448,K,body text,"Page 6, Electrical Transport Properties",
am4c05454.pdf,10.1021/acsami.4c05454,AgSbTe2,AgSb0.94Cu0.06Te2,AgSb0.94Cu0.06Te2,1,No,Cu,0.06,Ag,,Cu (0.06) @ Ag site,,,,,,,,
am4c05454.pdf,10.1021/acsami.4c05454,AgSbTe2,AgSb1-xCuxTe2 (x=0),AgSbTe2,1,No,none,0,unclear,,none (0) @ unclear site,electrical conductivity,0.6,10^4 S/m,323,K,figure,,Visually estimated from Fig. 5a
am4c05454.pdf,10.1021/acsami.4c05454,AgSbTe2,AgSb1-xCuxTe2 (x=0),AgSbTe2,1,No,none,0,unclear,,none (0) @ unclear site,electrical conductivity,0.5,10^4 S/m,423,K,figure,,Visually estimated from Fig. 5a
am4c05454.pdf,10.1021/acsami.4c05454,AgSbTe2,AgSb1-xCuxTe2 (x=0),AgSbTe2,1,No,none,0,unclear,,none (0) @ unclear site,electrical conductivity,1.1,10^4 S/m,573,K,figure,,Visually estimated from Fig. 5a
am4c05454.pdf,10.1021/acsami.4c05454,AgSbTe2,AgSb1-xCuxTe2 (x=0),AgSbTe2,1,No,none,0,unclear,,none (0) @ unclear site,Seebeck coefficient,200,10^-6 V/K,323,K,figure,,Visually estimated from Fig. 5c
am4c05454.pdf,10.1021/acsami.4c05454,AgSbTe2,AgSb1-xCuxTe2 (x=0),AgSbTe2,1,No,none,0,unclear,,none (0) @ unclear site,Seebeck coefficient,380,10^-6 V/K,423,K,figure,,Visually estimated from Fig. 5c
am4c05454.pdf,10.1021/acsami.4c05454,AgSbTe2,AgSb1-xCuxTe2 (x=0),AgSbTe2,1,No,none,0,unclear,,none (0) @ unclear site,Seebeck coefficient,280,10^-6 V/K,573,K,figure,,Visually estimated from Fig. 5c
am4c05454.pdf,10.1021/acsami.4c05454,AgSbTe2,AgSb1-xCuxTe2 (x=0),AgSbTe2,1,No,none,0,unclear,,none (0) @ unclear site,power factor,0.7,10^-3 W/K^2m,323,K,figure,,Visually estimated from Fig. 5d
am4c05454.pdf,10.1021/acsami.4c05454,AgSbTe2,AgSb1-xCuxTe2 (x=0),AgSbTe2,1,No,none,0,unclear,,none (0) @ unclear site,power factor,0.7,10^-3 W/K^2m,423,K,figure,,Visually estimated from Fig. 5d
am4c05454.pdf,10.1021/acsami.4c05454,AgSbTe2,AgSb1-xCuxTe2 (x=0),AgSbTe2,1,No,none,0,unclear,,none (0) @ unclear site,power factor,1.0,10^-3 W/K^2m,573,K,figure,,Visually estimated from Fig. 5d
am4c05454.pdf,10.1021/acsami.4c05454,AgSbTe2,AgSb1-xCuxTe2 (x=0.04),Ag0.96Cu0.04Te2,1,No,Cu,0.04,Ag,,Cu (0.04) @ Ag site,electrical conductivity,1.6,10^4 S/m,323,K,figure,,Visually estimated from Fig. 5a
am4c05454.pdf,10.1021/acsami.4c05454,AgSbTe2,AgSb1-xCuxTe2 (x=0.04),Ag0.96Cu0.04Te2,1,No,Cu,0.04,Ag,,Cu (0.04) @ Ag site,electrical conductivity,2.7,10^4 S/m,423,K,figure,,Visually estimated from Fig. 5a
am4c05454.pdf,10.1021/acsami.4c05454,AgSbTe2,AgSb1-xCuxTe2 (x=0.04),Ag0.96Cu0.04Te2,1,No,Cu,0.04,Ag,,Cu (0.04) @ Ag site,electrical conductivity,2.6,10^4 S/m,573,K,figure,,Visually estimated from Fig. 5a
am4c05454.pdf,10.1021/acsami.4c05454,AgSbTe2,AgSb1-xCuxTe2 (x=0.04),Ag0.96Cu0.04Te2,1,No,Cu,0.04,Ag,,Cu (0.04) @ Ag site,Seebeck coefficient,240,10^-6 V/K,323,K,figure,,Visually estimated from Fig. 5c
am4c05454.pdf,10.1021/acsami.4c05454,AgSbTe2,AgSb1-xCuxTe2 (x=0.04),Ag0.96Cu0.04Te2,1,No,Cu,0.04,Ag,,Cu (0.04) @ Ag site,Seebeck coefficient,240,10^-6 V/K,423,K,figure,,Visually estimated from Fig. 5c
am4c05454.pdf,10.1021/acsami.4c05454,AgSbTe2,AgSb1-xCuxTe2 (x=0.04),Ag0.96Cu0.04Te2,1,No,Cu,0.04,Ag,,Cu (0.04) @ Ag site,Seebeck coefficient,220,10^-6 V/K,573,K,figure,,Visually estimated from Fig. 5c
am4c05454.pdf,10.1021/acsami.4c05454,AgSbTe2,AgSb1-xCuxTe2 (x=0.04),Ag0.96Cu0.04Te2,1,No,Cu,0.04,Ag,,Cu (0.04) @ Ag site,power factor,1.0,10^-3 W/K^2m,323,K,figure,,Visually estimated from Fig. 5d
am4c05454.pdf,10.1021/acsami.4c05454,AgSbTe2,AgSb1-xCuxTe2 (x=0.04),Ag0.96Cu0.04Te2,1,No,Cu,0.04,Ag,,Cu (0.04) @ Ag site,power factor,1.4,10^-3 W/K^2m,423,K,figure,,Visually estimated from Fig. 5d
am4c05454.pdf,10.1021/acsami.4c05454,AgSbTe2,AgSb1-xCuxTe2 (x=0.04),Ag0.96Cu0.04Te2,1,No,Cu,0.04,Ag,,Cu (0.04) @ Ag site,power factor,1.1,10^-3 W/K^2m,573,K,figure,,Visually estimated from Fig. 5d
am4c05454.pdf,10.1021/acsami.4c05454,AgSbTe2,AgSb1-xCuxTe2 (x=0),AgSbTe2,0,No,,,,,,ZT,0.5,dimensionless,323,K,figure,Fig. 8,Visually estimated from Fig. 8
am4c05454.pdf,10.1021/acsami.4c05454,AgSbTe2,AgSb1-xCuxTe2 (x=0),AgSbTe2,0,No,,,,,,ZT,1.2,dimensionless,523,K,figure,Fig. 8,Visually estimated from Fig. 8
am4c05454.pdf,10.1021/acsami.4c05454,AgSbTe2,AgSb1-xCuxTe2 (x=0.02),AgSb0.98Cu0.02Te2,1,No,Cu,0.02,Sb,,Cu (0.02) @ Sb site,ZT,0.6,dimensionless,323,K,figure,Fig. 8,Visually estimated from Fig. 8
am4c05454.pdf,10.1021/acsami.4c05454,AgSbTe2,AgSb1-xCuxTe2 (x=0.02),AgSb0.98Cu0.02Te2,1,No,Cu,0.02,Sb,,Cu (0.02) @ Sb site,ZT,1.4,dimensionless,523,K,figure,Fig. 8,Visually estimated from Fig. 8
am4c05454.pdf,10.1021/acsami.4c05454,AgSbTe2,AgSb1-xCuxTe2 (x=0.04),AgSb0.96Cu0.04Te2,1,No,Cu,0.04,Sb,,Cu (0.04) @ Sb site,ZT,0.6,dimensionless,323,K,figure,Fig. 8,Visually estimated from Fig. 8
am4c05454.pdf,10.1021/acsami.4c05454,AgSbTe2,AgSb1-xCuxTe2 (x=0.04),AgSb0.96Cu0.04Te2,1,No,Cu,0.04,Sb,,Cu (0.04) @ Sb site,ZT,1.45,dimensionless,473,K,figure,Fig. 8,Visually estimated from Fig. 8
am4c05454.pdf,10.1021/acsami.4c05454,AgSbTe2,AgSb1-xCuxTe2 (x=0.06),AgSb0.94Cu0.06Te2,1,No,Cu,0.06,Sb,,Cu (0.06) @ Sb site,ZT,0.55,dimensionless,323,K,figure,Fig. 8,Visually estimated from Fig. 8
am4c05454.pdf,10.1021/acsami.4c05454,AgSbTe2,AgSb1-xCuxTe2 (x=0.06),AgSb0.94Cu0.06Te2,1,No,Cu,0.06,Sb,,Cu (0.06) @ Sb site,ZT,1.2,dimensionless,473,K,figure,Fig. 8,Visually estimated from Fig. 8
am4c05873.pdf,10.1021/acsami.4c05873,AgSbTe2,AgSbTe2,AgSbTe2,0,No,,,,,,electrical conductivity,15000,S/m,room temperature,,body text,Page 3,
am4c05873.pdf,10.1021/acsami.4c05873,AgSbTe2,AgSbTe2,AgSbTe2,0,No,,,,,,electrical conductivity,29000,S/m,573,K,body text,Page 3,
am4c05873.pdf,10.1021/acsami.4c05873,AgSbTe2,AgSb0.98Mg0.02Te2,AgSb0.98Mg0.02Te2,1,No,Mg,0.02,Sb,,Mg (0.02) @ Sb site,carrier mobility,45.5,cm2 V-1 S-1,room temperature,,body text,Page 4,
am4c05873.pdf,10.1021/acsami.4c05873,AgSbTe2,AgSb0.96Mg0.02Ti0.02Te2,AgSb0.96Mg0.02Ti0.02Te2,2,Yes,Mg,0.02,Sb,Ti (0.02) @ Sb,Mg (0.02) @ Sb site; Ti (0.02) @ Sb site,power factor,15,μW/(cm K2),523,K,body text,Page 2,
am4c05873.pdf,10.1021/acsami.4c05873,AgSbTe2,AgSb0.96Mg0.02Ti0.02Te2,AgSb0.96Mg0.02Ti0.02Te2,2,Yes,Mg,0.02,Sb,Ti (0.02) @ Sb,Mg (0.02) @ Sb site; Ti (0.02) @ Sb site,lattice thermal conductivity,0.33,W/(m K),523,K,body text,Page 2,
am4c05873.pdf,10.1021/acsami.4c05873,AgSbTe2,AgSb0.96Mg0.02Ti0.02Te2,AgSb0.96Mg0.02Ti0.02Te2,2,Yes,Mg,0.02,Sb,Ti (0.02) @ Sb,Mg (0.02) @ Sb site; Ti (0.02) @ Sb site,ZT,1.45,dimensionless,573,K,body text,Page 2,
am4c05873.pdf,10.1021/acsami.4c05873,AgSbTe2,AgSb0.96Mg0.02Ti0.02Te2,AgSb0.96Mg0.02Ti0.02Te2,2,Yes,Mg,0.02,Sb,Ti (0.02) @ Sb,Mg (0.02) @ Sb site; Ti (0.02) @ Sb site,total thermal conductivity,0.58,W/(m K),room temperature,,body text,Page 6,
am4c05873.pdf,10.1021/acsami.4c05873,AgSbTe2,AgSb0.96Mg0.02Ti0.02Te2,AgSb0.96Mg0.02Ti0.02Te2,2,Yes,Mg,0.02,Sb,Ti (0.02) @ Sb,Mg (0.02) @ Sb site; Ti (0.02) @ Sb site,total thermal conductivity,0.76,W/(m K),573,K,body text,Page 6,
am4c05873.pdf,10.1021/acsami.4c05873,AgSbTe2,AgSb0.94Mg0.02Ti0.04Te2,AgSb0.94Mg0.02Ti0.04Te2,2,Yes,Mg,0.02,Sb,Ti (0.04) @ Sb,Mg (0.02) @ Sb site; Ti (0.04) @ Sb site,carrier mobility,45.5,cm2 V-1 S-1,room temperature,,body text,Page 4,
am4c05873.pdf,10.1021/acsami.4c05873,AgSbTe2,AgSbTe2 (AST),AgSbTe2,0,No,,,,,,electrical conductivity,15000,S/m,300,K,body text,,
am4c05873.pdf,10.1021/acsami.4c05873,AgSbTe2,AgSbTe2 (AST),AgSbTe2,0,No,,,,,,electrical conductivity,29000,S/m,573,K,body text,,
am4c05873.pdf,10.1021/acsami.4c05873,AgSbTe2,Ag0.98-xMg0.02TixTe2 (x=0.03),Ag0.95Mg0.02Ti0.03Te2,2,Yes,Mg,0.02,unclear,Ti (0.03) @ unclear,Mg (0.02) @ unclear site; Ti (0.03) @ unclear site,electrical conductivity,25000,S/m,523,K,body text,,
am4c05873.pdf,10.1021/acsami.4c05873,AgSbTe2,Ag0.98-xMg0.02TixTe2 (x=0.03),Ag0.95Mg0.02Ti0.03Te2,2,Yes,Mg,0.02,unclear,Ti (0.03) @ unclear,Mg (0.02) @ unclear site; Ti (0.03) @ unclear site,electrical conductivity,32000,S/m,573,K,body text,,
am4c05873.pdf,10.1021/acsami.4c05873,AgSbTe2,Ag0.96Mg0.02Ti0.02Te2,Ag0.96Mg0.02Ti0.02Te2,2,Yes,Mg,0.02,unclear,Ti (0.02) @ unclear,Mg (0.02) @ unclear site; Ti (0.02) @ unclear site,power factor,15,uW/(cm K^2),523,K,body text,,
am4c05873.pdf,10.1021/acsami.4c05873,AgSbTe2,Ag0.96Mg0.02Ti0.02Te2,Ag0.96Mg0.02Ti0.02Te2,2,Yes,Mg,0.02,unclear,Ti (0.02) @ unclear,Mg (0.02) @ unclear site; Ti (0.02) @ unclear site,thermal conductivity,0.33,W/(m K),523,K,body text,,
am4c05873.pdf,10.1021/acsami.4c05873,AgSbTe2,Ag0.96Mg0.02Ti0.02Te2,Ag0.96Mg0.02Ti0.02Te2,2,Yes,Mg,0.02,unclear,Ti (0.02) @ unclear,Mg (0.02) @ unclear site; Ti (0.02) @ unclear site,ZT,1.45,dimensionless,573,K,body text,,
am4c05873.pdf,10.1021/acsami.4c05873,AgSbTe2,AgSbTe2,AgSbTe2,0,No,,,,,,ZT,0.6,dimensionless,323,K,figure,Fig. 7,Visually estimated from Fig. 7
am4c05873.pdf,10.1021/acsami.4c05873,AgSbTe2,AgSbTe2,AgSbTe2,0,No,,,,,,ZT,0.8,dimensionless,423,K,figure,Fig. 7,Visually estimated from Fig. 7
am4c05873.pdf,10.1021/acsami.4c05873,AgSbTe2,AgSbTe2,AgSbTe2,0,No,,,,,,ZT,0.9,dimensionless,523,K,figure,Fig. 7,Visually estimated from Fig. 7
am4c05873.pdf,10.1021/acsami.4c05873,AgSbTe2,Ag0.98-xMg0.02TixTe2 (x=0.01),Ag0.97Mg0.02Ti0.01Te2,2,Yes,Mg,0.02,unclear,Ti (0.01) @ unclear,Mg (0.02) @ unclear site; Ti (0.01) @ unclear site,ZT,0.7,dimensionless,323,K,figure,Fig. 7,Visually estimated from Fig. 7
am4c05873.pdf,10.1021/acsami.4c05873,AgSbTe2,Ag0.98-xMg0.02TixTe2 (x=0.01),Ag0.97Mg0.02Ti0.01Te2,2,Yes,Mg,0.02,unclear,Ti (0.01) @ unclear,Mg (0.02) @ unclear site; Ti (0.01) @ unclear site,ZT,1.1,dimensionless,423,K,figure,Fig. 7,Visually estimated from Fig. 7
am4c05873.pdf,10.1021/acsami.4c05873,AgSbTe2,Ag0.98-xMg0.02TixTe2 (x=0.01),Ag0.97Mg0.02Ti0.01Te2,2,Yes,Mg,0.02,unclear,Ti (0.01) @ unclear,Mg (0.02) @ unclear site; Ti (0.01) @ unclear site,ZT,1.2,dimensionless,523,K,figure,Fig. 7,Visually estimated from Fig. 7
am4c05873.pdf,10.1021/acsami.4c05873,AgSbTe2,Ag0.98-xMg0.02TixTe2 (x=0.02),Ag0.96Mg0.02Ti0.02Te2,2,Yes,Mg,0.02,unclear,Ti (0.02) @ unclear,Mg (0.02) @ unclear site; Ti (0.02) @ unclear site,ZT,0.75,dimensionless,323,K,figure,Fig. 7,Visually estimated from Fig. 7
am4c05873.pdf,10.1021/acsami.4c05873,AgSbTe2,Ag0.98-xMg0.02TixTe2 (x=0.02),Ag0.96Mg0.02Ti0.02Te2,2,Yes,Mg,0.02,unclear,Ti (0.02) @ unclear,Mg (0.02) @ unclear site; Ti (0.02) @ unclear site,ZT,1.2,dimensionless,423,K,figure,Fig. 7,Visually estimated from Fig. 7
am4c05873.pdf,10.1021/acsami.4c05873,AgSbTe2,Ag0.98-xMg0.02TixTe2 (x=0.02),Ag0.96Mg0.02Ti0.02Te2,2,Yes,Mg,0.02,unclear,Ti (0.02) @ unclear,Mg (0.02) @ unclear site; Ti (0.02) @ unclear site,ZT,1.45,dimensionless,523,K,figure,Fig. 7,Visually estimated from Fig. 7
am4c05873.pdf,10.1021/acsami.4c05873,AgSbTe2,Ag0.98-xMg0.02TixTe2 (x=0.03),Ag0.95Mg0.02Ti0.03Te2,2,Yes,Mg,0.02,unclear,Ti (0.03) @ unclear,Mg (0.02) @ unclear site; Ti (0.03) @ unclear site,ZT,0.7,dimensionless,323,K,figure,Fig. 7,Visually estimated from Fig. 7
am4c05873.pdf,10.1021/acsami.4c05873,AgSbTe2,Ag0.98-xMg0.02TixTe2 (x=0.03),Ag0.95Mg0.02Ti0.03Te2,2,Yes,Mg,0.02,unclear,Ti (0.03) @ unclear,Mg (0.02) @ unclear site; Ti (0.03) @ unclear site,ZT,1.1,dimensionless,423,K,figure,Fig. 7,Visually estimated from Fig. 7
am4c05873.pdf,10.1021/acsami.4c05873,AgSbTe2,Ag0.98-xMg0.02TixTe2 (x=0.03),Ag0.95Mg0.02Ti0.03Te2,2,Yes,Mg,0.02,unclear,Ti (0.03) @ unclear,Mg (0.02) @ unclear site; Ti (0.03) @ unclear site,ZT,1.3,dimensionless,523,K,figure,Fig. 7,Visually estimated from Fig. 7
am4c05873.pdf,10.1021/acsami.4c05873,AgSbTe2,Ag0.98-xMg0.02TixTe2 (x=0.04),Ag0.94Mg0.02Ti0.04Te2,2,Yes,Mg,0.02,unclear,Ti (0.04) @ unclear,Mg (0.02) @ unclear site; Ti (0.04) @ unclear site,ZT,0.65,dimensionless,323,K,figure,Fig. 7,Visually estimated from Fig. 7
am4c05873.pdf,10.1021/acsami.4c05873,AgSbTe2,Ag0.98-xMg0.02TixTe2 (x=0.04),Ag0.94Mg0.02Ti0.04Te2,2,Yes,Mg,0.02,unclear,Ti (0.04) @ unclear,Mg (0.02) @ unclear site; Ti (0.04) @ unclear site,ZT,1.0,dimensionless,423,K,figure,Fig. 7,Visually estimated from Fig. 7
am4c05873.pdf,10.1021/acsami.4c05873,AgSbTe2,Ag0.98-xMg0.02TixTe2 (x=0.04),Ag0.94Mg0.02Ti0.04Te2,2,Yes,Mg,0.02,unclear,Ti (0.04) @ unclear,Mg (0.02) @ unclear site; Ti (0.04) @ unclear site,ZT,1.15,dimensionless,523,K,figure,Fig. 7,Visually estimated from Fig. 7
am4c06836.pdf,10.1021/acsami.4c06836,AgSbTe2,Ag0.85Sn0.15Sb0.85Ge0.15Te2,Ag0.85Sn0.15Sb0.85Ge0.15Te2,2,Yes,Sn,0.15,Ag,Ge (0.15) @ Sb,Sn (0.15) @ Ag site; Ge (0.15) @ Sb site,power factor,10.8,μW cm-1 K-2,757,K,body text,Abstract and Section 3,
am4c06836.pdf,10.1021/acsami.4c06836,AgSbTe2,Ag0.85Sn0.15Sb0.85Ge0.15Te2,Ag0.85Sn0.15Sb0.85Ge0.15Te2,2,Yes,Sn,0.15,Ag,Ge (0.15) @ Sb,Sn (0.15) @ Ag site; Ge (0.15) @ Sb site,ZT,1.5,dimensionless,757,K,body text,Abstract and Section 3,
am4c06836.pdf,10.1021/acsami.4c06836,AgSbTe2,Ag0.85Sn0.15Sb0.85Ge0.15Te2,Ag0.85Sn0.15Sb0.85Ge0.15Te2,2,Yes,Sn,0.15,Ag,Ge (0.15) @ Sb,Sn (0.15) @ Ag site; Ge (0.15) @ Sb site,lattice thermal conductivity,0.28,W m-1 K-1,757,K,body text,Section 3,
am4c06836.pdf,10.1021/acsami.4c06836,AgSbTe2,"x=0, y=0",AgSbTe2,0,No,,,,,,electrical conductivity,1.5,10^4 S m^-1,300,K,figure,Fig. 5a,Visually estimated from Fig. 5a
am4c06836.pdf,10.1021/acsami.4c06836,AgSbTe2,"x=0, y=0",AgSbTe2,0,No,,,,,,Seebeck coefficient,100,uV K^-1,300,K,figure,Fig. 5b,Visually estimated from Fig. 5b
am4c06836.pdf,10.1021/acsami.4c06836,AgSbTe2,"x=0, y=0",AgSbTe2,0,No,,,,,,power factor,1.5,10^-4 W m^-1 K^-2,300,K,figure,Fig. 5c,Visually estimated from Fig. 5c
am4c06836.pdf,10.1021/acsami.4c06836,AgSbTe2,"x=0.15, y=0.15",Ag0.85Sn0.15Sb0.85Ge0.15Te2,2,Yes,Sn,0.15,Ag,Ge (0.15) @ Sb,Sn (0.15) @ Ag site; Ge (0.15) @ Sb site,electrical conductivity,4.5,10^4 S m^-1,750,K,figure,Fig. 5a,Visually estimated from Fig. 5a
am4c06836.pdf,10.1021/acsami.4c06836,AgSbTe2,"x=0.15, y=0.15",Ag0.85Sn0.15Sb0.85Ge0.15Te2,2,Yes,Sn,0.15,Ag,Ge (0.15) @ Sb,Sn (0.15) @ Ag site; Ge (0.15) @ Sb site,Seebeck coefficient,150,uV K^-1,750,K,figure,Fig. 5b,Visually estimated from Fig. 5b
am4c06836.pdf,10.1021/acsami.4c06836,AgSbTe2,"x=0.15, y=0.15",Ag0.85Sn0.15Sb0.85Ge0.15Te2,2,Yes,Sn,0.15,Ag,Ge (0.15) @ Sb,Sn (0.15) @ Ag site; Ge (0.15) @ Sb site,power factor,10.8,uW cm^-1 K^-2,757,K,figure,Fig. 5c,Visually estimated from Fig. 5c
am4c06836.pdf,10.1021/acsami.4c06836,AgSbTe2,"Ag(1-x)SnxSb(1-y)GeyTe2 (x=0, y=0)",AgSbTe2,0,No,,,,,,lattice thermal conductivity,0.65,W/mK,300,K,figure,Fig. 7a,Visually estimated from Fig. 7a
am4c06836.pdf,10.1021/acsami.4c06836,AgSbTe2,"Ag(1-x)SnxSb(1-y)GeyTe2 (x=0, y=0)",AgSbTe2,0,No,,,,,,lattice thermal conductivity,0.35,W/mK,750,K,figure,Fig. 7a,Visually estimated from Fig. 7a
am4c06836.pdf,10.1021/acsami.4c06836,AgSbTe2,"Ag(1-x)SnxSb(1-y)GeyTe2 (x=0, y=0)",AgSbTe2,0,No,,,,,,ZT,0.15,dimensionless,300,K,figure,Fig. 7c,Visually estimated from Fig. 7c
am4c06836.pdf,10.1021/acsami.4c06836,AgSbTe2,"Ag(1-x)SnxSb(1-y)GeyTe2 (x=0, y=0)",AgSbTe2,0,No,,,,,,ZT,1.1,dimensionless,750,K,figure,Fig. 7c,Visually estimated from Fig. 7c
am4c06836.pdf,10.1021/acsami.4c06836,AgSbTe2,"Ag(1-x)SnxSb(1-y)GeyTe2 (x=0.15, y=0.15)",Ag0.85Sn0.15Sb0.85Ge0.15Te2,2,Yes,Sn,0.15,Ag,Ge (0.15) @ Sb,Sn (0.15) @ Ag site; Ge (0.15) @ Sb site,lattice thermal conductivity,0.45,W/mK,300,K,figure,Fig. 7a,Visually estimated from Fig. 7a
am4c06836.pdf,10.1021/acsami.4c06836,AgSbTe2,"Ag(1-x)SnxSb(1-y)GeyTe2 (x=0.15, y=0.15)",Ag0.85Sn0.15Sb0.85Ge0.15Te2,2,Yes,Sn,0.15,Ag,Ge (0.15) @ Sb,Sn (0.15) @ Ag site; Ge (0.15) @ Sb site,lattice thermal conductivity,0.28,W/mK,757,K,figure,Fig. 7a,Visually estimated from Fig. 7a
am4c06836.pdf,10.1021/acsami.4c06836,AgSbTe2,"Ag(1-x)SnxSb(1-y)GeyTe2 (x=0.15, y=0.15)",Ag0.85Sn0.15Sb0.85Ge0.15Te2,2,Yes,Sn,0.15,Ag,Ge (0.15) @ Sb,Sn (0.15) @ Ag site; Ge (0.15) @ Sb site,ZT,0.3,dimensionless,300,K,figure,Fig. 7c,Visually estimated from Fig. 7c
am4c06836.pdf,10.1021/acsami.4c06836,AgSbTe2,"Ag(1-x)SnxSb(1-y)GeyTe2 (x=0.15, y=0.15)",Ag0.85Sn0.15Sb0.85Ge0.15Te2,2,Yes,Sn,0.15,Ag,Ge (0.15) @ Sb,Sn (0.15) @ Ag site; Ge (0.15) @ Sb site,ZT,1.5,dimensionless,757,K,figure,Fig. 7c,Visually estimated from Fig. 7c
am7b00689.pdf,10.1021/acsami.7b00689,Ag16.7Sb30Te53.3,AQ,Ag16.7Sb30Te53.3,0,No,,,,,,thermal conductivity,0.5,W·m−1·K−1,room temperature,,text,Section 3.1,
am7b00689.pdf,10.1021/acsami.7b00689,Ag16.7Sb30Te53.3,AQ,Ag16.7Sb30Te53.3,0,No,,,,,,Seebeck coefficient,260,μV K−1,room temperature,,text,Section 3.1,
am7b00689.pdf,10.1021/acsami.7b00689,Ag16.7Sb30Te53.3,380 °C/8 h,Ag16.7Sb30Te53.3,0,No,,,,,,thermal conductivity,0.7,W·m−1·K−1,room temperature,,text,Section 3.1,
am7b00689.pdf,10.1021/acsami.7b00689,Ag16.7Sb30Te53.3,380 °C/8 h,Ag16.7Sb30Te53.3,0,No,,,,,,Seebeck coefficient,150,μV K−1,room temperature,,text,Section 3.1,
am7b00689.pdf,10.1021/acsami.7b00689,Ag16.7Sb30Te53.3,380 °C/192 h,Ag16.7Sb30Te53.3,0,No,,,,,,thermal conductivity,0.6,W·m−1·K−1,room temperature,,text,Section 3.1,
am7b00689.pdf,10.1021/acsami.7b00689,Ag16.7Sb30Te53.3,380 °C/192 h,Ag16.7Sb30Te53.3,0,No,,,,,,Seebeck coefficient,150,μV K−1,room temperature,,text,Section 3.1,
am7b00689.pdf,10.1021/acsami.7b00689,Ag16.7Sb30Te53.3,AQ,Ag16.7Sb30Te53.3,0,No,,,,,,thermal conductivity,0.5,W m-1 K-1,25,C,figure,Figure 1a,Visually estimated from Figure 1a
am7b00689.pdf,10.1021/acsami.7b00689,Ag16.7Sb30Te53.3,AQ,Ag16.7Sb30Te53.3,0,No,,,,,,electrical conductivity,50,S/cm,25,C,figure,Figure 1b,Visually estimated from Figure 1b
am7b00689.pdf,10.1021/acsami.7b00689,Ag16.7Sb30Te53.3,AQ,Ag16.7Sb30Te53.3,0,No,,,,,,Seebeck coefficient,260,uV/K,25,C,figure,Figure 1c,Visually estimated from Figure 1c
am7b00689.pdf,10.1021/acsami.7b00689,Ag16.7Sb30Te53.3,380 C/8 h,Ag16.7Sb30Te53.3,0,No,,,,,,thermal conductivity,0.7,W m-1 K-1,25,C,figure,Figure 1a,Visually estimated from Figure 1a
am7b00689.pdf,10.1021/acsami.7b00689,Ag16.7Sb30Te53.3,380 C/8 h,Ag16.7Sb30Te53.3,0,No,,,,,,electrical conductivity,220,S/cm,25,C,figure,Figure 1b,Visually estimated from Figure 1b
am7b00689.pdf,10.1021/acsami.7b00689,Ag16.7Sb30Te53.3,380 C/8 h,Ag16.7Sb30Te53.3,0,No,,,,,,Seebeck coefficient,150,uV/K,25,C,figure,Figure 1c,Visually estimated from Figure 1c
am7b00689.pdf,10.1021/acsami.7b00689,Ag16.7Sb30Te53.3,380 C/192 h,Ag16.7Sb30Te53.3,0,No,,,,,,thermal conductivity,0.6,W m-1 K-1,25,C,figure,Figure 1a,Visually estimated from Figure 1a
am7b00689.pdf,10.1021/acsami.7b00689,Ag16.7Sb30Te53.3,380 C/192 h,Ag16.7Sb30Te53.3,0,No,,,,,,electrical conductivity,80,S/cm,25,C,figure,Figure 1b,Visually estimated from Figure 1b
am7b00689.pdf,10.1021/acsami.7b00689,Ag16.7Sb30Te53.3,380 C/192 h,Ag16.7Sb30Te53.3,0,No,,,,,,Seebeck coefficient,150,uV/K,25,C,figure,Figure 1c,Visually estimated from Figure 1c
am7b00689.pdf,10.1021/acsami.7b00689,Ag16.7Sb30Te53.3,AQ,AgSbTe2,0,No,,,,,,ZT,0.22,dimensionless,50,°C,figure,Figure 10,Visually estimated from Figure 10
am7b00689.pdf,10.1021/acsami.7b00689,Ag16.7Sb30Te53.3,AQ,AgSbTe2,0,No,,,,,,ZT,0.28,dimensionless,100,°C,figure,Figure 10,Visually estimated from Figure 10
am7b00689.pdf,10.1021/acsami.7b00689,Ag16.7Sb30Te53.3,AQ,AgSbTe2,0,No,,,,,,ZT,0.33,dimensionless,150,°C,figure,Figure 10,Visually estimated from Figure 10
am7b00689.pdf,10.1021/acsami.7b00689,Ag16.7Sb30Te53.3,AQ,AgSbTe2,0,No,,,,,,ZT,0.38,dimensionless,200,°C,figure,Figure 10,Visually estimated from Figure 10
am7b00689.pdf,10.1021/acsami.7b00689,Ag16.7Sb30Te53.3,AQ,AgSbTe2,0,No,,,,,,ZT,0.39,dimensionless,250,°C,figure,Figure 10,Visually estimated from Figure 10
am7b00689.pdf,10.1021/acsami.7b00689,Ag16.7Sb30Te53.3,380 °C/8 h,AgSbTe2,0,No,,,,,,ZT,0.19,dimensionless,50,°C,figure,Figure 10,Visually estimated from Figure 10
am7b00689.pdf,10.1021/acsami.7b00689,Ag16.7Sb30Te53.3,380 °C/8 h,AgSbTe2,0,No,,,,,,ZT,0.24,dimensionless,100,°C,figure,Figure 10,Visually estimated from Figure 10
am7b00689.pdf,10.1021/acsami.7b00689,Ag16.7Sb30Te53.3,380 °C/8 h,AgSbTe2,0,No,,,,,,ZT,0.31,dimensionless,150,°C,figure,Figure 10,Visually estimated from Figure 10
am7b00689.pdf,10.1021/acsami.7b00689,Ag16.7Sb30Te53.3,380 °C/8 h,AgSbTe2,0,No,,,,,,ZT,0.37,dimensionless,200,°C,figure,Figure 10,Visually estimated from Figure 10
am7b00689.pdf,10.1021/acsami.7b00689,Ag16.7Sb30Te53.3,380 °C/8 h,AgSbTe2,0,No,,,,,,ZT,0.46,dimensionless,250,°C,figure,Figure 10,Visually estimated from Figure 10
am7b00689.pdf,10.1021/acsami.7b00689,Ag16.7Sb30Te53.3,380 °C/8 h,AgSbTe2,0,No,,,,,,ZT,0.47,dimensionless,300,°C,figure,Figure 10,Visually estimated from Figure 10
am7b00689.pdf,10.1021/acsami.7b00689,Ag16.7Sb30Te53.3,380 °C/192 h,AgSbTe2,0,No,,,,,,ZT,0.09,dimensionless,50,°C,figure,Figure 10,Visually estimated from Figure 10
am7b00689.pdf,10.1021/acsami.7b00689,Ag16.7Sb30Te53.3,380 °C/192 h,AgSbTe2,0,No,,,,,,ZT,0.12,dimensionless,100,°C,figure,Figure 10,Visually estimated from Figure 10
am7b00689.pdf,10.1021/acsami.7b00689,Ag16.7Sb30Te53.3,380 °C/192 h,AgSbTe2,0,No,,,,,,ZT,0.15,dimensionless,150,°C,figure,Figure 10,Visually estimated from Figure 10
am7b00689.pdf,10.1021/acsami.7b00689,Ag16.7Sb30Te53.3,380 °C/192 h,AgSbTe2,0,No,,,,,,ZT,0.19,dimensionless,200,°C,figure,Figure 10,Visually estimated from Figure 10
am7b00689.pdf,10.1021/acsami.7b00689,Ag16.7Sb30Te53.3,380 °C/192 h,AgSbTe2,0,No,,,,,,ZT,0.28,dimensionless,250,°C,figure,Figure 10,Visually estimated from Figure 10
am7b00689.pdf,10.1021/acsami.7b00689,Ag16.7Sb30Te53.3,380 °C/192 h,AgSbTe2,0,No,,,,,,ZT,0.35,dimensionless,300,°C,figure,Figure 10,Visually estimated from Figure 10
applsci-08-00052-v2.pdf,10.3390/app8010052,Ag1-xSb1+xTe2+x,x=0.4,Ag0.6Sb1.4Te2.4,0,No,,,,,,electrical conductivity,> 10^5,S/m,RT,,body text,Section 3.3,
applsci-08-00052-v2.pdf,10.3390/app8010052,Ag1-xSb1+xTe2+x,x=0.3,Ag0.7Sb1.3Te2.3,0,No,,,,,,electrical conductivity,> 10^5,S/m,RT,,body text,Section 3.3,
applsci-08-00052-v2.pdf,10.3390/app8010052,Ag1-xSb1+xTe2+x,x=0.19,Ag0.81Sb1.19Te2.19,0,No,,,,,,electrical conductivity,5.5*10^3 - 8*10^3,S/m,300-610,K,body text,Section 3.4,
applsci-08-00052-v2.pdf,10.3390/app8010052,Ag1-xSb1+xTe2+x,x=0.19,Ag0.81Sb1.19Te2.19,0,No,,,,,,Seebeck coefficient,220-280,µV/K,300-610,K,body text,Section 3.4,
applsci-08-00052-v2.pdf,10.3390/app8010052,Ag1-xSb1+xTe2+x,x=0.19,Ag0.81Sb1.19Te2.19,0,No,,,,,,thermal conductivity,0.55-0.65,W/m*K,300-610,K,body text,Section 3.4,
applsci-08-00052-v2.pdf,10.3390/app8010052,Ag1-xSb1+xTe2+x,x=0.19,Ag0.81Sb1.19Te2.19,0,No,,,,,,ZT,0.4,dimensionless,550,K,body text,Section 3.4,
applsci-08-00052-v2.pdf,10.3390/app8010052,Ag1-xSb1+xTe2+x,x=0.1,Ag0.9Sb1.1Te2.1,0,No,,,,,,ZT,1.2,dimensionless,610,K,body text,Abstract,
applsci-08-00052-v2.pdf,10.3390/app8010052,Ag1-xSb1+xTe2+x,x=0.17,Ag0.83Sb1.17Te2.17,0,No,,,,,,ZT,1.1,dimensionless,610,K,body text,Section 3.3,
applsci-08-00052-v2.pdf,10.3390/app8010052,Ag1-xSb1+xTe2+x,"x=0.4, slowly cooled",Ag0.6Sb1.4Te2.4,1,No,Sb,x=0.4,Ag,,Sb (x=0.4) @ Ag site,electrical conductivity,1.4e5,S/m,300,K,figure,Fig. 5a,Visually estimated from Fig. 5a
applsci-08-00052-v2.pdf,10.3390/app8010052,Ag1-xSb1+xTe2+x,"x=0.4, slowly cooled",Ag0.6Sb1.4Te2.4,1,No,Sb,x=0.4,Ag,,Sb (x=0.4) @ Ag site,Seebeck coefficient,50,uV/K,300,K,figure,Fig. 5b,Visually estimated from Fig. 5b
applsci-08-00052-v2.pdf,10.3390/app8010052,Ag1-xSb1+xTe2+x,"x=0.4, slowly cooled",Ag0.6Sb1.4Te2.4,1,No,Sb,x=0.4,Ag,,Sb (x=0.4) @ Ag site,thermal conductivity,1.2,W/mK,300,K,figure,Fig. 7a,Visually estimated from Fig. 7a
applsci-08-00052-v2.pdf,10.3390/app8010052,Ag1-xSb1+xTe2+x,"x=0.1, slowly cooled",Ag0.9Sb1.1Te2.1,1,No,Sb,x=0.1,Ag,,Sb (x=0.1) @ Ag site,electrical conductivity,1.0e4,S/m,300,K,figure,Fig. 5a,Visually estimated from Fig. 5a
applsci-08-00052-v2.pdf,10.3390/app8010052,Ag1-xSb1+xTe2+x,"x=0.1, slowly cooled",Ag0.9Sb1.1Te2.1,1,No,Sb,x=0.1,Ag,,Sb (x=0.1) @ Ag site,Seebeck coefficient,250,uV/K,300,K,figure,Fig. 5b,Visually estimated from Fig. 5b
applsci-08-00052-v2.pdf,10.3390/app8010052,Ag1-xSb1+xTe2+x,"x=0.1, slowly cooled",Ag0.9Sb1.1Te2.1,1,No,Sb,x=0.1,Ag,,Sb (x=0.1) @ Ag site,thermal conductivity,0.6,W/mK,300,K,figure,Fig. 7a,Visually estimated from Fig. 7a
applsci-08-00052-v2.pdf,10.3390/app8010052,Ag1-xSb1+xTe2+x,"x=0.1, slowly cooled",Ag0.9Sb1.1Te2.1,1,No,Sb,x=0.1,Ag,,Sb (x=0.1) @ Ag site,ZT,1.2,dimensionless,610,K,text,Section 3.3,
applsci-08-00052-v2.pdf,10.3390/app8010052,Ag1-xSb1+xTe2+x,"Ag1-xSb1+xTe2+x, x=0.19 (quenched)",Ag0.81Sb1.19Te2.19,0,No,,,,,,electrical conductivity,5500,S/m,300,K,figure,Figure 10a,Visually estimated from Figure 10a
applsci-08-00052-v2.pdf,10.3390/app8010052,Ag1-xSb1+xTe2+x,"Ag1-xSb1+xTe2+x, x=0.19 (quenched)",Ag0.81Sb1.19Te2.19,0,No,,,,,,electrical conductivity,8000,S/m,600,K,figure,Figure 10a,Visually estimated from Figure 10a
applsci-08-00052-v2.pdf,10.3390/app8010052,Ag1-xSb1+xTe2+x,"Ag1-xSb1+xTe2+x, x=0.19 (quenched)",Ag0.81Sb1.19Te2.19,0,No,,,,,,Seebeck coefficient,220,uV/K,300,K,figure,Figure 10a,Visually estimated from Figure 10a
applsci-08-00052-v2.pdf,10.3390/app8010052,Ag1-xSb1+xTe2+x,"Ag1-xSb1+xTe2+x, x=0.19 (quenched)",Ag0.81Sb1.19Te2.19,0,No,,,,,,Seebeck coefficient,280,uV/K,450,K,figure,Figure 10a,Visually estimated from Figure 10a
applsci-08-00052-v2.pdf,10.3390/app8010052,Ag1-xSb1+xTe2+x,"Ag1-xSb1+xTe2+x, x=0.19 (quenched)",Ag0.81Sb1.19Te2.19,0,No,,,,,,thermal conductivity,0.55,W/mK,300,K,figure,Figure 10b,Visually estimated from Figure 10b
applsci-08-00052-v2.pdf,10.3390/app8010052,Ag1-xSb1+xTe2+x,"Ag1-xSb1+xTe2+x, x=0.19 (quenched)",Ag0.81Sb1.19Te2.19,0,No,,,,,,thermal conductivity,0.65,W/mK,600,K,figure,Figure 10b,Visually estimated from Figure 10b
applsci-08-00052-v2.pdf,10.3390/app8010052,Ag1-xSb1+xTe2+x,"Ag1-xSb1+xTe2+x, x=0.19 (quenched)",Ag0.81Sb1.19Te2.19,0,No,,,,,,ZT,0.35,dimensionless,300,K,figure,Figure 8,Visually estimated from Figure 8 (green squares)
applsci-08-00052-v2.pdf,10.3390/app8010052,Ag1-xSb1+xTe2+x,"Ag1-xSb1+xTe2+x, x=0.19 (quenched)",Ag0.81Sb1.19Te2.19,0,No,,,,,,ZT,0.4,dimensionless,550,K,figure,Figure 8,Visually estimated from Figure 8 (green squares)
c0jm00138d.pdf,10.1039/c0jm00138d,AgSbTe2,x=44,(Ag2Te)0.44(Sb2Te3)0.56,0,No,,,,,,ZT,1.55,dimensionless,533,K,text,Fig. 8(b) and text,The value 1.55 at 533 K is specifically for x=50; the text notes ZT for all samples (x=44-54) reaches maximum at near 550 K.
c0jm00138d.pdf,10.1039/c0jm00138d,AgSbTe2,x=46,(Ag2Te)0.46(Sb2Te3)0.54,0,No,,,,,,,,,,,,,
c0jm00138d.pdf,10.1039/c0jm00138d,AgSbTe2,x=48,(Ag2Te)0.48(Sb2Te3)0.52,0,No,,,,,,power factor,1.5,mW m-1 K-2,400-500,K,text,page 1 and page 5,
c0jm00138d.pdf,10.1039/c0jm00138d,AgSbTe2,x=50,AgSbTe2,0,No,,,,,,power factor,1.5,mW m-1 K-2,400-500,K,text,page 1 and page 5,
c0jm00138d.pdf,10.1039/c0jm00138d,AgSbTe2,x=50,AgSbTe2,0,No,,,,,,thermal conductivity,0.6,W m-1 K-1,400-500,K,text,page 1,
c0jm00138d.pdf,10.1039/c0jm00138d,AgSbTe2,x=50,AgSbTe2,0,No,,,,,,ZT,1.55,dimensionless,533,K,text,page 1 and page 5,
c0jm00138d.pdf,10.1039/c0jm00138d,AgSbTe2,x=50,AgSbTe2,0,No,,,,,,electrical conductivity,3*10^4,S m-1,room temperature,K,text,page 4,
c0jm00138d.pdf,10.1039/c0jm00138d,AgSbTe2,x=50,AgSbTe2,0,No,,,,,,Seebeck coefficient,240,mV K-1,room temperature,K,text,page 5,
c0jm00138d.pdf,10.1039/c0jm00138d,AgSbTe2,x=50,AgSbTe2,0,No,,,,,,thermal conductivity,0.61,W m-1 K-1,room temperature,K,text,page 5,
c0jm00138d.pdf,10.1039/c0jm00138d,AgSbTe2,x=52,(Ag2Te)0.52(Sb2Te3)0.48,0,No,,,,,,,,,,,,,
c0jm00138d.pdf,10.1039/c0jm00138d,AgSbTe2,x=54,(Ag2Te)0.54(Sb2Te3)0.46,0,No,,,,,,,,,,,,,
c0jm00138d.pdf,10.1039/c0jm00138d,AgSbTe2,"(Ag2Te)x(Sb2Te3)100-x, x=44",(Ag2Te)44(Sb2Te3)56,0,No,,,,,,electrical conductivity,3.2,10^4 Sm^-1,300,K,figure,Fig. 7a,Visually estimated from Fig. 7a
c0jm00138d.pdf,10.1039/c0jm00138d,AgSbTe2,"(Ag2Te)x(Sb2Te3)100-x, x=44",(Ag2Te)44(Sb2Te3)56,0,No,,,,,,Seebeck coefficient,200,uV K^-1,300,K,figure,Fig. 7b,Visually estimated from Fig. 7b
c0jm00138d.pdf,10.1039/c0jm00138d,AgSbTe2,"(Ag2Te)x(Sb2Te3)100-x, x=44",(Ag2Te)44(Sb2Te3)56,0,No,,,,,,power factor,1.2,mW m^-1 K^-2,300,K,figure,Fig. 7c,Visually estimated from Fig. 7c
c0jm00138d.pdf,10.1039/c0jm00138d,AgSbTe2,"(Ag2Te)x(Sb2Te3)100-x, x=44",(Ag2Te)44(Sb2Te3)56,0,No,,,,,,thermal conductivity,0.65,Wm^-1 K^-1,300,K,figure,Fig. 8a,Visually estimated from Fig. 8a
c0jm00138d.pdf,10.1039/c0jm00138d,AgSbTe2,"(Ag2Te)x(Sb2Te3)100-x, x=44",(Ag2Te)44(Sb2Te3)56,0,No,,,,,,ZT,0.6,dimensionless,300,K,figure,Fig. 8b,Visually estimated from Fig. 8b
c0jm00138d.pdf,10.1039/c0jm00138d,AgSbTe2,"(Ag2Te)x(Sb2Te3)100-x, x=50",(Ag2Te)50(Sb2Te3)50,0,No,,,,,,electrical conductivity,3.0,10^4 Sm^-1,300,K,figure,Fig. 7a,Visually estimated from Fig. 7a
c0jm00138d.pdf,10.1039/c0jm00138d,AgSbTe2,"(Ag2Te)x(Sb2Te3)100-x, x=50",(Ag2Te)50(Sb2Te3)50,0,No,,,,,,Seebeck coefficient,230,uV K^-1,300,K,figure,Fig. 7b,Visually estimated from Fig. 7b
c0jm00138d.pdf,10.1039/c0jm00138d,AgSbTe2,"(Ag2Te)x(Sb2Te3)100-x, x=50",(Ag2Te)50(Sb2Te3)50,0,No,,,,,,power factor,1.5,mW m^-1 K^-2,500,K,figure,Fig. 7c,Visually estimated from Fig. 7c
c0jm00138d.pdf,10.1039/c0jm00138d,AgSbTe2,"(Ag2Te)x(Sb2Te3)100-x, x=50",(Ag2Te)50(Sb2Te3)50,0,No,,,,,,thermal conductivity,0.6,Wm^-1 K^-1,300,K,figure,Fig. 8a,Visually estimated from Fig. 8a
c0jm00138d.pdf,10.1039/c0jm00138d,AgSbTe2,"(Ag2Te)x(Sb2Te3)100-x, x=50",(Ag2Te)50(Sb2Te3)50,0,No,,,,,,ZT,1.55,dimensionless,533,K,figure,Fig. 8b,Visually estimated from Fig. 8b
c2ee23391f.pdf,10.1039/c2ee23391f,AgSbTe2,Ag0.73Sb1.12Te2,Ag0.73Sb1.12Te2,2,Yes,Ag,0.73,Ag,Sb (1.12) @ Sb,Ag (0.73) @ Ag site; Sb (1.12) @ Sb site,thermal conductivity,0.54,W m-1 K-1,100,K,Table 1,,
c2ee23391f.pdf,10.1039/c2ee23391f,AgSbTe2,AgxNa1-xSbTe2,AgxNa1-xSbTe2,1,No,Na,1-x,Ag,,Na (1-x) @ Ag site,,,,,,,,
c2ee23391f.pdf,10.1039/c2ee23391f,AgSbTe2,Ag0.73Sb1.12Te2,Ag0.73Sb1.12Te2,2,Yes,Ag,0.73,Ag,Sb (1.12) @ Sb,Ag (0.73) @ Ag site; Sb (1.12) @ Sb site,thermal conductivity,0.45,W m-1 K-1,300,K,figure,Fig. 6a,Visually estimated from Fig. 6a
c2ee23391f.pdf,10.1039/c2ee23391f,AgSbTe2,Ag0.73Sb1.12Te2,Ag0.73Sb1.12Te2,2,Yes,Ag,0.73,Ag,Sb (1.12) @ Sb,Ag (0.73) @ Ag site; Sb (1.12) @ Sb site,thermal conductivity,0.65,W m-1 K-1,570,K,figure,Fig. 6a,Visually estimated from Fig. 6a
c2ee23391f.pdf,10.1039/c2ee23391f,AgSbTe2,Ag1-xNaxSbTe2,Ag1-xNaxSbTe2,1,No,Na,"x = 0.5, 0.8, 1",Ag,,"Na (x = 0.5, 0.8, 1) @ Ag site",thermal conductivity,0.5,W m-1 K-1,377,K,figure,Fig. 6b,Visually estimated from Fig. 6b
c8ta01393d.pdf,10.1039/c8ta01393d,GeSe-AgSbTe2,x=0.05,GeSeAg0.05Sb0.05Te0.1,3,Yes,Ag,5%,unclear,Sb (5%) @ unclear; Te (10%) @ unclear,Ag (5%) @ unclear site; Sb (5%) @ unclear site; Te (10%) @ unclear site,electrical conductivity,61213,S m-1,,,body text,,
c8ta01393d.pdf,10.1039/c8ta01393d,GeSe-AgSbTe2,x=0.05,GeSeAg0.05Sb0.05Te0.1,3,Yes,Ag,5%,unclear,Sb (5%) @ unclear; Te (10%) @ unclear,Ag (5%) @ unclear site; Sb (5%) @ unclear site; Te (10%) @ unclear site,Seebeck coefficient,94,mV K-1,301,K,body text,,
c8ta01393d.pdf,10.1039/c8ta01393d,GeSe-AgSbTe2,x=0.05,GeSeAg0.05Sb0.05Te0.1,3,Yes,Ag,5%,unclear,Sb (5%) @ unclear; Te (10%) @ unclear,Ag (5%) @ unclear site; Sb (5%) @ unclear site; Te (10%) @ unclear site,thermal conductivity,1.39,W m-1 K-1,301,K,body text,,
c8ta01393d.pdf,10.1039/c8ta01393d,GeSe-AgSbTe2,x=0.1,GeSeAg0.1Sb0.1Te0.2,3,Yes,Ag,10%,unclear,Sb (10%) @ unclear; Te (20%) @ unclear,Ag (10%) @ unclear site; Sb (10%) @ unclear site; Te (20%) @ unclear site,power factor,684,mW m-1 K-2,301,K,body text,,
c8ta01393d.pdf,10.1039/c8ta01393d,GeSe-AgSbTe2,x=0.15,GeSeAg0.15Sb0.15Te0.3,3,Yes,Ag,15%,unclear,Sb (15%) @ unclear; Te (30%) @ unclear,Ag (15%) @ unclear site; Sb (15%) @ unclear site; Te (30%) @ unclear site,,,,,,,,
c8ta01393d.pdf,10.1039/c8ta01393d,GeSe-AgSbTe2,x=0.2,GeSeAg0.2Sb0.2Te0.4,3,Yes,Ag,20%,unclear,Sb (20%) @ unclear; Te (40%) @ unclear,Ag (20%) @ unclear site; Sb (20%) @ unclear site; Te (40%) @ unclear site,lattice thermal conductivity,0.7,W m-1 K-1,754,K,body text,,
c8ta01393d.pdf,10.1039/c8ta01393d,GeSe-AgSbTe2,x=0.2,GeSeAg0.2Sb0.2Te0.4,3,Yes,Ag,20%,unclear,Sb (20%) @ unclear; Te (40%) @ unclear,Ag (20%) @ unclear site; Sb (20%) @ unclear site; Te (40%) @ unclear site,ZT,1.0,dimensionless,754,K,body text,,
c8ta01393d.pdf,10.1039/c8ta01393d,GeSe-AgSbTe2,x=0.2,GeSeAg0.2Sb0.2Te0.4,3,Yes,Ag,20%,unclear,Sb (20%) @ unclear; Te (40%) @ unclear,Ag (20%) @ unclear site; Sb (20%) @ unclear site; Te (40%) @ unclear site,electrical conductivity,16702,S m-1,301,K,body text,,
c8ta01393d.pdf,10.1039/c8ta01393d,GeSe-AgSbTe2,x=0.2,GeSeAg0.2Sb0.2Te0.4,3,Yes,Ag,20%,unclear,Sb (20%) @ unclear; Te (40%) @ unclear,Ag (20%) @ unclear site; Sb (20%) @ unclear site; Te (40%) @ unclear site,electrical conductivity,24169,S m-1,754,K,body text,,
c8ta01393d.pdf,10.1039/c8ta01393d,GeSe-AgSbTe2,x=0.2,GeSeAg0.2Sb0.2Te0.4,3,Yes,Ag,20%,unclear,Sb (20%) @ unclear; Te (40%) @ unclear,Ag (20%) @ unclear site; Sb (20%) @ unclear site; Te (40%) @ unclear site,Seebeck coefficient,177,mV K-1,301,K,body text,,
c8ta01393d.pdf,10.1039/c8ta01393d,GeSe-AgSbTe2,x=0.2,GeSeAg0.2Sb0.2Te0.4,3,Yes,Ag,20%,unclear,Sb (20%) @ unclear; Te (40%) @ unclear,Ag (20%) @ unclear site; Sb (20%) @ unclear site; Te (40%) @ unclear site,Seebeck coefficient,261,mV K-1,608,K,body text,,
c8ta01393d.pdf,10.1039/c8ta01393d,GeSe-AgSbTe2,x=0.2,GeSeAg0.2Sb0.2Te0.4,3,Yes,Ag,20%,unclear,Sb (20%) @ unclear; Te (40%) @ unclear,Ag (20%) @ unclear site; Sb (20%) @ unclear site; Te (40%) @ unclear site,Seebeck coefficient,231,mV K-1,754,K,body text,,
c8ta01393d.pdf,10.1039/c8ta01393d,GeSe-AgSbTe2,x=0.2,GeSeAg0.2Sb0.2Te0.4,3,Yes,Ag,20%,unclear,Sb (20%) @ unclear; Te (40%) @ unclear,Ag (20%) @ unclear site; Sb (20%) @ unclear site; Te (40%) @ unclear site,power factor,1440,mW m-1 K-2,659,K,body text,,
c8ta01393d.pdf,10.1039/c8ta01393d,GeSe-AgSbTe2,x=0.2,GeSeAg0.2Sb0.2Te0.4,3,Yes,Ag,20%,unclear,Sb (20%) @ unclear; Te (40%) @ unclear,Ag (20%) @ unclear site; Sb (20%) @ unclear site; Te (40%) @ unclear site,ZT,0.96,dimensionless,,,body text,,
c8ta01393d.pdf,10.1039/c8ta01393d,GeSe-AgSbTe2,GeSe-xAgSbTe2 (x=0.05),GeSe-0.05AgSbTe2,3,Yes,Ag,x=0.05,unclear,Sb (x=0.05) @ unclear; Te (x=0.05) @ unclear,Ag (x=0.05) @ unclear site; Sb (x=0.05) @ unclear site; Te (x=0.05) @ unclear site,ZT,0.6,dimensionless,750,K,figure,Fig. 5a,Visually estimated from Fig. 5a
c8ta01393d.pdf,10.1039/c8ta01393d,GeSe-AgSbTe2,GeSe-xAgSbTe2 (x=0.1),GeSe-0.1AgSbTe2,3,Yes,Ag,x=0.1,unclear,Sb (x=0.1) @ unclear; Te (x=0.1) @ unclear,Ag (x=0.1) @ unclear site; Sb (x=0.1) @ unclear site; Te (x=0.1) @ unclear site,ZT,0.8,dimensionless,750,K,figure,Fig. 5a,Visually estimated from Fig. 5a
