Repository: Harpriyaminhas/AgSbTe2_data_extraction

# AgSbTe2 Thermoelectric Dataset Extraction + Viewer

Pipeline and dataset for doping/thermoelectric-property data extracted from
173 journal-article PDFs on AgSbTe2-family thermoelectrics (Seebeck
coefficient, electrical conductivity, thermal conductivity, lattice thermal
conductivity, power factor, ZT), with dopant/co-dopant/doping-site and DOI
provenance for every data point.

**What's in this repo, and what's deliberately NOT:**
- Included: the extraction pipeline code, the Streamlit viewer app, the
  extracted dataset (CSV/Excel), and per-paper raw extraction JSON.
- **Not included**: the 173 source PDFs, or rendered page images of them.

File: output/AgSbTe2_Thermoelectric_Extracted_Data_long.csv (part 21 of 24)
source_pdf,doi,base_composition,sample_id,full_formula,num_dopants,is_codoped,primary_dopant_element,primary_dopant_pct,primary_dopant_site,codopant_elements,all_dopants_detail,property,value,unit,temperature_value,temperature_unit,source_type,source_detail,notes
c8ta01393d.pdf,10.1039/c8ta01393d,GeSe-AgSbTe2,GeSe-xAgSbTe2 (x=0.15),GeSe-0.15AgSbTe2,3,Yes,Ag,x=0.15,unclear,Sb (x=0.15) @ unclear; Te (x=0.15) @ unclear,Ag (x=0.15) @ unclear site; Sb (x=0.15) @ unclear site; Te (x=0.15) @ unclear site,ZT,0.9,dimensionless,750,K,figure,Fig. 5a,Visually estimated from Fig. 5a
c8ta01393d.pdf,10.1039/c8ta01393d,GeSe-AgSbTe2,GeSe-xAgSbTe2 (x=0.2),GeSe-0.2AgSbTe2,3,Yes,Ag,x=0.2,unclear,Sb (x=0.2) @ unclear; Te (x=0.2) @ unclear,Ag (x=0.2) @ unclear site; Sb (x=0.2) @ unclear site; Te (x=0.2) @ unclear site,ZT,0.95,dimensionless,750,K,figure,Fig. 5a,Visually estimated from Fig. 5a
cm101503y.pdf,10.1021/cm101503y,AgSbTe2,AgSbTe2 (x=0),AgSbTe2,0,No,,,,,,ZT,1.37,dimensionless,565,K,body text,,Value for undoped AgSbTe2 at 565 K is compared to Se-doped sample.
cm101503y.pdf,10.1021/cm101503y,AgSbTe2,AgSbSe0.01Te1.99 (x=0.01),AgSbSe0.01Te1.99,1,No,Se,x=0.01,Te,,Se (x=0.01) @ Te site,,,,,,,,
cm101503y.pdf,10.1021/cm101503y,AgSbTe2,AgSbSe0.02Te1.98 (x=0.02),AgSbSe0.02Te1.98,1,No,Se,x=0.02,Te,,Se (x=0.02) @ Te site,ZT,1.37,dimensionless,565,K,body text,,Highest figure of merit observed for this sample.
cm101503y.pdf,10.1021/cm101503y,AgSbTe2,AgSbSe0.04Te1.96 (x=0.04),AgSbSe0.04Te1.96,1,No,Se,x=0.04,Te,,Se (x=0.04) @ Te site,,,,,,,,
cm101503y.pdf,10.1021/cm101503y,AgSbTe2,x=0,AgSbTe2,0,No,,,,,,electrical conductivity,1.5,10^4 S/m,300,K,figure,Fig. 5a,Visually estimated from Fig. 5a
cm101503y.pdf,10.1021/cm101503y,AgSbTe2,x=0,AgSbTe2,0,No,,,,,,electrical conductivity,1.2,10^4 S/m,500,K,figure,Fig. 5a,Visually estimated from Fig. 5a
cm101503y.pdf,10.1021/cm101503y,AgSbTe2,x=0,AgSbTe2,0,No,,,,,,electrical conductivity,1.8,10^4 S/m,700,K,figure,Fig. 5a,Visually estimated from Fig. 5a
cm101503y.pdf,10.1021/cm101503y,AgSbTe2,x=0,AgSbTe2,0,No,,,,,,Seebeck coefficient,250,uV/K,300,K,figure,Fig. 5b,Visually estimated from Fig. 5b
cm101503y.pdf,10.1021/cm101503y,AgSbTe2,x=0,AgSbTe2,0,No,,,,,,Seebeck coefficient,300,uV/K,500,K,figure,Fig. 5b,Visually estimated from Fig. 5b
cm101503y.pdf,10.1021/cm101503y,AgSbTe2,x=0,AgSbTe2,0,No,,,,,,Seebeck coefficient,240,uV/K,700,K,figure,Fig. 5b,Visually estimated from Fig. 5b
cm101503y.pdf,10.1021/cm101503y,AgSbTe2,x=0.02,AgSbSe0.02Te1.98,1,No,Se,x=0.02,Te,,Se (x=0.02) @ Te site,electrical conductivity,1.6,10^4 S/m,300,K,figure,Fig. 5a,Visually estimated from Fig. 5a
cm101503y.pdf,10.1021/cm101503y,AgSbTe2,x=0.02,AgSbSe0.02Te1.98,1,No,Se,x=0.02,Te,,Se (x=0.02) @ Te site,electrical conductivity,2.4,10^4 S/m,550,K,figure,Fig. 5a,Visually estimated from Fig. 5a
cm101503y.pdf,10.1021/cm101503y,AgSbTe2,x=0.02,AgSbSe0.02Te1.98,1,No,Se,x=0.02,Te,,Se (x=0.02) @ Te site,electrical conductivity,2.1,10^4 S/m,700,K,figure,Fig. 5a,Visually estimated from Fig. 5a
cm101503y.pdf,10.1021/cm101503y,AgSbTe2,x=0.02,AgSbSe0.02Te1.98,1,No,Se,x=0.02,Te,,Se (x=0.02) @ Te site,Seebeck coefficient,260,uV/K,300,K,figure,Fig. 5b,Visually estimated from Fig. 5b
cm101503y.pdf,10.1021/cm101503y,AgSbTe2,x=0.02,AgSbSe0.02Te1.98,1,No,Se,x=0.02,Te,,Se (x=0.02) @ Te site,Seebeck coefficient,230,uV/K,500,K,figure,Fig. 5b,Visually estimated from Fig. 5b
cm101503y.pdf,10.1021/cm101503y,AgSbTe2,x=0.02,AgSbSe0.02Te1.98,1,No,Se,x=0.02,Te,,Se (x=0.02) @ Te site,Seebeck coefficient,235,uV/K,700,K,figure,Fig. 5b,Visually estimated from Fig. 5b
cm101503y.pdf,10.1021/cm101503y,AgSbTe2,x=0.00,AgSbTe2,0,No,,,,,,ZT,0.6,dimensionless,300,K,figure,,Visually estimated from Fig. 7
cm101503y.pdf,10.1021/cm101503y,AgSbTe2,x=0.00,AgSbTe2,0,No,,,,,,ZT,1.1,dimensionless,650,K,figure,,Visually estimated from Fig. 7
cm101503y.pdf,10.1021/cm101503y,AgSbTe2,x=0.01,AgSbSe0.01Te1.99,1,No,Se,x=0.01,Te,,Se (x=0.01) @ Te site,ZT,0.6,dimensionless,300,K,figure,,Visually estimated from Fig. 7
cm101503y.pdf,10.1021/cm101503y,AgSbTe2,x=0.01,AgSbSe0.01Te1.99,1,No,Se,x=0.01,Te,,Se (x=0.01) @ Te site,ZT,1.2,dimensionless,650,K,figure,,Visually estimated from Fig. 7
cm101503y.pdf,10.1021/cm101503y,AgSbTe2,x=0.02,AgSbSe0.02Te1.98,1,No,Se,x=0.02,Te,,Se (x=0.02) @ Te site,ZT,0.6,dimensionless,300,K,figure,,Visually estimated from Fig. 7
cm101503y.pdf,10.1021/cm101503y,AgSbTe2,x=0.02,AgSbSe0.02Te1.98,1,No,Se,x=0.02,Te,,Se (x=0.02) @ Te site,ZT,1.37,dimensionless,565,K,figure,,Visually estimated from Fig. 7; value also mentioned in text
cm101503y.pdf,10.1021/cm101503y,AgSbTe2,x=0.04,AgSbSe0.04Te1.96,1,No,Se,x=0.04,Te,,Se (x=0.04) @ Te site,ZT,0.55,dimensionless,300,K,figure,,Visually estimated from Fig. 7
cm101503y.pdf,10.1021/cm101503y,AgSbTe2,x=0.04,AgSbSe0.04Te1.96,1,No,Se,x=0.04,Te,,Se (x=0.04) @ Te site,ZT,1.25,dimensionless,600,K,figure,,Visually estimated from Fig. 7
cm5c01646.pdf,10.1021/acs.chemmater.5c01646,AgSbTe2,AST,AgSbTe2,0,No,,,,,,electrical conductivity,96.72,S cm-1,300,K,Table 1,,
cm5c01646.pdf,10.1021/acs.chemmater.5c01646,AgSbTe2,AST,AgSbTe2,0,No,,,,,,Seebeck coefficient,267,μVK-1,300,K,Table 1,,
cm5c01646.pdf,10.1021/acs.chemmater.5c01646,AgSbTe2,AST,AgSbTe2,0,No,,,,,,power factor,0.69,Wm-1K-2,300,K,body text,,
cm5c01646.pdf,10.1021/acs.chemmater.5c01646,AgSbTe2,AST,AgSbTe2,0,No,,,,,,ZT,0.61,dimensionless,,,body text,,peak zT
cm5c01646.pdf,10.1021/acs.chemmater.5c01646,AgSbTe2,AST,AgSbTe2,0,No,,,,,,ZT,0.56,dimensionless,,,body text,,average zT
cm5c01646.pdf,10.1021/acs.chemmater.5c01646,AgSbTe2,AST + 0.02,AgSbTe2 + 0.02 wt % B,1,No,B,0.02 wt %,unclear,,B (0.02 wt %) @ unclear site,electrical conductivity,159.10,S cm-1,300,K,Table 1,,
cm5c01646.pdf,10.1021/acs.chemmater.5c01646,AgSbTe2,AST + 0.02,AgSbTe2 + 0.02 wt % B,1,No,B,0.02 wt %,unclear,,B (0.02 wt %) @ unclear site,Seebeck coefficient,238,μVK-1,300,K,Table 1,,
cm5c01646.pdf,10.1021/acs.chemmater.5c01646,AgSbTe2,AST + 0.025,AgSbTe2 + 0.025 wt % B,1,No,B,0.025 wt %,unclear,,B (0.025 wt %) @ unclear site,electrical conductivity,170.75,S cm-1,300,K,Table 1,,
cm5c01646.pdf,10.1021/acs.chemmater.5c01646,AgSbTe2,AST + 0.025,AgSbTe2 + 0.025 wt % B,1,No,B,0.025 wt %,unclear,,B (0.025 wt %) @ unclear site,Seebeck coefficient,248,μVK-1,300,K,Table 1,,
cm5c01646.pdf,10.1021/acs.chemmater.5c01646,AgSbTe2,AST + 0.025,AgSbTe2 + 0.025 wt % B,1,No,B,0.025 wt %,unclear,,B (0.025 wt %) @ unclear site,power factor,1.05,Wm-1K-2,300,K,body text,,
cm5c01646.pdf,10.1021/acs.chemmater.5c01646,AgSbTe2,AST + 0.03,AgSbTe2 + 0.03 wt % B,1,No,B,0.03 wt %,unclear,,B (0.03 wt %) @ unclear site,electrical conductivity,123.77,S cm-1,300,K,Table 1,,
cm5c01646.pdf,10.1021/acs.chemmater.5c01646,AgSbTe2,AST + 0.03,AgSbTe2 + 0.03 wt % B,1,No,B,0.03 wt %,unclear,,B (0.03 wt %) @ unclear site,Seebeck coefficient,245,μVK-1,300,K,Table 1,,
cm5c01646.pdf,10.1021/acs.chemmater.5c01646,AgSbTe2,NS-AST + 0.025,Ag0.91Sb1.09Te2.09 + 0.025 wt % B,1,No,B,0.025 wt %,unclear,,B (0.025 wt %) @ unclear site,electrical conductivity,163.60,S cm-1,300,K,Table 1,,
cm5c01646.pdf,10.1021/acs.chemmater.5c01646,AgSbTe2,NS-AST + 0.025,Ag0.91Sb1.09Te2.09 + 0.025 wt % B,1,No,B,0.025 wt %,unclear,,B (0.025 wt %) @ unclear site,Seebeck coefficient,273,μVK-1,300,K,Table 1,,
cm5c01646.pdf,10.1021/acs.chemmater.5c01646,AgSbTe2,NS-AST + 0.025,Ag0.91Sb1.09Te2.09 + 0.025 wt % B,1,No,B,0.025 wt %,unclear,,B (0.025 wt %) @ unclear site,power factor,1.22,Wm-1K-2,300-625,K,body text,,average value
cm5c01646.pdf,10.1021/acs.chemmater.5c01646,AgSbTe2,NS-AST + 0.025,Ag0.91Sb1.09Te2.09 + 0.025 wt % B,1,No,B,0.025 wt %,unclear,,B (0.025 wt %) @ unclear site,ZT,1.35,dimensionless,573,K,body text,,peak zT
cm5c01646.pdf,10.1021/acs.chemmater.5c01646,AgSbTe2,NS-AST + 0.025,Ag0.91Sb1.09Te2.09 + 0.025 wt % B,1,No,B,0.025 wt %,unclear,,B (0.025 wt %) @ unclear site,ZT,1.03,dimensionless,,,body text,,average zT
cm5c01646.pdf,10.1021/acs.chemmater.5c01646,AgSbTe2,NS-AST + 0.025,Ag0.91Sb1.09Te2.09 + 0.025 wt % B,1,No,B,0.025 wt %,unclear,,B (0.025 wt %) @ unclear site,thermal conductivity,0.58,Wm-1K-1,300,K,body text,,
cm5c01646.pdf,10.1021/acs.chemmater.5c01646,AgSbTe2,NS-AST + 0.025,Ag0.91Sb1.09Te2.09 + 0.025 wt % B,1,No,B,0.025 wt %,unclear,,B (0.025 wt %) @ unclear site,lattice thermal conductivity,0.50,Wm-1K-1,450,K,body text,,
cm5c01646.pdf,10.1021/acs.chemmater.5c01646,AgSbTe2,AST,AgSbTe2,0,No,,,,,,electrical conductivity,96.72,S/cm,300,K,table,Table 1,
cm5c01646.pdf,10.1021/acs.chemmater.5c01646,AgSbTe2,AST,AgSbTe2,0,No,,,,,,Seebeck coefficient,267,uV/K,300,K,table,Table 1,
cm5c01646.pdf,10.1021/acs.chemmater.5c01646,AgSbTe2,AST + 0.02,AgSbTe2 + 0.02 wt % B,1,No,B,0.02 wt %,unclear,,B (0.02 wt %) @ unclear site,electrical conductivity,159.10,S/cm,300,K,table,Table 1,
cm5c01646.pdf,10.1021/acs.chemmater.5c01646,AgSbTe2,AST + 0.02,AgSbTe2 + 0.02 wt % B,1,No,B,0.02 wt %,unclear,,B (0.02 wt %) @ unclear site,Seebeck coefficient,238,uV/K,300,K,table,Table 1,
cm5c01646.pdf,10.1021/acs.chemmater.5c01646,AgSbTe2,AST + 0.025,AgSbTe2 + 0.025 wt % B,1,No,B,0.025 wt %,unclear,,B (0.025 wt %) @ unclear site,electrical conductivity,170.75,S/cm,300,K,table,Table 1,
cm5c01646.pdf,10.1021/acs.chemmater.5c01646,AgSbTe2,AST + 0.025,AgSbTe2 + 0.025 wt % B,1,No,B,0.025 wt %,unclear,,B (0.025 wt %) @ unclear site,Seebeck coefficient,248,uV/K,300,K,table,Table 1,
cm5c01646.pdf,10.1021/acs.chemmater.5c01646,AgSbTe2,AST + 0.03,AgSbTe2 + 0.03 wt % B,1,No,B,0.03 wt %,unclear,,B (0.03 wt %) @ unclear site,electrical conductivity,123.77,S/cm,300,K,table,Table 1,
cm5c01646.pdf,10.1021/acs.chemmater.5c01646,AgSbTe2,AST + 0.03,AgSbTe2 + 0.03 wt % B,1,No,B,0.03 wt %,unclear,,B (0.03 wt %) @ unclear site,Seebeck coefficient,245,uV/K,300,K,table,Table 1,
cm5c01646.pdf,10.1021/acs.chemmater.5c01646,AgSbTe2,NS-AST + 0.025,Ag0.91Sb1.09Te2.09 + 0.025 wt % B,1,No,B,0.025 wt %,unclear,,B (0.025 wt %) @ unclear site,electrical conductivity,163.60,S/cm,300,K,table,Table 1,
cm5c01646.pdf,10.1021/acs.chemmater.5c01646,AgSbTe2,NS-AST + 0.025,Ag0.91Sb1.09Te2.09 + 0.025 wt % B,1,No,B,0.025 wt %,unclear,,B (0.025 wt %) @ unclear site,Seebeck coefficient,273,uV/K,300,K,table,Table 1,
cm5c01646.pdf,10.1021/acs.chemmater.5c01646,AgSbTe2,AST,AgSbTe2,0,No,,,,,,ZT,0.6,dimensionless,600,K,figure,Figure 8a,Visually estimated from Figure 8a
cm5c01646.pdf,10.1021/acs.chemmater.5c01646,AgSbTe2,AST + 0.02,AgSbTe2 + 0.02 wt % B,1,No,B,0.02 wt %,unclear,,B (0.02 wt %) @ unclear site,ZT,0.8,dimensionless,600,K,figure,Figure 8a,Visually estimated from Figure 8a
cm5c01646.pdf,10.1021/acs.chemmater.5c01646,AgSbTe2,AST + 0.025,AgSbTe2 + 0.025 wt % B,1,No,B,0.025 wt %,unclear,,B (0.025 wt %) @ unclear site,ZT,0.9,dimensionless,600,K,figure,Figure 8a,Visually estimated from Figure 8a
cm5c01646.pdf,10.1021/acs.chemmater.5c01646,AgSbTe2,AST + 0.03,AgSbTe2 + 0.03 wt % B,1,No,B,0.03 wt %,unclear,,B (0.03 wt %) @ unclear site,ZT,0.95,dimensionless,600,K,figure,Figure 8a,Visually estimated from Figure 8a
cm5c01646.pdf,10.1021/acs.chemmater.5c01646,AgSbTe2,NS-AST + 0.025,Ag0.91Sb1.09Te2.09 + 0.025 wt % B,1,No,B,0.025 wt %,unclear,,B (0.025 wt %) @ unclear site,ZT,1.35,dimensionless,600,K,figure,Figure 8a,Visually estimated from Figure 8a
d3ee01033c.pdf,10.1039/d3ee01033c,AgSbTe2,AgSbTe2,AgSbTe2,0,No,,,,,,lattice thermal conductivity,0.5,W m-1 K-1,300,K,text,page 6,
d3ee01033c.pdf,10.1039/d3ee01033c,AgSbTe2,AgSbTe2,AgSbTe2,0,No,,,,,,electrical conductivity,104,S cm-1,300,K,text,page 7,
d3ee01033c.pdf,10.1039/d3ee01033c,AgSbTe2,AgSbTe2,AgSbTe2,0,No,,,,,,Seebeck coefficient,275,mV K-1,300,K,text,page 7,
d3ee01033c.pdf,10.1039/d3ee01033c,AgSbTe2,AgSbTe2,AgSbTe2,0,No,,,,,,power factor,8,mW cm-1 K-2,300,K,text,page 7,
d3ee01033c.pdf,10.1039/d3ee01033c,AgSbTe2,Ag0.98SbTe2,Ag0.98SbTe2,1,No,Ag vacancy,2 mol%,Ag,,Ag vacancy (2 mol%) @ Ag site,lattice thermal conductivity,0.33,W m-1 K-1,300,K,text,page 6,
d3ee01033c.pdf,10.1039/d3ee01033c,AgSbTe2,Ag0.98SbTe2,Ag0.98SbTe2,1,No,Ag vacancy,2 mol%,Ag,,Ag vacancy (2 mol%) @ Ag site,lattice thermal conductivity,0.24,W m-1 K-1,573,K,text,page 6,
d3ee01033c.pdf,10.1039/d3ee01033c,AgSbTe2,Ag0.98SbTe2,Ag0.98SbTe2,1,No,Ag vacancy,2 mol%,Ag,,Ag vacancy (2 mol%) @ Ag site,electrical conductivity,235,S cm-1,300,K,text,page 7,
d3ee01033c.pdf,10.1039/d3ee01033c,AgSbTe2,Ag0.98SbTe2,Ag0.98SbTe2,1,No,Ag vacancy,2 mol%,Ag,,Ag vacancy (2 mol%) @ Ag site,electrical conductivity,186,S cm-1,573,K,text,page 7,
d3ee01033c.pdf,10.1039/d3ee01033c,AgSbTe2,Ag0.98SbTe2,Ag0.98SbTe2,1,No,Ag vacancy,2 mol%,Ag,,Ag vacancy (2 mol%) @ Ag site,Seebeck coefficient,235,mV K-1,300,K,text,page 7,
d3ee01033c.pdf,10.1039/d3ee01033c,AgSbTe2,Ag0.98SbTe2,Ag0.98SbTe2,1,No,Ag vacancy,2 mol%,Ag,,Ag vacancy (2 mol%) @ Ag site,power factor,13,mW cm-1 K-2,300,K,text,page 7,
d3ee01033c.pdf,10.1039/d3ee01033c,AgSbTe2,Ag0.98SbTe2,Ag0.98SbTe2,1,No,Ag vacancy,2 mol%,Ag,,Ag vacancy (2 mol%) @ Ag site,power factor,16,mW cm-1 K-2,573,K,text,page 7,
d3ee01033c.pdf,10.1039/d3ee01033c,AgSbTe2,Ag0.98SbTe2,Ag0.98SbTe2,1,No,Ag vacancy,2 mol%,Ag,,Ag vacancy (2 mol%) @ Ag site,ZT,2.3,dimensionless,573,K,text,page 6,
d3ee01033c.pdf,10.1039/d3ee01033c,AgSbTe2,AgSbTe2,AgSbTe2,1,No,Ag vacancy,0,Ag,,Ag vacancy (0) @ Ag site,Seebeck coefficient,25,µV/K,0,K,figure,Fig. 2b,Visually estimated from Fig. 2b
d3ee01033c.pdf,10.1039/d3ee01033c,AgSbTe2,AgSbTe2,AgSbTe2,1,No,Ag vacancy,0,Ag,,Ag vacancy (0) @ Ag site,Seebeck coefficient,225,µV/K,300,K,figure,Fig. 2b,Visually estimated from Fig. 2b
d3ee01033c.pdf,10.1039/d3ee01033c,AgSbTe2,Ag0.98SbTe2,Ag0.98SbTe2,1,No,Ag vacancy,0.02,Ag,,Ag vacancy (0.02) @ Ag site,Seebeck coefficient,25,µV/K,0,K,figure,Fig. 2b,Visually estimated from Fig. 2b
d3ee01033c.pdf,10.1039/d3ee01033c,AgSbTe2,Ag0.98SbTe2,Ag0.98SbTe2,1,No,Ag vacancy,0.02,Ag,,Ag vacancy (0.02) @ Ag site,Seebeck coefficient,175,µV/K,300,K,figure,Fig. 2b,Visually estimated from Fig. 2b
d3ee01033c.pdf,10.1039/d3ee01033c,AgSbTe2,AgSbTe2,AgSbTe2,0,No,,,,,,lattice thermal conductivity,0.5,W/m.K,300,K,figure,Fig. 4a,Visually estimated from Fig. 4a
d3ee01033c.pdf,10.1039/d3ee01033c,AgSbTe2,AgSbTe2,AgSbTe2,0,No,,,,,,electrical conductivity,100,S/cm,300,K,figure,Fig. 4b,Visually estimated from Fig. 4b
d3ee01033c.pdf,10.1039/d3ee01033c,AgSbTe2,AgSbTe2,AgSbTe2,0,No,,,,,,Seebeck coefficient,275,uV/K,300,K,figure,Fig. 4c,Visually estimated from Fig. 4c
d3ee01033c.pdf,10.1039/d3ee01033c,AgSbTe2,AgSbTe2,AgSbTe2,0,No,,,,,,ZT,0.5,dimensionless,300,K,figure,Fig. 4d,Visually estimated from Fig. 4d
d3ee01033c.pdf,10.1039/d3ee01033c,AgSbTe2,Ag0.99SbTe2,Ag0.99SbTe2,1,No,Ag vacancy,0.01,Ag,,Ag vacancy (0.01) @ Ag site,lattice thermal conductivity,0.4,W/m.K,300,K,figure,Fig. 4a,Visually estimated from Fig. 4a
d3ee01033c.pdf,10.1039/d3ee01033c,AgSbTe2,Ag0.99SbTe2,Ag0.99SbTe2,1,No,Ag vacancy,0.01,Ag,,Ag vacancy (0.01) @ Ag site,electrical conductivity,150,S/cm,300,K,figure,Fig. 4b,Visually estimated from Fig. 4b
d3ee01033c.pdf,10.1039/d3ee01033c,AgSbTe2,Ag0.99SbTe2,Ag0.99SbTe2,1,No,Ag vacancy,0.01,Ag,,Ag vacancy (0.01) @ Ag site,Seebeck coefficient,250,uV/K,300,K,figure,Fig. 4c,Visually estimated from Fig. 4c
d3ee01033c.pdf,10.1039/d3ee01033c,AgSbTe2,Ag0.99SbTe2,Ag0.99SbTe2,1,No,Ag vacancy,0.01,Ag,,Ag vacancy (0.01) @ Ag site,ZT,0.7,dimensionless,300,K,figure,Fig. 4d,Visually estimated from Fig. 4d
d3ee01033c.pdf,10.1039/d3ee01033c,AgSbTe2,Ag0.98SbTe2,Ag0.98SbTe2,1,No,Ag vacancy,0.02,Ag,,Ag vacancy (0.02) @ Ag site,lattice thermal conductivity,0.33,W/m.K,300,K,figure,Fig. 4a,Visually estimated from Fig. 4a
d3ee01033c.pdf,10.1039/d3ee01033c,AgSbTe2,Ag0.98SbTe2,Ag0.98SbTe2,1,No,Ag vacancy,0.02,Ag,,Ag vacancy (0.02) @ Ag site,electrical conductivity,235,S/cm,300,K,figure,Fig. 4b,Visually estimated from Fig. 4b
d3ee01033c.pdf,10.1039/d3ee01033c,AgSbTe2,Ag0.98SbTe2,Ag0.98SbTe2,1,No,Ag vacancy,0.02,Ag,,Ag vacancy (0.02) @ Ag site,Seebeck coefficient,235,uV/K,300,K,figure,Fig. 4c,Visually estimated from Fig. 4c
d3ee01033c.pdf,10.1039/d3ee01033c,AgSbTe2,Ag0.98SbTe2,Ag0.98SbTe2,1,No,Ag vacancy,0.02,Ag,,Ag vacancy (0.02) @ Ag site,ZT,0.8,dimensionless,300,K,figure,Fig. 4d,Visually estimated from Fig. 4d
d3ee01033c.pdf,10.1039/d3ee01033c,AgSbTe2,Ag0.97SbTe2,Ag0.97SbTe2,1,No,Ag vacancy,0.03,Ag,,Ag vacancy (0.03) @ Ag site,lattice thermal conductivity,0.3,W/m.K,300,K,figure,Fig. 4a,Visually estimated from Fig. 4a
d3ee01033c.pdf,10.1039/d3ee01033c,AgSbTe2,Ag0.97SbTe2,Ag0.97SbTe2,1,No,Ag vacancy,0.03,Ag,,Ag vacancy (0.03) @ Ag site,electrical conductivity,250,S/cm,300,K,figure,Fig. 4b,Visually estimated from Fig. 4b
d3ee01033c.pdf,10.1039/d3ee01033c,AgSbTe2,Ag0.97SbTe2,Ag0.97SbTe2,1,No,Ag vacancy,0.03,Ag,,Ag vacancy (0.03) @ Ag site,Seebeck coefficient,210,uV/K,300,K,figure,Fig. 4c,Visually estimated from Fig. 4c
d3ee01033c.pdf,10.1039/d3ee01033c,AgSbTe2,Ag0.97SbTe2,Ag0.97SbTe2,1,No,Ag vacancy,0.03,Ag,,Ag vacancy (0.03) @ Ag site,ZT,0.7,dimensionless,300,K,figure,Fig. 4d,Visually estimated from Fig. 4d
d3nr04584f.pdf,10.1039/d3nr04584f,AgSbTe2,Ag0.91Sb1.09Te2.09,Ag0.91Sb1.09Te2.09,1,No,Ag deficiency,0.09,Ag,,Ag deficiency (0.09) @ Ag site,ZT,1.7,dimensionless,573,K,body text,"Page 2, Results and discussion",
d3nr04584f.pdf,10.1039/d3nr04584f,AgSbTe2,Ag0.91Sb1.09Te2.09,Ag0.91Sb1.09Te2.09,1,No,Ag deficiency,0.09,Ag,,Ag deficiency (0.09) @ Ag site,ZT,0.75,dimensionless,room temperature,K,body text,"Page 1, Introduction",
d3nr04584f.pdf,10.1039/d3nr04584f,AgSbTe2,Ag0.91Sb1.09Te2.09,Ag0.91Sb1.09Te2.09,1,No,Ag deficiency,0.09,Ag,,Ag deficiency (0.09) @ Ag site,power factor,1600,μW m-1 K-2,300-623,K,body text,"Page 4, Results and discussion",
d3nr04584f.pdf,10.1039/d3nr04584f,AgSbTe2,Ag0.91Sb1.09Te2.09,Ag0.91Sb1.09Te2.09,3,Yes,Ag,0.91,Ag,Sb (1.09) @ Sb; Te (2.09) @ Te,Ag (0.91) @ Ag site; Sb (1.09) @ Sb site; Te (2.09) @ Te site,Seebeck coefficient,300,uV/K,500,K,figure,Fig. 3a,Visually estimated from Fig. 3a
d3nr04584f.pdf,10.1039/d3nr04584f,AgSbTe2,Ag0.91Sb1.09Te2.09,Ag0.91Sb1.09Te2.09,3,Yes,Ag,0.91,Ag,Sb (1.09) @ Sb; Te (2.09) @ Te,Ag (0.91) @ Ag site; Sb (1.09) @ Sb site; Te (2.09) @ Te site,power factor,1600,uW/mK^2,500,K,figure,Fig. 3d,Visually estimated from Fig. 3d
d3nr04584f.pdf,10.1039/d3nr04584f,AgSbTe2,AgSbTe2,AgSbTe2,0,No,,,,,,Seebeck coefficient,250,uV/K,500,K,figure,Fig. 3a,Visually estimated from Fig. 3a
d3nr04584f.pdf,10.1039/d3nr04584f,AgSbTe2,AgSbTe2,AgSbTe2,0,No,,,,,,power factor,800,uW/mK^2,500,K,figure,Fig. 3d,Visually estimated from Fig. 3d
d3nr04584f.pdf,10.1039/d3nr04584f,AgSbTe2,Ag0.91Sb1.09Te2.09,Ag0.91Sb1.09Te2.09,3,Yes,Ag,0.91,Ag,Sb (1.09) @ Sb; Te (2.09) @ Te,Ag (0.91) @ Ag site; Sb (1.09) @ Sb site; Te (2.09) @ Te site,ZT,1.7,dimensionless,573,K,body text,,Value explicitly stated in conclusions section.
d4ce00915k.pdf,10.1039/d4ce00915k,AgSbTe2,Ag2Se/AgSbSe2 nanocomposite,(Ag2Se)0.98(2AgSbSe2)0.02,1,No,AgSbSe2,2 mol%,interstitial,,AgSbSe2 (2 mol%) @ interstitial site,ZT,0.93,dimensionless,375,K,text,Table 2,
d4ce00915k.pdf,10.1039/d4ce00915k,AgSbTe2,Ag2Se/AgSbSe2 nanocomposite,(Ag2Se)0.98(2AgSbSe2)0.02,1,No,AgSbSe2,2 mol%,interstitial,,AgSbSe2 (2 mol%) @ interstitial site,Seebeck coefficient,-150,μV K-1,375,K,text,Table 2,
d4ce00915k.pdf,10.1039/d4ce00915k,AgSbTe2,Ag0.98(2AgSbSe2)0.02,Ag0.98(2AgSbSe2)0.02,3,Yes,Ag,0.98,multiple sites,Sb (0.02) @ multiple sites; Se (0.02) @ multiple sites,Ag (0.98) @ multiple sites site; Sb (0.02) @ multiple sites site; Se (0.02) @ multiple sites site,ZT,0.8,dimensionless,300-375,K,figure,,Visually estimated from Fig. 4(c) top right inset plot
d4ce00915k.pdf,10.1039/d4ce00915k,AgSbTe2,(Ag2Se)0.98(2AgSbSe2)0.02,(Ag2Se)0.98(2AgSbSe2)0.02,1,No,Sb,0.02,unclear,,Sb (0.02) @ unclear site,Seebeck coefficient,-150,uV K-1,,,table,Table 2,
d4ce00915k.pdf,10.1039/d4ce00915k,AgSbTe2,(Ag2Se)0.98(2AgSbSe2)0.02,(Ag2Se)0.98(2AgSbSe2)0.02,1,No,Sb,0.02,unclear,,Sb (0.02) @ unclear site,ZT,0.93,dimensionless,375,K,table,Table 2,
d4cp01171f.pdf,10.1039/d4cp01171f,AgSbTe2,Ag0.927Sb1.07Te2.005,Ag0.927Sb1.07Te2.005,2,Yes,Ag,0.927,Ag,Sb (1.07) @ Sb,Ag (0.927) @ Ag site; Sb (1.07) @ Sb site,Seebeck coefficient,251,mV K-1,300,K,body text,,
d4cp01171f.pdf,10.1039/d4cp01171f,AgSbTe2,Ag0.927Sb1.07Te2.005,Ag0.927Sb1.07Te2.005,2,Yes,Ag,0.927,Ag,Sb (1.07) @ Sb,Ag (0.927) @ Ag site; Sb (1.07) @ Sb site,power factor,741,mW m-1 K-2,300,K,body text,,
d4cp01171f.pdf,10.1039/d4cp01171f,AgSbTe2,Ag0.927Sb1.07Te2.005,Ag0.927Sb1.07Te2.005,2,Yes,Ag,0.927,Ag,Sb (1.07) @ Sb,Ag (0.927) @ Ag site; Sb (1.07) @ Sb site,thermal conductivity,0.2,W m-1 K-1,300,K,body text,,
d4cp01171f.pdf,10.1039/d4cp01171f,AgSbTe2,Ag0.927Sb1.07Te2.005,Ag0.927Sb1.07Te2.005,2,Yes,Ag,0.927,Ag,Sb (1.07) @ Sb,Ag (0.927) @ Ag site; Sb (1.07) @ Sb site,ZT,1.1,dimensionless,300,K,body text,,
d4cp01171f.pdf,10.1039/d4cp01171f,AgSbTe2,Ag0.927Sb1.07Te2.005,Ag0.927Sb1.07Te2.005,2,Yes,Ag,0.927,Ag,Sb (1.07) @ Sb,Ag (0.927) @ Ag site; Sb (1.07) @ Sb site,Seebeck coefficient,251,mV K-1,300,K,table,Table 2,
d4cp01171f.pdf,10.1039/d4cp01171f,AgSbTe2,Ag0.927Sb1.07Te2.005,Ag0.927Sb1.07Te2.005,2,Yes,Ag,0.927,Ag,Sb (1.07) @ Sb,Ag (0.927) @ Ag site; Sb (1.07) @ Sb site,Seebeck coefficient,251,µV K-1,300,K,body text,,
d4cp01171f.pdf,10.1039/d4cp01171f,AgSbTe2,Ag0.927Sb1.07Te2.005,Ag0.927Sb1.07Te2.005,2,Yes,Ag,0.927,Ag,Sb (1.07) @ Sb,Ag (0.927) @ Ag site; Sb (1.07) @ Sb site,Seebeck coefficient,0,µV K-1,0,K,figure,Fig. 5c,Visually estimated from Fig. 5c
d4cp01171f.pdf,10.1039/d4cp01171f,AgSbTe2,Ag0.927Sb1.07Te2.005,Ag0.927Sb1.07Te2.005,2,Yes,Ag,0.927,Ag,Sb (1.07) @ Sb,Ag (0.927) @ Ag site; Sb (1.07) @ Sb site,Seebeck coefficient,50,µV K-1,50,K,figure,Fig. 5c,Visually estimated from Fig. 5c
d4cp01171f.pdf,10.1039/d4cp01171f,AgSbTe2,Ag0.927Sb1.07Te2.005,Ag0.927Sb1.07Te2.005,2,Yes,Ag,0.927,Ag,Sb (1.07) @ Sb,Ag (0.927) @ Ag site; Sb (1.07) @ Sb site,Seebeck coefficient,100,µV K-1,100,K,figure,Fig. 5c,Visually estimated from Fig. 5c
d4cp01171f.pdf,10.1039/d4cp01171f,AgSbTe2,Ag0.927Sb1.07Te2.005,Ag0.927Sb1.07Te2.005,2,Yes,Ag,0.927,Ag,Sb (1.07) @ Sb,Ag (0.927) @ Ag site; Sb (1.07) @ Sb site,Seebeck coefficient,150,µV K-1,150,K,figure,Fig. 5c,Visually estimated from Fig. 5c
d4cp01171f.pdf,10.1039/d4cp01171f,AgSbTe2,Ag0.927Sb1.07Te2.005,Ag0.927Sb1.07Te2.005,2,Yes,Ag,0.927,Ag,Sb (1.07) @ Sb,Ag (0.927) @ Ag site; Sb (1.07) @ Sb site,Seebeck coefficient,200,µV K-1,200,K,figure,Fig. 5c,Visually estimated from Fig. 5c
d4cp01171f.pdf,10.1039/d4cp01171f,AgSbTe2,Ag0.927Sb1.07Te2.005,Ag0.927Sb1.07Te2.005,2,Yes,Ag,0.927,Ag,Sb (1.07) @ Sb,Ag (0.927) @ Ag site; Sb (1.07) @ Sb site,Seebeck coefficient,250,µV K-1,300,K,figure,Fig. 5c,Visually estimated from Fig. 5c
d4cp01171f.pdf,10.1039/d4cp01171f,AgSbTe2,Ag0.927Sb1.07Te2.005,Ag0.927Sb1.07Te2.005,2,Yes,Ag,0.927,Ag,Sb (1.07) @ Sb,Ag (0.927) @ Ag site; Sb (1.07) @ Sb site,electrical conductivity,4.17,S/m,0,K,figure,Fig. 5b,Visually estimated from Fig. 5b (ln sigma vs 1/T^1/4 plot)
d4cp01171f.pdf,10.1039/d4cp01171f,AgSbTe2,Ag0.927Sb1.07Te2.005,Ag0.927Sb1.07Te2.005,2,Yes,Ag,0.927,Ag,Sb (1.07) @ Sb,Ag (0.927) @ Ag site; Sb (1.07) @ Sb site,electrical conductivity,4.05,S/m,300,K,figure,Fig. 5b,Visually estimated from Fig. 5b (ln sigma vs 1/T^1/4 plot)
d4cp01171f.pdf,10.1039/d4cp01171f,AgSbTe2,Ag0.927Sb1.07Te2.005,Ag0.927Sb1.07Te2.005,0,No,,,,,,power factor,747,μW m^-1 K^-2,300,K,body text,,Reported as room temperature value.
d4cp01171f.pdf,10.1039/d4cp01171f,AgSbTe2,Ag0.927Sb1.07Te2.005,Ag0.927Sb1.07Te2.005,0,No,,,,,,ZT,1.1,dimensionless,300,K,body text,,Reported as room temperature value.
d5dt01185j.pdf,10.1039/d5dt01185j,Ba2.75Pb1.1Sb4.1Se10-deltaTe_delta,Ba2.75Pb1.1Sb4.1Se8Te2,Ba2.75Pb1.1Sb4.1Se8Te2,1,No,Te,δ = 2,Te,,Te (δ = 2) @ Te site,electrical resistivity,40.1,Ω.cm,300,K,body text,,
d5dt01185j.pdf,10.1039/d5dt01185j,Ba2.75Pb1.1Sb4.1Se10-deltaTe_delta,Ba2.75Pb1.1Sb4.1Se8Te2,Ba2.75Pb1.1Sb4.1Se8Te2,1,No,Te,δ = 2,Te,,Te (δ = 2) @ Te site,electrical resistivity,2.5,Ω.cm,773,K,body text,,
d5dt01185j.pdf,10.1039/d5dt01185j,Ba2.75Pb1.1Sb4.1Se10-deltaTe_delta,Ba2.75Pb1.1Sb4.1Se8Te2,Ba2.75Pb1.1Sb4.1Se8Te2,1,No,Te,δ = 2,Te,,Te (δ = 2) @ Te site,Seebeck coefficient,69.6,μV K−1,300,K,body text,,
d5dt01185j.pdf,10.1039/d5dt01185j,Ba2.75Pb1.1Sb4.1Se10-deltaTe_delta,Ba2.75Pb1.1Sb4.1Se8Te2,Ba2.75Pb1.1Sb4.1Se8Te2,1,No,Te,δ = 2,Te,,Te (δ = 2) @ Te site,Seebeck coefficient,104,μV K−1,773,K,body text,,
d5dt01185j.pdf,10.1039/d5dt01185j,Ba2.75Pb1.1Sb4.1Se10-deltaTe_delta,Ba2.75Pb1.1Sb4.1Se8Te2,Ba2.75Pb1.1Sb4.1Se8Te2,1,No,Te,δ = 2,Te,,Te (δ = 2) @ Te site,power factor,0.012,μW m−1 K−2,300,K,body text,,
d5dt01185j.pdf,10.1039/d5dt01185j,Ba2.75Pb1.1Sb4.1Se10-deltaTe_delta,Ba2.75Pb1.1Sb4.1Se8Te2,Ba2.75Pb1.1Sb4.1Se8Te2,1,No,Te,δ = 2,Te,,Te (δ = 2) @ Te site,power factor,0.44,μW m−1 K−2,773,K,body text,,
d5dt01185j.pdf,10.1039/d5dt01185j,Ba2.75Pb1.1Sb4.1Se10-deltaTe_delta,Ba2.75Pb1.1Sb4.1Se7Te3,Ba2.75Pb1.1Sb4.1Se7Te3,1,No,Te,δ = 3,Te,,Te (δ = 3) @ Te site,power factor,4.65,μW m−1 K−2,300,K,body text,,
d5dt01185j.pdf,10.1039/d5dt01185j,Ba2.75Pb1.1Sb4.1Se10-deltaTe_delta,Ba2.75Pb1.1Sb4.1Se7Te3,Ba2.75Pb1.1Sb4.1Se7Te3,1,No,Te,δ = 3,Te,,Te (δ = 3) @ Te site,power factor,32.44,μW m−1 K−2,773,K,body text,,
d5dt01185j.pdf,10.1039/d5dt01185j,Ba2.75Pb1.1Sb4.1Se10-deltaTe_delta,Ba2.75Pb1.1Sb4.1Se6Te4,Ba2.75Pb1.1Sb4.1Se6Te4,1,No,Te,δ = 4,Te,,Te (δ = 4) @ Te site,ZT,0.09,dimensionless,773,K,body text,,
d5dt01185j.pdf,10.1039/d5dt01185j,Ba2.75Pb1.1Sb4.1Se10-deltaTe_delta,Ba2.75Pb1.1Sb4.1Se6Te4,Ba2.75Pb1.1Sb4.1Se6Te4,1,No,Te,δ = 4,Te,,Te (δ = 4) @ Te site,power factor,4.85,μW m−1 K−2,300,K,body text,,
d5dt01185j.pdf,10.1039/d5dt01185j,Ba2.75Pb1.1Sb4.1Se10-deltaTe_delta,Ba2.75Pb1.1Sb4.1Se6Te4,Ba2.75Pb1.1Sb4.1Se6Te4,1,No,Te,δ = 4,Te,,Te (δ = 4) @ Te site,power factor,34.42,μW m−1 K−2,773,K,body text,,
d5dt01185j.pdf,10.1039/d5dt01185j,Ba2.75Pb1.1Sb4.1Se10-deltaTe_delta,Ba2.75Pb1.1Sb4.1Se8Te2,Ba2.75Pb1.1Sb4.1Se8Te2,1,No,Te,delta=2,Te,,Te (delta=2) @ Te site,Seebeck coefficient,69.6,uV K-1,300,K,body text,,
d5dt01185j.pdf,10.1039/d5dt01185j,Ba2.75Pb1.1Sb4.1Se10-deltaTe_delta,Ba2.75Pb1.1Sb4.1Se8Te2,Ba2.75Pb1.1Sb4.1Se8Te2,1,No,Te,delta=2,Te,,Te (delta=2) @ Te site,Seebeck coefficient,104,uV K-1,773,K,body text,,
d5dt01185j.pdf,10.1039/d5dt01185j,Ba2.75Pb1.1Sb4.1Se10-deltaTe_delta,Ba2.75Pb1.1Sb4.1Se8Te2,Ba2.75Pb1.1Sb4.1Se8Te2,1,No,Te,delta=2,Te,,Te (delta=2) @ Te site,electrical conductivity,40.1,Ohm cm,300,K,body text,,Reported as electrical resistivity
d5dt01185j.pdf,10.1039/d5dt01185j,Ba2.75Pb1.1Sb4.1Se10-deltaTe_delta,Ba2.75Pb1.1Sb4.1Se8Te2,Ba2.75Pb1.1Sb4.1Se8Te2,1,No,Te,delta=2,Te,,Te (delta=2) @ Te site,electrical conductivity,2.5,Ohm cm,773,K,body text,,Reported as electrical resistivity
d5dt01185j.pdf,10.1039/d5dt01185j,Ba2.75Pb1.1Sb4.1Se10-deltaTe_delta,Ba2.75Pb1.1Sb4.1Se8Te2,Ba2.75Pb1.1Sb4.1Se8Te2,1,No,Te,delta=2,Te,,Te (delta=2) @ Te site,power factor,0.012,uW m-1 K-2,300,K,body text,,
d5dt01185j.pdf,10.1039/d5dt01185j,Ba2.75Pb1.1Sb4.1Se10-deltaTe_delta,Ba2.75Pb1.1Sb4.1Se8Te2,Ba2.75Pb1.1Sb4.1Se8Te2,1,No,Te,delta=2,Te,,Te (delta=2) @ Te site,power factor,0.44,uW m-1 K-2,773,K,body text,,
d5dt01185j.pdf,10.1039/d5dt01185j,Ba2.75Pb1.1Sb4.1Se10-deltaTe_delta,Ba2.75Pb1.1Sb4.1Se7Te3,Ba2.75Pb1.1Sb4.1Se7Te3,1,No,Te,delta=3,Te,,Te (delta=3) @ Te site,power factor,4.65,uW m-1 K-2,300,K,body text,,
d5dt01185j.pdf,10.1039/d5dt01185j,Ba2.75Pb1.1Sb4.1Se10-deltaTe_delta,Ba2.75Pb1.1Sb4.1Se7Te3,Ba2.75Pb1.1Sb4.1Se7Te3,1,No,Te,delta=3,Te,,Te (delta=3) @ Te site,power factor,32.44,uW m-1 K-2,773,K,body text,,
d5dt01185j.pdf,10.1039/d5dt01185j,Ba2.75Pb1.1Sb4.1Se10-deltaTe_delta,Ba2.75Pb1.1Sb4.1Se6Te4,Ba2.75Pb1.1Sb4.1Se6Te4,1,No,Te,delta=4,Te,,Te (delta=4) @ Te site,power factor,4.85,uW m-1 K-2,300,K,body text,,
d5dt01185j.pdf,10.1039/d5dt01185j,Ba2.75Pb1.1Sb4.1Se10-deltaTe_delta,Ba2.75Pb1.1Sb4.1Se6Te4,Ba2.75Pb1.1Sb4.1Se6Te4,1,No,Te,delta=4,Te,,Te (delta=4) @ Te site,power factor,34.42,uW m-1 K-2,773,K,body text,,
ed81045f677092e8679784819bd15f32.pdf,10.30546/209501.2024.1.3.077,AgSbTe2-PbTe,(AgSbTe2)0.8(PbTe)0.2,(AgSbTe2)0.8(PbTe)0.2,1,No,Pb,0.2,unclear,,Pb (0.2) @ unclear site,electrical conductivity,variable,(Ohm.cm)-1,,,figure,Fig. 1,Temperature range 80-550 K
ed81045f677092e8679784819bd15f32.pdf,10.30546/209501.2024.1.3.077,AgSbTe2-PbTe,(AgSbTe2)0.8(PbTe)0.2,(AgSbTe2)0.8(PbTe)0.2,1,No,Pb,0.2,unclear,,Pb (0.2) @ unclear site,Seebeck coefficient,variable,uV/K,,,figure,Fig. 2,Temperature range 80-550 K
ed81045f677092e8679784819bd15f32.pdf,10.30546/209501.2024.1.3.077,AgSbTe2-PbTe,(AgSbTe2)0.8(PbTe)0.2,(AgSbTe2)0.8(PbTe)0.2,1,No,Pb,0.2,multiple sites,,Pb (0.2) @ multiple sites site,electrical conductivity,50,Ohm^-1 cm^-1,80,K,figure,Fig. 1,Visually estimated from Fig. 1
ed81045f677092e8679784819bd15f32.pdf,10.30546/209501.2024.1.3.077,AgSbTe2-PbTe,(AgSbTe2)0.8(PbTe)0.2,(AgSbTe2)0.8(PbTe)0.2,1,No,Pb,0.2,multiple sites,,Pb (0.2) @ multiple sites site,electrical conductivity,58,Ohm^-1 cm^-1,200,K,figure,Fig. 1,Visually estimated from Fig. 1
ed81045f677092e8679784819bd15f32.pdf,10.30546/209501.2024.1.3.077,AgSbTe2-PbTe,(AgSbTe2)0.8(PbTe)0.2,(AgSbTe2)0.8(PbTe)0.2,1,No,Pb,0.2,multiple sites,,Pb (0.2) @ multiple sites site,electrical conductivity,52,Ohm^-1 cm^-1,300,K,figure,Fig. 1,Visually estimated from Fig. 1
ed81045f677092e8679784819bd15f32.pdf,10.30546/209501.2024.1.3.077,AgSbTe2-PbTe,(AgSbTe2)0.8(PbTe)0.2,(AgSbTe2)0.8(PbTe)0.2,1,No,Pb,0.2,multiple sites,,Pb (0.2) @ multiple sites site,electrical conductivity,35,Ohm^-1 cm^-1,450,K,figure,Fig. 1,Visually estimated from Fig. 1
ed81045f677092e8679784819bd15f32.pdf,10.30546/209501.2024.1.3.077,AgSbTe2-PbTe,(AgSbTe2)0.8(PbTe)0.2,(AgSbTe2)0.8(PbTe)0.2,1,No,Pb,0.2,multiple sites,,Pb (0.2) @ multiple sites site,electrical conductivity,44,Ohm^-1 cm^-1,530,K,figure,Fig. 1,Visually estimated from Fig. 1
ed81045f677092e8679784819bd15f32.pdf,10.30546/209501.2024.1.3.077,AgSbTe2-PbTe,(AgSbTe2)0.8(PbTe)0.2,(AgSbTe2)0.8(PbTe)0.2,1,No,Pb,0.2,multiple sites,,Pb (0.2) @ multiple sites site,Seebeck coefficient,55,uV/K,80,K,figure,Fig. 2,Visually estimated from Fig. 2
ed81045f677092e8679784819bd15f32.pdf,10.30546/209501.2024.1.3.077,AgSbTe2-PbTe,(AgSbTe2)0.8(PbTe)0.2,(AgSbTe2)0.8(PbTe)0.2,1,No,Pb,0.2,multiple sites,,Pb (0.2) @ multiple sites site,Seebeck coefficient,60,uV/K,200,K,figure,Fig. 2,Visually estimated from Fig. 2
ed81045f677092e8679784819bd15f32.pdf,10.30546/209501.2024.1.3.077,AgSbTe2-PbTe,(AgSbTe2)0.8(PbTe)0.2,(AgSbTe2)0.8(PbTe)0.2,1,No,Pb,0.2,multiple sites,,Pb (0.2) @ multiple sites site,Seebeck coefficient,65,uV/K,300,K,figure,Fig. 2,Visually estimated from Fig. 2
ed81045f677092e8679784819bd15f32.pdf,10.30546/209501.2024.1.3.077,AgSbTe2-PbTe,(AgSbTe2)0.8(PbTe)0.2,(AgSbTe2)0.8(PbTe)0.2,1,No,Pb,0.2,multiple sites,,Pb (0.2) @ multiple sites site,Seebeck coefficient,122,uV/K,410,K,figure,Fig. 2,Visually estimated from Fig. 2
ed81045f677092e8679784819bd15f32.pdf,10.30546/209501.2024.1.3.077,AgSbTe2-PbTe,(AgSbTe2)0.8(PbTe)0.2,(AgSbTe2)0.8(PbTe)0.2,1,No,Pb,0.2,multiple sites,,Pb (0.2) @ multiple sites site,Seebeck coefficient,105,uV/K,530,K,figure,Fig. 2,Visually estimated from Fig. 2
el3c01653.pdf,10.1021/acsaelm.3c01653,AgSbTe2,Ag0.7Sb1.12Te2,Ag0.7Sb1.12Te2,2,Yes,Ag vacancy,0.3,Ag,Sb (0.12) @ Ag,Ag vacancy (0.3) @ Ag site; Sb (0.12) @ Ag site,Seebeck coefficient,157,μV K-1,750,K,body text,,
el3c01653.pdf,10.1021/acsaelm.3c01653,AgSbTe2,Ag0.7Sb1.12Te2,Ag0.7Sb1.12Te2,2,Yes,Ag vacancy,0.3,Ag,Sb (0.12) @ Ag,Ag vacancy (0.3) @ Ag site; Sb (0.12) @ Ag site,electrical resistivity,1.2e-5 to 2.9e-5,Ω m,300 to 750,K,body text,,
el3c01653.pdf,10.1021/acsaelm.3c01653,AgSbTe2,Ag0.7Sb1.12Te2,Ag0.7Sb1.12Te2,2,Yes,Ag vacancy,0.3,Ag,Sb (0.12) @ Ag,Ag vacancy (0.3) @ Ag site; Sb (0.12) @ Ag site,power factor,0.9,mW m-1 K-2,750,K,body text,,
el3c01653.pdf,10.1021/acsaelm.3c01653,AgSbTe2,Ag0.7Sb1.12Te2,Ag0.7Sb1.12Te2,2,Yes,Ag vacancy,0.3,Ag,Sb (0.12) @ Ag,Ag vacancy (0.3) @ Ag site; Sb (0.12) @ Ag site,thermal conductivity,0.50,W m-1 K-1,773,K,body text,,
el3c01653.pdf,10.1021/acsaelm.3c01653,AgSbTe2,Ag0.7Sb1.12Te2,Ag0.7Sb1.12Te2,2,Yes,Ag vacancy,0.3,Ag,Sb (0.12) @ Ag,Ag vacancy (0.3) @ Ag site; Sb (0.12) @ Ag site,ZT,1.25,dimensionless,750,K,body text,,
el3c01653.pdf,10.1021/acsaelm.3c01653,AgSbTe2,Ag0.7Sb1.12Te1.95Se0.05,Ag0.7Sb1.12Te1.95Se0.05,3,Yes,Ag vacancy,0.3,Ag,Sb (0.12) @ Ag; Se (0.05) @ Te,Ag vacancy (0.3) @ Ag site; Sb (0.12) @ Ag site; Se (0.05) @ Te site,Seebeck coefficient,209,μV K-1,750,K,body text,,
el3c01653.pdf,10.1021/acsaelm.3c01653,AgSbTe2,Ag0.7Sb1.12Te1.95Se0.05,Ag0.7Sb1.12Te1.95Se0.05,3,Yes,Ag vacancy,0.3,Ag,Sb (0.12) @ Ag; Se (0.05) @ Te,Ag vacancy (0.3) @ Ag site; Sb (0.12) @ Ag site; Se (0.05) @ Te site,electrical resistivity,2.3e-5 to 5.1e-5,Ω m,300 to 750,K,body text,,
el3c01653.pdf,10.1021/acsaelm.3c01653,AgSbTe2,Ag0.7Sb1.12Te1.95Se0.05,Ag0.7Sb1.12Te1.95Se0.05,3,Yes,Ag vacancy,0.3,Ag,Sb (0.12) @ Ag; Se (0.05) @ Te,Ag vacancy (0.3) @ Ag site; Sb (0.12) @ Ag site; Se (0.05) @ Te site,power factor,0.9,mW m-1 K-2,750,K,body text,,
el3c01653.pdf,10.1021/acsaelm.3c01653,AgSbTe2,Ag0.7Sb1.12Te1.95Se0.05,Ag0.7Sb1.12Te1.95Se0.05,3,Yes,Ag vacancy,0.3,Ag,Sb (0.12) @ Ag; Se (0.05) @ Te,Ag vacancy (0.3) @ Ag site; Sb (0.12) @ Ag site; Se (0.05) @ Te site,thermal conductivity,0.64,W m-1 K-1,773,K,body text,,
el3c01653.pdf,10.1021/acsaelm.3c01653,AgSbTe2,Ag0.7Sb1.12Te1.95Se0.05,Ag0.7Sb1.12Te1.95Se0.05,3,Yes,Ag vacancy,0.3,Ag,Sb (0.12) @ Ag; Se (0.05) @ Te,Ag vacancy (0.3) @ Ag site; Sb (0.12) @ Ag site; Se (0.05) @ Te site,ZT,1.01,dimensionless,750,K,body text,,
el3c01653.pdf,10.1021/acsaelm.3c01653,AgSbTe2,Ag0.7Sb1.12Te2,Ag0.7Sb1.12Te2,2,Yes,Ag,0.7,Ag,Sb (1.12) @ Sb,Ag (0.7) @ Ag site; Sb (1.12) @ Sb site,Seebeck coefficient,150,uV/K,300,K,figure,Fig. 6a,Visually estimated from Fig. 6a
el3c01653.pdf,10.1021/acsaelm.3c01653,AgSbTe2,Ag0.7Sb1.12Te2,Ag0.7Sb1.12Te2,2,Yes,Ag,0.7,Ag,Sb (1.12) @ Sb,Ag (0.7) @ Ag site; Sb (1.12) @ Sb site,Seebeck coefficient,250,uV/K,750,K,figure,Fig. 6a,Visually estimated from Fig. 6a
el3c01653.pdf,10.1021/acsaelm.3c01653,AgSbTe2,Ag0.7Sb1.12Te2,Ag0.7Sb1.12Te2,2,Yes,Ag,0.7,Ag,Sb (1.12) @ Sb,Ag (0.7) @ Ag site; Sb (1.12) @ Sb site,power factor,0.6,mW/mK^2,300,K,figure,Fig. 6c,Visually estimated from Fig. 6c
el3c01653.pdf,10.1021/acsaelm.3c01653,AgSbTe2,Ag0.7Sb1.12Te2,Ag0.7Sb1.12Te2,2,Yes,Ag,0.7,Ag,Sb (1.12) @ Sb,Ag (0.7) @ Ag site; Sb (1.12) @ Sb site,power factor,0.9,mW/mK^2,750,K,figure,Fig. 6c,Visually estimated from Fig. 6c
el3c01653.pdf,10.1021/acsaelm.3c01653,AgSbTe2,Ag0.7Sb1.12Te1.95Se0.05,Ag0.7Sb1.12Te1.95Se0.05,3,Yes,Ag,0.7,Ag,Sb (1.12) @ Sb; Se (0.05) @ Te,Ag (0.7) @ Ag site; Sb (1.12) @ Sb site; Se (0.05) @ Te site,Seebeck coefficient,100,uV/K,300,K,figure,Fig. 6a,Visually estimated from Fig. 6a
el3c01653.pdf,10.1021/acsaelm.3c01653,AgSbTe2,Ag0.7Sb1.12Te1.95Se0.05,Ag0.7Sb1.12Te1.95Se0.05,3,Yes,Ag,0.7,Ag,Sb (1.12) @ Sb; Se (0.05) @ Te,Ag (0.7) @ Ag site; Sb (1.12) @ Sb site; Se (0.05) @ Te site,Seebeck coefficient,180,uV/K,750,K,figure,Fig. 6a,Visually estimated from Fig. 6a
el3c01653.pdf,10.1021/acsaelm.3c01653,AgSbTe2,Ag0.7Sb1.12Te1.95Se0.05,Ag0.7Sb1.12Te1.95Se0.05,3,Yes,Ag,0.7,Ag,Sb (1.12) @ Sb; Se (0.05) @ Te,Ag (0.7) @ Ag site; Sb (1.12) @ Sb site; Se (0.05) @ Te site,power factor,0.4,mW/mK^2,300,K,figure,Fig. 6c,Visually estimated from Fig. 6c
el3c01653.pdf,10.1021/acsaelm.3c01653,AgSbTe2,Ag0.7Sb1.12Te1.95Se0.05,Ag0.7Sb1.12Te1.95Se0.05,3,Yes,Ag,0.7,Ag,Sb (1.12) @ Sb; Se (0.05) @ Te,Ag (0.7) @ Ag site; Sb (1.12) @ Sb site; Se (0.05) @ Te site,power factor,0.8,mW/mK^2,750,K,figure,Fig. 6c,Visually estimated from Fig. 6c
el3c01653.pdf,10.1021/acsaelm.3c01653,AgSbTe2,AgSbTe2,AgSbTe2,0,No,,,,,,thermal conductivity,0.45,W mK,300,K,figure,Fig. 7b,Visually estimated from Fig. 7b
el3c01653.pdf,10.1021/acsaelm.3c01653,AgSbTe2,AgSbTe2,AgSbTe2,0,No,,,,,,thermal conductivity,0.40,W mK,500,K,figure,Fig. 7b,Visually estimated from Fig. 7b
el3c01653.pdf,10.1021/acsaelm.3c01653,AgSbTe2,AgSbTe2,AgSbTe2,0,No,,,,,,thermal conductivity,0.45,W mK,773,K,figure,Fig. 7b,Visually estimated from Fig. 7b
el3c01653.pdf,10.1021/acsaelm.3c01653,AgSbTe2,AgSbTe2,AgSbTe2,0,No,,,,,,ZT,0.15,dimensionless,300,K,figure,Fig. 8,Visually estimated from Fig. 8
el3c01653.pdf,10.1021/acsaelm.3c01653,AgSbTe2,AgSbTe2,AgSbTe2,0,No,,,,,,ZT,0.40,dimensionless,500,K,figure,Fig. 8,Visually estimated from Fig. 8
el3c01653.pdf,10.1021/acsaelm.3c01653,AgSbTe2,AgSbTe2,AgSbTe2,0,No,,,,,,ZT,0.55,dimensionless,773,K,figure,Fig. 8,Visually estimated from Fig. 8
el3c01653.pdf,10.1021/acsaelm.3c01653,AgSbTe2,Ag0.7Sb1.12Te2,Ag0.7Sb1.12Te2,1,No,Ag,0.7,Ag,,Ag (0.7) @ Ag site,thermal conductivity,0.80,W mK,300,K,figure,Fig. 7b,Visually estimated from Fig. 7b
el3c01653.pdf,10.1021/acsaelm.3c01653,AgSbTe2,Ag0.7Sb1.12Te2,Ag0.7Sb1.12Te2,1,No,Ag,0.7,Ag,,Ag (0.7) @ Ag site,thermal conductivity,0.55,W mK,500,K,figure,Fig. 7b,Visually estimated from Fig. 7b
el3c01653.pdf,10.1021/acsaelm.3c01653,AgSbTe2,Ag0.7Sb1.12Te2,Ag0.7Sb1.12Te2,1,No,Ag,0.7,Ag,,Ag (0.7) @ Ag site,thermal conductivity,0.50,W mK,773,K,figure,Fig. 7b,Visually estimated from Fig. 7b
el3c01653.pdf,10.1021/acsaelm.3c01653,AgSbTe2,Ag0.7Sb1.12Te2,Ag0.7Sb1.12Te2,1,No,Ag,0.7,Ag,,Ag (0.7) @ Ag site,ZT,0.25,dimensionless,300,K,figure,Fig. 8,Visually estimated from Fig. 8
el3c01653.pdf,10.1021/acsaelm.3c01653,AgSbTe2,Ag0.7Sb1.12Te2,Ag0.7Sb1.12Te2,1,No,Ag,0.7,Ag,,Ag (0.7) @ Ag site,ZT,0.70,dimensionless,500,K,figure,Fig. 8,Visually estimated from Fig. 8
el3c01653.pdf,10.1021/acsaelm.3c01653,AgSbTe2,Ag0.7Sb1.12Te2,Ag0.7Sb1.12Te2,1,No,Ag,0.7,Ag,,Ag (0.7) @ Ag site,ZT,1.25,dimensionless,750,K,figure,Fig. 8,Visually estimated from Fig. 8
el3c01653.pdf,10.1021/acsaelm.3c01653,AgSbTe2,Ag0.7Sb1.12Te1.95Se0.05,Ag0.7Sb1.12Te1.95Se0.05,2,Yes,Ag,0.7,Ag,Se (0.05) @ Te,Ag (0.7) @ Ag site; Se (0.05) @ Te site,thermal conductivity,0.95,W mK,300,K,figure,Fig. 7b,Visually estimated from Fig. 7b
el3c01653.pdf,10.1021/acsaelm.3c01653,AgSbTe2,Ag0.7Sb1.12Te1.95Se0.05,Ag0.7Sb1.12Te1.95Se0.05,2,Yes,Ag,0.7,Ag,Se (0.05) @ Te,Ag (0.7) @ Ag site; Se (0.05) @ Te site,thermal conductivity,0.80,W mK,500,K,figure,Fig. 7b,Visually estimated from Fig. 7b
el3c01653.pdf,10.1021/acsaelm.3c01653,AgSbTe2,Ag0.7Sb1.12Te1.95Se0.05,Ag0.7Sb1.12Te1.95Se0.05,2,Yes,Ag,0.7,Ag,Se (0.05) @ Te,Ag (0.7) @ Ag site; Se (0.05) @ Te site,thermal conductivity,0.65,W mK,773,K,figure,Fig. 7b,Visually estimated from Fig. 7b
el3c01653.pdf,10.1021/acsaelm.3c01653,AgSbTe2,Ag0.7Sb1.12Te1.95Se0.05,Ag0.7Sb1.12Te1.95Se0.05,2,Yes,Ag,0.7,Ag,Se (0.05) @ Te,Ag (0.7) @ Ag site; Se (0.05) @ Te site,ZT,0.20,dimensionless,300,K,figure,Fig. 8,Visually estimated from Fig. 8
el3c01653.pdf,10.1021/acsaelm.3c01653,AgSbTe2,Ag0.7Sb1.12Te1.95Se0.05,Ag0.7Sb1.12Te1.95Se0.05,2,Yes,Ag,0.7,Ag,Se (0.05) @ Te,Ag (0.7) @ Ag site; Se (0.05) @ Te site,ZT,0.60,dimensionless,500,K,figure,Fig. 8,Visually estimated from Fig. 8
el3c01653.pdf,10.1021/acsaelm.3c01653,AgSbTe2,Ag0.7Sb1.12Te1.95Se0.05,Ag0.7Sb1.12Te1.95Se0.05,2,Yes,Ag,0.7,Ag,Se (0.05) @ Te,Ag (0.7) @ Ag site; Se (0.05) @ Te site,ZT,1.01,dimensionless,750,K,figure,Fig. 8,Visually estimated from Fig. 8
ja1c07522.pdf,10.1021/jacs.1c07522,AgSbTe2,ATMS,AgMnSbTe3,1,No,Mn,equimolar ratio,multiple sites,,Mn (equimolar ratio) @ multiple sites site,power factor,12.2,μW cm-1 K-2,823,K,text,Abstract,
ja1c07522.pdf,10.1021/jacs.1c07522,AgSbTe2,ATMS,AgMnSbTe3,1,No,Mn,equimolar ratio,multiple sites,,Mn (equimolar ratio) @ multiple sites site,lattice thermal conductivity,0.34,W m-1 K-1,823,K,text,Abstract,
ja1c07522.pdf,10.1021/jacs.1c07522,AgSbTe2,ATMS,AgMnSbTe3,1,No,Mn,equimolar ratio,multiple sites,,Mn (equimolar ratio) @ multiple sites site,ZT,1.46,dimensionless,823,K,text,Abstract,
ja1c07522.pdf,10.1021/jacs.1c07522,AgSbTe2,ATMS,AgMnSbTe3,1,No,Mn,equimolar ratio,multiple sites,,Mn (equimolar ratio) @ multiple sites site,ZT,0.87,dimensionless,400-823,K,text,Abstract,average ZT
ja1c07522.pdf,10.1021/jacs.1c07522,AgSbTe2,ATMS,AgMnSbTe3,1,No,Mn,equimolar ratio,multiple sites,,Mn (equimolar ratio) @ multiple sites site,electrical conductivity,158.4,S/cm,300,K,text,"Results and Discussion, Section 3",
ja1c07522.pdf,10.1021/jacs.1c07522,AgSbTe2,ATMS,AgMnSbTe3,1,No,Mn,equimolar ratio,multiple sites,,Mn (equimolar ratio) @ multiple sites site,electrical conductivity,91.1,S/cm,623,K,text,"Results and Discussion, Section 3",
