Repository: Harpriyaminhas/AgSbTe2_data_extraction

# AgSbTe2 Thermoelectric Dataset Extraction + Viewer

Pipeline and dataset for doping/thermoelectric-property data extracted from
173 journal-article PDFs on AgSbTe2-family thermoelectrics (Seebeck
coefficient, electrical conductivity, thermal conductivity, lattice thermal
conductivity, power factor, ZT), with dopant/co-dopant/doping-site and DOI
provenance for every data point.

**What's in this repo, and what's deliberately NOT:**
- Included: the extraction pipeline code, the Streamlit viewer app, the
  extracted dataset (CSV/Excel), and per-paper raw extraction JSON.
- **Not included**: the 173 source PDFs, or rendered page images of them.

File: output/AgSbTe2_Thermoelectric_Extracted_Data_long.csv (part 22 of 24)
source_pdf,doi,base_composition,sample_id,full_formula,num_dopants,is_codoped,primary_dopant_element,primary_dopant_pct,primary_dopant_site,codopant_elements,all_dopants_detail,property,value,unit,temperature_value,temperature_unit,source_type,source_detail,notes
ja1c07522.pdf,10.1021/jacs.1c07522,AgSbTe2,ATMS,AgMnSbTe3,1,No,Mn,equimolar ratio,multiple sites,,Mn (equimolar ratio) @ multiple sites site,electrical conductivity,242,S/cm,823,K,text,"Results and Discussion, Section 3",
ja1c07522.pdf,10.1021/jacs.1c07522,AgSbTe2,ATMS,AgMnSbTe3,1,No,Mn,equimolar ratio,multiple sites,,Mn (equimolar ratio) @ multiple sites site,Seebeck coefficient,197,μV/K,300,K,text,"Results and Discussion, Section 3",
ja1c07522.pdf,10.1021/jacs.1c07522,AgSbTe2,ATMS,AgMnSbTe3,1,No,Mn,equimolar ratio,multiple sites,,Mn (equimolar ratio) @ multiple sites site,Seebeck coefficient,289,μV/K,573,K,text,"Results and Discussion, Section 3",
ja1c07522.pdf,10.1021/jacs.1c07522,AgSbTe2,ATMS,AgMnSbTe3,1,No,Mn,equimolar ratio,multiple sites,,Mn (equimolar ratio) @ multiple sites site,Seebeck coefficient,225,μV/K,823,K,text,"Results and Discussion, Section 3",
ja1c07522.pdf,10.1021/jacs.1c07522,AgSbTe2,ATMS,AgMnSbTe3,1,No,Mn,equimolar ratio,multiple sites,,Mn (equimolar ratio) @ multiple sites site,power factor,6.1,μW cm-1 K-2,300,K,text,"Results and Discussion, Section 3",
ja1c07522.pdf,10.1021/jacs.1c07522,AgSbTe2,ATMS,AgMnSbTe3,1,No,Mn,equimolar ratio,multiple sites,,Mn (equimolar ratio) @ multiple sites site,thermal conductivity,0.7,W m-1 K-1,300,K,text,"Results and Discussion, Section 3",
ja1c07522.pdf,10.1021/jacs.1c07522,AgSbTe2,ATMS,AgMnSbTe3,1,No,Mn,equimolar ratio,multiple sites,,Mn (equimolar ratio) @ multiple sites site,thermal conductivity,0.57,W m-1 K-1,623,K,text,"Results and Discussion, Section 3",
ja1c07522.pdf,10.1021/jacs.1c07522,AgSbTe2,ATMS,AgMnSbTe3,1,No,Mn,equimolar ratio,multiple sites,,Mn (equimolar ratio) @ multiple sites site,lattice thermal conductivity,0.62,W m-1 K-1,300,K,text,"Results and Discussion, Section 3",
ja1c07522.pdf,10.1021/jacs.1c07522,AgSbTe2,ATMS,AgMnSbTe3,1,No,Mn,equimolar ratio,multiple sites,,Mn (equimolar ratio) @ multiple sites site,ZT,0.27,dimensionless,300,K,text,"Results and Discussion, Section 3",
ja1c07522.pdf,10.1021/jacs.1c07522,AgSbTe2,AgMnSbTe3 (m=1),AgMnSbTe3,1,No,Mn,equimolar ratio,multiple sites,,Mn (equimolar ratio) @ multiple sites site,electrical conductivity,120,Scm^-1,823,K,figure,Figure 4A,Visually estimated from Figure 4A
ja1c07522.pdf,10.1021/jacs.1c07522,AgSbTe2,AgMnSbTe3 (m=1),AgMnSbTe3,1,No,Mn,equimolar ratio,multiple sites,,Mn (equimolar ratio) @ multiple sites site,Seebeck coefficient,240,uVK^-1,823,K,figure,Figure 4B,Visually estimated from Figure 4B
ja1c07522.pdf,10.1021/jacs.1c07522,AgSbTe2,AgMnSbTe3 (m=1),AgMnSbTe3,1,No,Mn,equimolar ratio,multiple sites,,Mn (equimolar ratio) @ multiple sites site,power factor,12.2,uW cm^-1 K^-2,823,K,figure,Figure 4C,Visually estimated from Figure 4C
ja1c07522.pdf,10.1021/jacs.1c07522,AgSbTe2,AgMnSbTe3 (m=1),AgMnSbTe3,1,No,Mn,equimolar ratio,multiple sites,,Mn (equimolar ratio) @ multiple sites site,thermal conductivity,0.7,Wm^-1K^-1,823,K,figure,Figure 4D,Visually estimated from Figure 4D
ja1c07522.pdf,10.1021/jacs.1c07522,AgSbTe2,AgMnSbTe3 (m=1),AgMnSbTe3,1,No,Mn,equimolar ratio,multiple sites,,Mn (equimolar ratio) @ multiple sites site,lattice thermal conductivity,0.34,Wm^-1K^-1,823,K,figure,Figure 4E,Visually estimated from Figure 4E
ja1c07522.pdf,10.1021/jacs.1c07522,AgSbTe2,AgMnSbTe3 (m=1),AgMnSbTe3,1,No,Mn,equimolar ratio,multiple sites,,Mn (equimolar ratio) @ multiple sites site,ZT,1.46,dimensionless,823,K,figure,Figure 4F,Visually estimated from Figure 4F
ja1c07522.pdf,10.1021/jacs.1c07522,AgSbTe2,AgMnSbTe2 (m=1),AgMnSbTe2,1,No,Mn,equimolar,multiple sites,,Mn (equimolar) @ multiple sites site,Seebeck coefficient,197,uV/K,300,K,body text,,
ja1c07522.pdf,10.1021/jacs.1c07522,AgSbTe2,AgMnSbTe2 (m=1),AgMnSbTe2,1,No,Mn,equimolar,multiple sites,,Mn (equimolar) @ multiple sites site,Seebeck coefficient,289,uV/K,573,K,body text,,
ja1c07522.pdf,10.1021/jacs.1c07522,AgSbTe2,AgMnSbTe2 (m=1),AgMnSbTe2,1,No,Mn,equimolar,multiple sites,,Mn (equimolar) @ multiple sites site,Seebeck coefficient,225,uV/K,823,K,body text,,
ja1c07522.pdf,10.1021/jacs.1c07522,AgSbTe2,AgMnSbTe2 (m=1),AgMnSbTe2,1,No,Mn,equimolar,multiple sites,,Mn (equimolar) @ multiple sites site,power factor,6.1,uW cm-1 K-2,300,K,body text,,
ja1c07522.pdf,10.1021/jacs.1c07522,AgSbTe2,AgMnSbTe2 (m=1),AgMnSbTe2,1,No,Mn,equimolar,multiple sites,,Mn (equimolar) @ multiple sites site,power factor,12.2,uW cm-1 K-2,823,K,body text,,
ja1c07522.pdf,10.1021/jacs.1c07522,AgSbTe2,AgMnSbTe2 (m=1),AgMnSbTe2,1,No,Mn,equimolar,multiple sites,,Mn (equimolar) @ multiple sites site,thermal conductivity,0.7,W m-1 K-1,300,K,body text,,
ja1c07522.pdf,10.1021/jacs.1c07522,AgSbTe2,AgMnSbTe2 (m=1),AgMnSbTe2,1,No,Mn,equimolar,multiple sites,,Mn (equimolar) @ multiple sites site,thermal conductivity,0.57,W m-1 K-1,623,K,body text,,
ja1c07522.pdf,10.1021/jacs.1c07522,AgSbTe2,AgMnSbTe2 (m=1),AgMnSbTe2,1,No,Mn,equimolar,multiple sites,,Mn (equimolar) @ multiple sites site,lattice thermal conductivity,0.62,W m-1 K-1,300,K,body text,,
ja1c07522.pdf,10.1021/jacs.1c07522,AgSbTe2,AgMnSbTe2 (m=1),AgMnSbTe2,1,No,Mn,equimolar,multiple sites,,Mn (equimolar) @ multiple sites site,lattice thermal conductivity,0.34,W m-1 K-1,823,K,body text,,
ja1c07522.pdf,10.1021/jacs.1c07522,AgSbTe2,AgMnSbTe2 (m=1),AgMnSbTe2,1,No,Mn,equimolar,multiple sites,,Mn (equimolar) @ multiple sites site,ZT,0.27,dimensionless,300,K,body text,,
ja1c07522.pdf,10.1021/jacs.1c07522,AgSbTe2,AgMnSbTe2 (m=1),AgMnSbTe2,1,No,Mn,equimolar,multiple sites,,Mn (equimolar) @ multiple sites site,ZT,0.87,dimensionless,823,K,body text,,
ja1c08931.pdf,10.1021/jacs.1c08931,(SnSe)0.5(AgSbTe2)0.5,pristine (SnSe)0.5(AgSbSe2)0.5,(SnSe)0.5(AgSbSe2)0.5,0,No,,,,,,electrical conductivity,66,S/cm,295,K,body text,,
ja1c08931.pdf,10.1021/jacs.1c08931,(SnSe)0.5(AgSbTe2)0.5,pristine (SnSe)0.5(AgSbSe2)0.5,(SnSe)0.5(AgSbSe2)0.5,0,No,,,,,,electrical conductivity,90,S/cm,725,K,body text,,
ja1c08931.pdf,10.1021/jacs.1c08931,(SnSe)0.5(AgSbTe2)0.5,pristine (SnSe)0.5(AgSbSe2)0.5,(SnSe)0.5(AgSbSe2)0.5,0,No,,,,,,Seebeck coefficient,194,μV/K,295,K,body text,,
ja1c08931.pdf,10.1021/jacs.1c08931,(SnSe)0.5(AgSbTe2)0.5,pristine (SnSe)0.5(AgSbSe2)0.5,(SnSe)0.5(AgSbSe2)0.5,0,No,,,,,,Seebeck coefficient,242,μV/K,725,K,body text,,
ja1c08931.pdf,10.1021/jacs.1c08931,(SnSe)0.5(AgSbTe2)0.5,pristine (SnSe)0.5(AgSbSe2)0.5,(SnSe)0.5(AgSbSe2)0.5,0,No,,,,,,power factor,5.27,μW/cm·K2,725,K,body text,,
ja1c08931.pdf,10.1021/jacs.1c08931,(SnSe)0.5(AgSbTe2)0.5,pristine (SnSe)0.5(AgSbSe2)0.5,(SnSe)0.5(AgSbSe2)0.5,0,No,,,,,,ZT,0.77,dimensionless,725,K,body text,,
ja1c08931.pdf,10.1021/jacs.1c08931,(SnSe)0.5(AgSbTe2)0.5,pristine (SnSe)0.5(AgSbSe2)0.5,(SnSe)0.5(AgSbSe2)0.5,0,No,,,,,,thermal conductivity,0.52,W/(m·K),295,K,body text,,
ja1c08931.pdf,10.1021/jacs.1c08931,(SnSe)0.5(AgSbTe2)0.5,pristine (SnSe)0.5(AgSbSe2)0.5,(SnSe)0.5(AgSbSe2)0.5,0,No,,,,,,thermal conductivity,0.45,W/(m·K),579,K,body text,,
ja1c08931.pdf,10.1021/jacs.1c08931,(SnSe)0.5(AgSbTe2)0.5,pristine (SnSe)0.5(AgSbSe2)0.5,(SnSe)0.5(AgSbSe2)0.5,0,No,,,,,,lattice thermal conductivity,0.49,W/(m·K),295,K,body text,,
ja1c08931.pdf,10.1021/jacs.1c08931,(SnSe)0.5(AgSbTe2)0.5,pristine (SnSe)0.5(AgSbSe2)0.5,(SnSe)0.5(AgSbSe2)0.5,0,No,,,,,,lattice thermal conductivity,0.39,W/(m·K),725,K,body text,,
ja1c08931.pdf,10.1021/jacs.1c08931,(SnSe)0.5(AgSbTe2)0.5,(SnSe)0.5(AgSb1-xGexSe2)0.5 (x = 0.06),(SnSe)0.5(AgSb0.94Ge0.06Se2)0.5,1,No,Ge,6 mol %,Sb,,Ge (6 mol %) @ Sb site,power factor,7.88,μW/cm·K2,706,K,body text,,
ja1c08931.pdf,10.1021/jacs.1c08931,(SnSe)0.5(AgSbTe2)0.5,(SnSe)0.5(AgSb1-xGexSe2)0.5 (x = 0.06),(SnSe)0.5(AgSb0.94Ge0.06Se2)0.5,1,No,Ge,6 mol %,Sb,,Ge (6 mol %) @ Sb site,ZT,1.05,dimensionless,706,K,body text,,
ja1c08931.pdf,10.1021/jacs.1c08931,(SnSe)0.5(AgSbTe2)0.5,(SnSe)0.5(AgSb1-xGexSe2)0.5 (x = 0.08),(SnSe)0.5(AgSb0.92Ge0.08Se2)0.5,1,No,Ge,x = 0.08,Sb,,Ge (x = 0.08) @ Sb site,electrical conductivity,361,S/cm,room temperature,K,body text,,
ja1c08931.pdf,10.1021/jacs.1c08931,(SnSe)0.5(AgSbTe2)0.5,(SnSe)0.5(AgSb1-xGexSe2)0.5 (x = 0.08),(SnSe)0.5(AgSb0.92Ge0.08Se2)0.5,1,No,Ge,x = 0.08,Sb,,Ge (x = 0.08) @ Sb site,Seebeck coefficient,78,μV/K,room temperature,K,body text,,
ja1c08931.pdf,10.1021/jacs.1c08931,(SnSe)0.5(AgSbTe2)0.5,(SnSe)0.5(AgSb1-xGexSe2)0.5 (x = 0.10),(SnSe)0.5(AgSb0.9Ge0.1Se2)0.5,1,No,Ge,x = 0.10,Sb,,Ge (x = 0.10) @ Sb site,thermal conductivity,0.80,W/(m·K),room temperature,K,body text,,
ja1c08931.pdf,10.1021/jacs.1c08931,(SnSe)0.5(AgSbTe2)0.5,(SnSe)0.5(AgSbSe2)0.5,(SnSe)0.5(AgSbSe2)0.5,0,No,,,,,,thermal conductivity,0.52,W/(m·K),295,K,figure,Figure 1c,Visually estimated from Figure 1c
ja1c08931.pdf,10.1021/jacs.1c08931,(SnSe)0.5(AgSbTe2)0.5,(SnSe)0.5(AgSbSe2)0.5,(SnSe)0.5(AgSbSe2)0.5,0,No,,,,,,thermal conductivity,0.45,W/(m·K),579,K,figure,Figure 1c,Visually estimated from Figure 1c
ja1c08931.pdf,10.1021/jacs.1c08931,(SnSe)0.5(AgSbTe2)0.5,(SnSe)0.5(AgSbSe2)0.5,(SnSe)0.5(AgSbSe2)0.5,0,No,,,,,,lattice thermal conductivity,0.49,W/(m·K),295,K,figure,Figure 1c,Visually estimated from Figure 1c
ja1c08931.pdf,10.1021/jacs.1c08931,(SnSe)0.5(AgSbTe2)0.5,(SnSe)0.5(AgSbSe2)0.5,(SnSe)0.5(AgSbSe2)0.5,0,No,,,,,,lattice thermal conductivity,0.39,W/(m·K),579,K,figure,Figure 1c,Visually estimated from Figure 1c
ja1c08931.pdf,10.1021/jacs.1c08931,(SnSe)0.5(AgSbTe2)0.5,"(SnSe)0.5(AgSb1-xGexTe2)0.5, x=0.0",(SnSe)0.5(AgSbTe2)0.5,1,No,Ge,x=0.0,Sb,,Ge (x=0.0) @ Sb site,electrical conductivity,66,S/cm,,,body text,,
ja1c08931.pdf,10.1021/jacs.1c08931,(SnSe)0.5(AgSbTe2)0.5,"(SnSe)0.5(AgSb1-xGexTe2)0.5, x=0.0",(SnSe)0.5(AgSbTe2)0.5,1,No,Ge,x=0.0,Sb,,Ge (x=0.0) @ Sb site,Seebeck coefficient,194,uV/K,295,K,body text,,
ja1c08931.pdf,10.1021/jacs.1c08931,(SnSe)0.5(AgSbTe2)0.5,"(SnSe)0.5(AgSb1-xGexTe2)0.5, x=0.0",(SnSe)0.5(AgSbTe2)0.5,1,No,Ge,x=0.0,Sb,,Ge (x=0.0) @ Sb site,Seebeck coefficient,242,uV/K,725,K,body text,,
ja1c08931.pdf,10.1021/jacs.1c08931,(SnSe)0.5(AgSbTe2)0.5,"(SnSe)0.5(AgSb1-xGexTe2)0.5, x=0.0",(SnSe)0.5(AgSbTe2)0.5,1,No,Ge,x=0.0,Sb,,Ge (x=0.0) @ Sb site,power factor,5.27,uW/cmK2,725,K,body text,,
ja1c08931.pdf,10.1021/jacs.1c08931,(SnSe)0.5(AgSbTe2)0.5,"(SnSe)0.5(AgSb1-xGexTe2)0.5, x=0.0",(SnSe)0.5(AgSbTe2)0.5,1,No,Ge,x=0.0,Sb,,Ge (x=0.0) @ Sb site,ZT,0.77,dimensionless,725,K,body text,,
ja1c08931.pdf,10.1021/jacs.1c08931,(SnSe)0.5(AgSbTe2)0.5,"(SnSe)0.5(AgSb1-xGexTe2)0.5, x=0.08",(SnSe)0.5(AgSb0.92Ge0.08Te2)0.5,1,No,Ge,x=0.08,Sb,,Ge (x=0.08) @ Sb site,electrical conductivity,361,S/cm,,,body text,,
ja1c08931.pdf,10.1021/jacs.1c08931,(SnSe)0.5(AgSbTe2)0.5,"(SnSe)0.5(AgSb1-xGexTe2)0.5, x=0.08",(SnSe)0.5(AgSb0.92Ge0.08Te2)0.5,1,No,Ge,x=0.08,Sb,,Ge (x=0.08) @ Sb site,Seebeck coefficient,78,uV/K,,,body text,,
ja1c08931.pdf,10.1021/jacs.1c08931,(SnSe)0.5(AgSbTe2)0.5,"(SnSe)0.5(AgSb1-xGexTe2)0.5, x=0.06",(SnSe)0.5(AgSb0.94Ge0.06Te2)0.5,1,No,Ge,x=0.06,Sb,,Ge (x=0.06) @ Sb site,power factor,7.88,uW/cmK2,706,K,body text,,
ja1c08931.pdf,10.1021/jacs.1c08931,(SnSe)0.5(AgSbTe2)0.5,"(SnSe)0.5(AgSb1-xGexTe2)0.5, x=0.06",(SnSe)0.5(AgSb0.94Ge0.06Te2)0.5,1,No,Ge,x=0.06,Sb,,Ge (x=0.06) @ Sb site,ZT,1.05,dimensionless,706,K,body text,,
ja309626q.pdf,10.1021/ja309626q,PbmSb2nTem+3n,Pb2Sb5.22Te9.83,Pb2Sb5.22Te9.83,1,No,Sb,Sb/Pb ratio of 2.61,multiple sites,,Sb (Sb/Pb ratio of 2.61) @ multiple sites site,,,,,,,,
ja309626q.pdf,10.1021/ja309626q,PbmSb2nTem+3n,Pb2.84Sb2Te5.84,Pb2.84Sb2Te5.84,1,No,Sb,nominal Pb2Sb2Te5,multiple sites,,Sb (nominal Pb2Sb2Te5) @ multiple sites site,,,,,,,,
ja309626q.pdf,10.1021/ja309626q,PbmSb2nTem+3n,Pb3.00Sb2Te6.00,Pb3.00Sb2Te6.00,1,No,Sb,nominal Pb3Sb2Te6,multiple sites,,Sb (nominal Pb3Sb2Te6) @ multiple sites site,,,,,,,,
ja309626q.pdf,10.1021/ja309626q,PbmSb2nTem+3n,Pb4.36Sb2Te7.36,Pb4.36Sb2Te7.36,1,No,Sb,nominal Pb4Sb2Te7,multiple sites,,Sb (nominal Pb4Sb2Te7) @ multiple sites site,,,,,,,,
ja309626q.pdf,10.1021/ja309626q,PbmSb2nTem+3n,Pb6.42Sb2Te9.42,Pb6.42Sb2Te9.42,1,No,Sb,nominal Pb6Sb2Te9,multiple sites,,Sb (nominal Pb6Sb2Te9) @ multiple sites site,,,,,,,,
ja309626q.pdf,10.1021/ja309626q,PbmSb2nTem+3n,Pb8.32Sb2Te11.32,Pb8.32Sb2Te11.32,1,No,Sb,nominal Pb8Sb2Te11,multiple sites,,Sb (nominal Pb8Sb2Te11) @ multiple sites site,,,,,,,,
ja309626q.pdf,10.1021/ja309626q,PbmSb2nTem+3n,Pb10.44Sb2Te13.44,Pb10.44Sb2Te13.44,1,No,Sb,nominal Pb10Sb2Te13,multiple sites,,Sb (nominal Pb10Sb2Te13) @ multiple sites site,,,,,,,,
ja3c09643.pdf,10.1021/jacs.3c09643,AgSbTe2,AgSbTe2,AgSbTe2,0,No,,,,,,lattice thermal conductivity,0.49,W m-1 K-1,297,K,body text,Page 6,
ja3c09643.pdf,10.1021/jacs.3c09643,AgSbTe2,AgSbTe2,AgSbTe2,0,No,,,,,,ZT,0.9,dimensionless,570,K,body text,Page 6,
ja3c09643.pdf,10.1021/jacs.3c09643,AgSbTe2,AgSb0.96Hg0.04Te2,AgSb0.96Hg0.04Te2,1,No,Hg,4 mol %,Sb,,Hg (4 mol %) @ Sb site,lattice thermal conductivity,0.32,W m-1 K-1,297,K,body text,Page 1,
ja3c09643.pdf,10.1021/jacs.3c09643,AgSbTe2,AgSb0.96Hg0.04Te2,AgSb0.96Hg0.04Te2,1,No,Hg,4 mol %,Sb,,Hg (4 mol %) @ Sb site,ZT,2.4,dimensionless,570,K,body text,Page 1,
ja3c09643.pdf,10.1021/jacs.3c09643,AgSbTe2,AgSb0.96Hg0.04Te2,AgSb0.96Hg0.04Te2,1,No,Hg,4 mol %,Sb,,Hg (4 mol %) @ Sb site,electrical conductivity,212,S cm-1,297,K,body text,Page 5,
ja3c09643.pdf,10.1021/jacs.3c09643,AgSbTe2,AgSb0.96Hg0.04Te2,AgSb0.96Hg0.04Te2,1,No,Hg,4 mol %,Sb,,Hg (4 mol %) @ Sb site,Seebeck coefficient,240,μV K-1,297,K,body text,Page 5,
ja3c09643.pdf,10.1021/jacs.3c09643,AgSbTe2,AgSb0.96Hg0.04Te2,AgSb0.96Hg0.04Te2,1,No,Hg,4 mol %,Sb,,Hg (4 mol %) @ Sb site,power factor,12.2,μW cm-1 K-2,297,K,body text,Page 6,
ja3c09643.pdf,10.1021/jacs.3c09643,AgSbTe2,AgSb0.96Hg0.04Te2,AgSb0.96Hg0.04Te2,1,No,Hg,4 mol %,Sb,,Hg (4 mol %) @ Sb site,power factor,18.6,μW cm-1 K-2,570,K,body text,Page 6,
ja3c09643.pdf,10.1021/jacs.3c09643,AgSbTe2,AgSbTe2,AgSbTe2,0,No,,,,,,electrical conductivity,104,S cm-1,300,K,figure,Figure 5a,Visually estimated from Figure 5a
ja3c09643.pdf,10.1021/jacs.3c09643,AgSbTe2,AgSbTe2,AgSbTe2,0,No,,,,,,Seebeck coefficient,273,uV K-1,300,K,figure,Figure 5b,Visually estimated from Figure 5b
ja3c09643.pdf,10.1021/jacs.3c09643,AgSbTe2,AgSbTe2,AgSbTe2,0,No,,,,,,power factor,8,uW cm-1 K-2,300,K,figure,Figure 5c,Visually estimated from Figure 5c
ja3c09643.pdf,10.1021/jacs.3c09643,AgSbTe2,AgSbTe2,AgSbTe2,0,No,,,,,,lattice thermal conductivity,0.45,W m-1 K-1,300,K,figure,Figure 5d,Visually estimated from Figure 5d
ja3c09643.pdf,10.1021/jacs.3c09643,AgSbTe2,AgSb0.96Hg0.04Te2,AgSb0.96Hg0.04Te2,1,No,Hg,4 mol %,Sb,,Hg (4 mol %) @ Sb site,electrical conductivity,212,S cm-1,300,K,figure,Figure 5a,Visually estimated from Figure 5a
ja3c09643.pdf,10.1021/jacs.3c09643,AgSbTe2,AgSb0.96Hg0.04Te2,AgSb0.96Hg0.04Te2,1,No,Hg,4 mol %,Sb,,Hg (4 mol %) @ Sb site,Seebeck coefficient,240,uV K-1,300,K,figure,Figure 5b,Visually estimated from Figure 5b
ja3c09643.pdf,10.1021/jacs.3c09643,AgSbTe2,AgSb0.96Hg0.04Te2,AgSb0.96Hg0.04Te2,1,No,Hg,4 mol %,Sb,,Hg (4 mol %) @ Sb site,power factor,12,uW cm-1 K-2,300,K,figure,Figure 5c,Visually estimated from Figure 5c
ja3c09643.pdf,10.1021/jacs.3c09643,AgSbTe2,AgSb0.96Hg0.04Te2,AgSb0.96Hg0.04Te2,1,No,Hg,4 mol %,Sb,,Hg (4 mol %) @ Sb site,lattice thermal conductivity,0.32,W m-1 K-1,300,K,figure,Figure 5d,Visually estimated from Figure 5d
ja3c09643.pdf,10.1021/jacs.3c09643,AgSbTe2,AgSb0.98Hg0.02Te2,AgSb0.98Hg0.02Te2,1,No,Hg,2 mol %,Sb,,Hg (2 mol %) @ Sb site,electrical conductivity,160,S cm-1,300,K,figure,Figure 5a,Visually estimated from Figure 5a
ja3c09643.pdf,10.1021/jacs.3c09643,AgSbTe2,AgSb0.98Hg0.02Te2,AgSb0.98Hg0.02Te2,1,No,Hg,2 mol %,Sb,,Hg (2 mol %) @ Sb site,Seebeck coefficient,250,uV K-1,300,K,figure,Figure 5b,Visually estimated from Figure 5b
ja3c09643.pdf,10.1021/jacs.3c09643,AgSbTe2,AgSb0.98Hg0.02Te2,AgSb0.98Hg0.02Te2,1,No,Hg,2 mol %,Sb,,Hg (2 mol %) @ Sb site,power factor,10,uW cm-1 K-2,300,K,figure,Figure 5c,Visually estimated from Figure 5c
ja3c09643.pdf,10.1021/jacs.3c09643,AgSbTe2,AgSb0.98Hg0.02Te2,AgSb0.98Hg0.02Te2,1,No,Hg,2 mol %,Sb,,Hg (2 mol %) @ Sb site,lattice thermal conductivity,0.38,W m-1 K-1,300,K,figure,Figure 5d,Visually estimated from Figure 5d
ja3c09643.pdf,10.1021/jacs.3c09643,AgSbTe2,AgSb0.94Hg0.06Te2,AgSb0.94Hg0.06Te2,1,No,Hg,6 mol %,Sb,,Hg (6 mol %) @ Sb site,electrical conductivity,180,S cm-1,300,K,figure,Figure 5a,Visually estimated from Figure 5a
ja3c09643.pdf,10.1021/jacs.3c09643,AgSbTe2,AgSb0.94Hg0.06Te2,AgSb0.94Hg0.06Te2,1,No,Hg,6 mol %,Sb,,Hg (6 mol %) @ Sb site,Seebeck coefficient,245,uV K-1,300,K,figure,Figure 5b,Visually estimated from Figure 5b
ja3c09643.pdf,10.1021/jacs.3c09643,AgSbTe2,AgSb0.94Hg0.06Te2,AgSb0.94Hg0.06Te2,1,No,Hg,6 mol %,Sb,,Hg (6 mol %) @ Sb site,power factor,11,uW cm-1 K-2,300,K,figure,Figure 5c,Visually estimated from Figure 5c
ja3c09643.pdf,10.1021/jacs.3c09643,AgSbTe2,AgSb0.94Hg0.06Te2,AgSb0.94Hg0.06Te2,1,No,Hg,6 mol %,Sb,,Hg (6 mol %) @ Sb site,lattice thermal conductivity,0.35,W m-1 K-1,300,K,figure,Figure 5d,Visually estimated from Figure 5d
ja3c09643.pdf,10.1021/jacs.3c09643,AgSbTe2,AgSbTe2,AgSbTe2,0,No,,,,,,ZT,0.8,dimensionless,570,K,figure,,Visually estimated from Figure 6a
ja3c09643.pdf,10.1021/jacs.3c09643,AgSbTe2,AgSb0.98Hg0.02Te2,AgSb0.98Hg0.02Te2,1,No,Hg,0.02,Sb,,Hg (0.02) @ Sb site,ZT,1.6,dimensionless,570,K,figure,,Visually estimated from Figure 6a
ja3c09643.pdf,10.1021/jacs.3c09643,AgSbTe2,AgSb0.96Hg0.04Te2,AgSb0.96Hg0.04Te2,1,No,Hg,0.04,Sb,,Hg (0.04) @ Sb site,ZT,2.4,dimensionless,570,K,figure,,Visually estimated from Figure 6a
ja3c09643.pdf,10.1021/jacs.3c09643,AgSbTe2,AgSb0.94Hg0.06Te2,AgSb0.94Hg0.06Te2,1,No,Hg,0.06,Sb,,Hg (0.06) @ Sb site,ZT,2.0,dimensionless,570,K,figure,,Visually estimated from Figure 6a
ja6c00040.pdf,10.1021/jacs.6c00040,AgSbTe2,nanocrystalline Ag0.8Sb1.2Te2.2,Ag0.8Sb1.2Te2.2,0,No,,,,,,Seebeck coefficient,330,μV/K,300,K,text,body text,
ja6c00040.pdf,10.1021/jacs.6c00040,AgSbTe2,nanocrystalline Ag0.8Sb1.2Te2.2,Ag0.8Sb1.2Te2.2,0,No,,,,,,Seebeck coefficient,300,μV/K,575,K,text,body text,
ja6c00040.pdf,10.1021/jacs.6c00040,AgSbTe2,nanocrystalline Ag0.8Sb1.2Te2.2,Ag0.8Sb1.2Te2.2,0,No,,,,,,ZT,1.2,dimensionless,575,K,text,body text,
ja6c00040.pdf,10.1021/jacs.6c00040,AgSbTe2,nanocrystalline Ag0.8Sb1.2Te2.2,Ag0.8Sb1.2Te2.2,0,No,,,,,,lattice thermal conductivity,0.1,W/m K,30,K,text,body text,
ja6c00040.pdf,10.1021/jacs.6c00040,AgSbTe2,nanocrystalline Ag0.8Sb1.2Te2.2,Ag0.8Sb1.2Te2.2,0,No,,,,,,lattice thermal conductivity,0.2,W/m K,575,K,text,body text,
ja6c00040.pdf,10.1021/jacs.6c00040,AgSbTe2,nanocrystalline Ag0.8Sb1.2Te2.2,Ag0.8Sb1.2Te2.2,0,No,,,,,,electrical conductivity,25,S/cm,300,K,text,body text,
ja6c00040.pdf,10.1021/jacs.6c00040,AgSbTe2,nanocrystalline Ag0.8Sb1.2Te2.2,Ag0.8Sb1.2Te2.2,0,No,,,,,,electrical conductivity,50,S/cm,575,K,text,body text,
ja6c00040.pdf,10.1021/jacs.6c00040,AgSbTe2,bulk Ag0.8Sb1.2Te2.2,Ag0.8Sb1.2Te2.2,0,No,,,,,,Seebeck coefficient,180,μV/K,300,K,text,body text,
ja6c00040.pdf,10.1021/jacs.6c00040,AgSbTe2,bulk Ag0.8Sb1.2Te2.2,Ag0.8Sb1.2Te2.2,0,No,,,,,,ZT,0.66,dimensionless,575,K,text,body text,
ja6c00040.pdf,10.1021/jacs.6c00040,AgSbTe2,bulk Ag0.8Sb1.2Te2.2,Ag0.8Sb1.2Te2.2,0,No,,,,,,electrical conductivity,210,S/cm,300,K,text,body text,
ja6c00040.pdf,10.1021/jacs.6c00040,AgSbTe2,bulk Ag0.8Sb1.2Te2.2,Ag0.8Sb1.2Te2.2,0,No,,,,,,electrical conductivity,110,S/cm,575,K,text,body text,
ja6c00040.pdf,10.1021/jacs.6c00040,AgSbTe2,nanocrystalline Ag0.8Sb1.2Te2.2,Ag0.8Sb1.2Te2.2,3,Yes,Ag,0.8,Ag,Sb (1.2) @ Sb; Te (2.2) @ Te,Ag (0.8) @ Ag site; Sb (1.2) @ Sb site; Te (2.2) @ Te site,electrical conductivity,25,S/cm,300,K,figure,Figure 4a,Visually estimated from Figure 4a
ja6c00040.pdf,10.1021/jacs.6c00040,AgSbTe2,nanocrystalline Ag0.8Sb1.2Te2.2,Ag0.8Sb1.2Te2.2,3,Yes,Ag,0.8,Ag,Sb (1.2) @ Sb; Te (2.2) @ Te,Ag (0.8) @ Ag site; Sb (1.2) @ Sb site; Te (2.2) @ Te site,electrical conductivity,50,S/cm,575,K,figure,Figure 4a,Visually estimated from Figure 4a
ja6c00040.pdf,10.1021/jacs.6c00040,AgSbTe2,nanocrystalline Ag0.8Sb1.2Te2.2,Ag0.8Sb1.2Te2.2,3,Yes,Ag,0.8,Ag,Sb (1.2) @ Sb; Te (2.2) @ Te,Ag (0.8) @ Ag site; Sb (1.2) @ Sb site; Te (2.2) @ Te site,Seebeck coefficient,330,uV/K,300,K,figure,Figure 4b,Visually estimated from Figure 4b
ja6c00040.pdf,10.1021/jacs.6c00040,AgSbTe2,nanocrystalline Ag0.8Sb1.2Te2.2,Ag0.8Sb1.2Te2.2,3,Yes,Ag,0.8,Ag,Sb (1.2) @ Sb; Te (2.2) @ Te,Ag (0.8) @ Ag site; Sb (1.2) @ Sb site; Te (2.2) @ Te site,Seebeck coefficient,280,uV/K,575,K,figure,Figure 4b,Visually estimated from Figure 4b
ja6c00040.pdf,10.1021/jacs.6c00040,AgSbTe2,nanocrystalline Ag0.8Sb1.2Te2.2,Ag0.8Sb1.2Te2.2,3,Yes,Ag,0.8,Ag,Sb (1.2) @ Sb; Te (2.2) @ Te,Ag (0.8) @ Ag site; Sb (1.2) @ Sb site; Te (2.2) @ Te site,lattice thermal conductivity,0.19,W/m K,300-575,K,figure,Figure 4c,Visually estimated from Figure 4c
ja6c00040.pdf,10.1021/jacs.6c00040,AgSbTe2,nanocrystalline Ag0.8Sb1.2Te2.2,Ag0.8Sb1.2Te2.2,3,Yes,Ag,0.8,Ag,Sb (1.2) @ Sb; Te (2.2) @ Te,Ag (0.8) @ Ag site; Sb (1.2) @ Sb site; Te (2.2) @ Te site,ZT,0.4,dimensionless,300,K,figure,Figure 4d,Visually estimated from Figure 4d
ja6c00040.pdf,10.1021/jacs.6c00040,AgSbTe2,nanocrystalline Ag0.8Sb1.2Te2.2,Ag0.8Sb1.2Te2.2,3,Yes,Ag,0.8,Ag,Sb (1.2) @ Sb; Te (2.2) @ Te,Ag (0.8) @ Ag site; Sb (1.2) @ Sb site; Te (2.2) @ Te site,ZT,1.2,dimensionless,575,K,figure,Figure 4d,Visually estimated from Figure 4d
ja6c00040.pdf,10.1021/jacs.6c00040,AgSbTe2,bulk Ag0.8Sb1.2Te2.2,Ag0.8Sb1.2Te2.2,3,Yes,Ag,0.8,Ag,Sb (1.2) @ Sb; Te (2.2) @ Te,Ag (0.8) @ Ag site; Sb (1.2) @ Sb site; Te (2.2) @ Te site,electrical conductivity,210,S/cm,300,K,figure,Figure 4a,Visually estimated from Figure 4a
ja6c00040.pdf,10.1021/jacs.6c00040,AgSbTe2,bulk Ag0.8Sb1.2Te2.2,Ag0.8Sb1.2Te2.2,3,Yes,Ag,0.8,Ag,Sb (1.2) @ Sb; Te (2.2) @ Te,Ag (0.8) @ Ag site; Sb (1.2) @ Sb site; Te (2.2) @ Te site,electrical conductivity,110,S/cm,575,K,figure,Figure 4a,Visually estimated from Figure 4a
ja6c00040.pdf,10.1021/jacs.6c00040,AgSbTe2,bulk Ag0.8Sb1.2Te2.2,Ag0.8Sb1.2Te2.2,3,Yes,Ag,0.8,Ag,Sb (1.2) @ Sb; Te (2.2) @ Te,Ag (0.8) @ Ag site; Sb (1.2) @ Sb site; Te (2.2) @ Te site,Seebeck coefficient,180,uV/K,300,K,figure,Figure 4b,Visually estimated from Figure 4b
ja6c00040.pdf,10.1021/jacs.6c00040,AgSbTe2,bulk Ag0.8Sb1.2Te2.2,Ag0.8Sb1.2Te2.2,3,Yes,Ag,0.8,Ag,Sb (1.2) @ Sb; Te (2.2) @ Te,Ag (0.8) @ Ag site; Sb (1.2) @ Sb site; Te (2.2) @ Te site,Seebeck coefficient,240,uV/K,575,K,figure,Figure 4b,Visually estimated from Figure 4b
ja6c00040.pdf,10.1021/jacs.6c00040,AgSbTe2,bulk Ag0.8Sb1.2Te2.2,Ag0.8Sb1.2Te2.2,3,Yes,Ag,0.8,Ag,Sb (1.2) @ Sb; Te (2.2) @ Te,Ag (0.8) @ Ag site; Sb (1.2) @ Sb site; Te (2.2) @ Te site,ZT,0.2,dimensionless,300,K,figure,Figure 4d,Visually estimated from Figure 4d
ja6c00040.pdf,10.1021/jacs.6c00040,AgSbTe2,bulk Ag0.8Sb1.2Te2.2,Ag0.8Sb1.2Te2.2,3,Yes,Ag,0.8,Ag,Sb (1.2) @ Sb; Te (2.2) @ Te,Ag (0.8) @ Ag site; Sb (1.2) @ Sb site; Te (2.2) @ Te site,ZT,0.6,dimensionless,575,K,figure,Figure 4d,Visually estimated from Figure 4d
jp4c04467.pdf,10.1021/acs.jpcc.4c04467,AgSbTe2,AgSbTe2,AgSbTe2,0,No,,,,,,electrical conductivity,164,S cm-1,300,K,body text,,
jp4c04467.pdf,10.1021/acs.jpcc.4c04467,AgSbTe2,AgSbTe2,AgSbTe2,0,No,,,,,,Seebeck coefficient,197,μV K-1,300,K,body text,,
jp4c04467.pdf,10.1021/acs.jpcc.4c04467,AgSbTe2,AgSbTe1.96S0.04,AgSbTe1.96S0.04,1,No,S,x = 0.04,Te,,S (x = 0.04) @ Te site,,,,,,,,
jp4c04467.pdf,10.1021/acs.jpcc.4c04467,AgSbTe2,AgSbTe1.94S0.06,AgSbTe1.94S0.06,1,No,S,x = 0.06,Te,,S (x = 0.06) @ Te site,electrical conductivity,192,S cm-1,300,K,body text,,
jp4c04467.pdf,10.1021/acs.jpcc.4c04467,AgSbTe2,AgSbTe1.94S0.06,AgSbTe1.94S0.06,1,No,S,x = 0.06,Te,,S (x = 0.06) @ Te site,Seebeck coefficient,189,μV K-1,300,K,body text,,
jp4c04467.pdf,10.1021/acs.jpcc.4c04467,AgSbTe2,AgSbTe1.92S0.08,AgSbTe1.92S0.08,1,No,S,x = 0.08,Te,,S (x = 0.08) @ Te site,ZT,1.31,dimensionless,573,K,body text,,
jp4c04467.pdf,10.1021/acs.jpcc.4c04467,AgSbTe2,AgSbTe1.92S0.08,AgSbTe1.92S0.08,1,No,S,x = 0.08,Te,,S (x = 0.08) @ Te site,power factor,10.73,μW cm-1 K-1,573,K,body text,,
jp4c04467.pdf,10.1021/acs.jpcc.4c04467,AgSbTe2,AgSbTe1.92S0.08,AgSbTe1.92S0.08,1,No,S,x = 0.08,Te,,S (x = 0.08) @ Te site,thermal conductivity,0.45,W m-1 K-1,523,K,body text,,
jp4c04467.pdf,10.1021/acs.jpcc.4c04467,AgSbTe2,AgSbTe1.92S0.08,AgSbTe1.92S0.08,1,No,S,x = 0.08,Te,,S (x = 0.08) @ Te site,lattice thermal conductivity,0.32,W m-1 K-1,573,K,body text,,
jp4c04467.pdf,10.1021/acs.jpcc.4c04467,AgSbTe2,AgSbTe1.9S0.1,AgSbTe1.9S0.1,1,No,S,x = 0.1,Te,,S (x = 0.1) @ Te site,,,,,,,,
jp4c04467.pdf,10.1021/acs.jpcc.4c04467,AgSbTe2,AgSbTe2,AgSbTe2,0,No,,,,,,electrical conductivity,164,S cm-1,300,K,body text,page 14242,
jp4c04467.pdf,10.1021/acs.jpcc.4c04467,AgSbTe2,AgSbTe1.96S0.04,AgSbTe1.96S0.04,1,No,S,0.04,Te,,S (0.04) @ Te site,,,,,,,,
jp4c04467.pdf,10.1021/acs.jpcc.4c04467,AgSbTe2,AgSbTe1.94S0.06,AgSbTe1.94S0.06,1,No,S,0.06,Te,,S (0.06) @ Te site,electrical conductivity,192,S cm-1,300,K,body text,page 14242,
jp4c04467.pdf,10.1021/acs.jpcc.4c04467,AgSbTe2,AgSbTe1.92S0.08,AgSbTe1.92S0.08,1,No,S,0.08,Te,,S (0.08) @ Te site,,,,,,,,
jp4c04467.pdf,10.1021/acs.jpcc.4c04467,AgSbTe2,AgSbTe1.9S0.1,AgSbTe1.9S0.1,1,No,S,0.1,Te,,S (0.1) @ Te site,,,,,,,,
jp4c04467.pdf,10.1021/acs.jpcc.4c04467,AgSbTe2,AgSbTe2,AgSbTe2,0,No,,,,,,ZT,0.3,dimensionless,300,K,figure,Fig. 6a,Visually estimated from Fig. 6a
jp4c04467.pdf,10.1021/acs.jpcc.4c04467,AgSbTe2,AgSbTe2,AgSbTe2,0,No,,,,,,ZT,1.05,dimensionless,600,K,figure,Fig. 6a,Visually estimated from Fig. 6a
jp4c04467.pdf,10.1021/acs.jpcc.4c04467,AgSbTe2,AgSbTe1.96S0.04,AgSbTe1.96S0.04,1,No,S,x=0.04,Te,,S (x=0.04) @ Te site,ZT,0.3,dimensionless,300,K,figure,Fig. 6a,Visually estimated from Fig. 6a
jp4c04467.pdf,10.1021/acs.jpcc.4c04467,AgSbTe2,AgSbTe1.96S0.04,AgSbTe1.96S0.04,1,No,S,x=0.04,Te,,S (x=0.04) @ Te site,ZT,1.15,dimensionless,600,K,figure,Fig. 6a,Visually estimated from Fig. 6a
jp4c04467.pdf,10.1021/acs.jpcc.4c04467,AgSbTe2,AgSbTe1.94S0.06,AgSbTe1.94S0.06,1,No,S,x=0.06,Te,,S (x=0.06) @ Te site,ZT,0.3,dimensionless,300,K,figure,Fig. 6a,Visually estimated from Fig. 6a
jp4c04467.pdf,10.1021/acs.jpcc.4c04467,AgSbTe2,AgSbTe1.94S0.06,AgSbTe1.94S0.06,1,No,S,x=0.06,Te,,S (x=0.06) @ Te site,ZT,1.2,dimensionless,600,K,figure,Fig. 6a,Visually estimated from Fig. 6a
jp4c04467.pdf,10.1021/acs.jpcc.4c04467,AgSbTe2,AgSbTe1.92S0.08,AgSbTe1.92S0.08,1,No,S,x=0.08,Te,,S (x=0.08) @ Te site,ZT,0.35,dimensionless,300,K,figure,Fig. 6a,Visually estimated from Fig. 6a
jp4c04467.pdf,10.1021/acs.jpcc.4c04467,AgSbTe2,AgSbTe1.92S0.08,AgSbTe1.92S0.08,1,No,S,x=0.08,Te,,S (x=0.08) @ Te site,ZT,1.3,dimensionless,600,K,figure,Fig. 6a,Visually estimated from Fig. 6a
jp4c04467.pdf,10.1021/acs.jpcc.4c04467,AgSbTe2,AgSbTe1.9S0.1,AgSbTe1.9S0.1,1,No,S,x=0.1,Te,,S (x=0.1) @ Te site,ZT,0.3,dimensionless,300,K,figure,Fig. 6a,Visually estimated from Fig. 6a
jp4c04467.pdf,10.1021/acs.jpcc.4c04467,AgSbTe2,AgSbTe1.9S0.1,AgSbTe1.9S0.1,1,No,S,x=0.1,Te,,S (x=0.1) @ Te site,ZT,1.25,dimensionless,600,K,figure,Fig. 6a,Visually estimated from Fig. 6a
materials-15-02843.pdf,10.3390/ma15082843,AgSbTe2-family,AgSb0.94Cd0.06Te2,AgSb0.94Cd0.06Te2,1,No,Cd,0.06,Sb,,Cd (0.06) @ Sb site,ZT,2.36,dimensionless,700,K,table,Table 2,
materials-15-02843.pdf,10.3390/ma15082843,AgSbTe2-family,AgSbTe1.85Se0.15,AgSbTe1.85Se0.15,1,No,Se,0.15,Te,,Se (0.15) @ Te site,ZT,2.39,dimensionless,700,K,table,Table 2,
materials-15-02843.pdf,10.3390/ma15082843,AgSbTe2-family,Ag0.94Cd0.06Te2,Ag0.94Cd0.06Te2,1,No,Cd,0.06,Ag,,Cd (0.06) @ Ag site,,,,,,,,
materials-15-02843.pdf,10.3390/ma15082843,AgSbTe2-family,AgSbTe1.85Se0.15,AgSbTe1.85Se0.15,1,No,Se,0.15,Te,,Se (0.15) @ Te site,,,,,,,,
materials-15-02843.pdf,10.3390/ma15082843,AgSbTe2-family,9-AgSbTe2,AgSbTe2,1,No,carrier concentration,10^20 e-/cm^3,unclear,,carrier concentration (10^20 e-/cm^3) @ unclear site,Seebeck coefficient,150,uV/K,300,K,figure,Fig. 2c,Visually estimated from Fig. 2c
materials-15-02843.pdf,10.3390/ma15082843,AgSbTe2-family,9-AgSbTe2,AgSbTe2,1,No,carrier concentration,10^20 e-/cm^3,unclear,,carrier concentration (10^20 e-/cm^3) @ unclear site,Seebeck coefficient,250,uV/K,600,K,figure,Fig. 2c,Visually estimated from Fig. 2c
materials-15-02843.pdf,10.3390/ma15082843,AgSbTe2-family,9-AgSbTe2,AgSbTe2,1,No,carrier concentration,10^20 e-/cm^3,unclear,,carrier concentration (10^20 e-/cm^3) @ unclear site,Seebeck coefficient,300,uV/K,900,K,figure,Fig. 2c,Visually estimated from Fig. 2c
materials-15-02843.pdf,10.3390/ma15082843,AgSbTe2-family,AgSb0.94Cd0.06Te2,AgSb0.94Cd0.06Te2,1,No,Cd,6 mol%,Sb,,Cd (6 mol%) @ Sb site,ZT,2.36,dimensionless,700,K,table,Table 2,
materials-15-02843.pdf,10.3390/ma15082843,AgSbTe2-family,AgSb0.94Cd0.06Te2,AgSb0.94Cd0.06Te2,1,No,Cd,6 mol%,Sb,,Cd (6 mol%) @ Sb site,Seebeck coefficient,250,uV/K,300,K,figure,,Visually estimated from Fig. 8a
materials-15-02843.pdf,10.3390/ma15082843,AgSbTe2-family,AgSb0.94Cd0.06Te2,AgSb0.94Cd0.06Te2,1,No,Cd,6 mol%,Sb,,Cd (6 mol%) @ Sb site,Seebeck coefficient,350,uV/K,900,K,figure,,Visually estimated from Fig. 8a
materials-15-02843.pdf,10.3390/ma15082843,AgSbTe2-family,AgSb0.94Cd0.06Te2,AgSb0.94Cd0.06Te2,1,No,Cd,6 mol%,Sb,,Cd (6 mol%) @ Sb site,electrical conductivity,4.5,10^18 1/ohm.cm.s,300,K,figure,,Visually estimated from Fig. 8b
materials-15-02843.pdf,10.3390/ma15082843,AgSbTe2-family,AgSb0.94Cd0.06Te2,AgSb0.94Cd0.06Te2,1,No,Cd,6 mol%,Sb,,Cd (6 mol%) @ Sb site,electrical conductivity,5.0,10^18 1/ohm.cm.s,900,K,figure,,Visually estimated from Fig. 8b
materials-15-02843.pdf,10.3390/ma15082843,AgSbTe2-family,AgSb0.94Cd0.06Te2,AgSb0.94Cd0.06Te2,1,No,Cd,6 mol%,Sb,,Cd (6 mol%) @ Sb site,thermal conductivity,1.0,10^14 W/m.K.s,300,K,figure,,Visually estimated from Fig. 8c
materials-15-02843.pdf,10.3390/ma15082843,AgSbTe2-family,AgSb0.94Cd0.06Te2,AgSb0.94Cd0.06Te2,1,No,Cd,6 mol%,Sb,,Cd (6 mol%) @ Sb site,thermal conductivity,4.5,10^14 W/m.K.s,900,K,figure,,Visually estimated from Fig. 8c
materials-15-02843.pdf,10.3390/ma15082843,AgSbTe2-family,AgSb0.94Cd0.06Te2,AgSb0.94Cd0.06Te2,1,No,Cd,6 mol%,Sb,,Cd (6 mol%) @ Sb site,power factor,1.5,10^11 W/cm.K^2.s,300,K,figure,,Visually estimated from Fig. 8d
materials-15-02843.pdf,10.3390/ma15082843,AgSbTe2-family,AgSb0.94Cd0.06Te2,AgSb0.94Cd0.06Te2,1,No,Cd,6 mol%,Sb,,Cd (6 mol%) @ Sb site,power factor,4.5,10^11 W/cm.K^2.s,900,K,figure,,Visually estimated from Fig. 8d
materials-15-02843.pdf,10.3390/ma15082843,AgSbTe2-family,AgSbTe1.85Se0.15,AgSbTe1.85Se0.15,1,No,Se,0.15,Te,,Se (0.15) @ Te site,Seebeck coefficient,200,uV/K,300,K,figure,,Visually estimated from Fig. 8a
materials-15-02843.pdf,10.3390/ma15082843,AgSbTe2-family,AgSbTe1.85Se0.15,AgSbTe1.85Se0.15,1,No,Se,0.15,Te,,Se (0.15) @ Te site,Seebeck coefficient,300,uV/K,900,K,figure,,Visually estimated from Fig. 8a
materials-15-02843.pdf,10.3390/ma15082843,AgSbTe2-family,AgSbTe1.85Se0.15,AgSbTe1.85Se0.15,1,No,Se,0.15,Te,,Se (0.15) @ Te site,electrical conductivity,8.5,10^18 1/ohm.cm.s,300,K,figure,,Visually estimated from Fig. 8b
materials-15-02843.pdf,10.3390/ma15082843,AgSbTe2-family,AgSbTe1.85Se0.15,AgSbTe1.85Se0.15,1,No,Se,0.15,Te,,Se (0.15) @ Te site,electrical conductivity,4.5,10^18 1/ohm.cm.s,900,K,figure,,Visually estimated from Fig. 8b
materials-15-02843.pdf,10.3390/ma15082843,AgSbTe2-family,AgSbTe1.85Se0.15,AgSbTe1.85Se0.15,1,No,Se,0.15,Te,,Se (0.15) @ Te site,thermal conductivity,0.8,10^14 W/m.K.s,300,K,figure,,Visually estimated from Fig. 8c
materials-15-02843.pdf,10.3390/ma15082843,AgSbTe2-family,AgSbTe1.85Se0.15,AgSbTe1.85Se0.15,1,No,Se,0.15,Te,,Se (0.15) @ Te site,thermal conductivity,3.5,10^14 W/m.K.s,900,K,figure,,Visually estimated from Fig. 8c
materials-15-02843.pdf,10.3390/ma15082843,AgSbTe2-family,AgSbTe1.85Se0.15,AgSbTe1.85Se0.15,1,No,Se,0.15,Te,,Se (0.15) @ Te site,power factor,2.5,10^11 W/cm.K^2.s,300,K,figure,,Visually estimated from Fig. 8d
materials-15-02843.pdf,10.3390/ma15082843,AgSbTe2-family,AgSbTe1.85Se0.15,AgSbTe1.85Se0.15,1,No,Se,0.15,Te,,Se (0.15) @ Te site,power factor,5.5,10^11 W/cm.K^2.s,900,K,figure,,Visually estimated from Fig. 8d
nanomaterials-12-03910.pdf,10.3390/nano12213910,AgSbTe2,AgSbTe2 (arc-melted),AgSbTe2,0,No,,,,,,electrical conductivity,3.57e3 to 3.85e3,S/cm,300-770,K,body text,,Calculated from resistivity values of 2.6e-4 to 2.8e-4 Ohm*m
nanomaterials-12-03910.pdf,10.3390/nano12213910,AgSbTe2,AgSbTe2 (arc-melted),AgSbTe2,0,No,,,,,,Seebeck coefficient,200 to 340,uV/K,300-700,K,body text,,
nanomaterials-12-03910.pdf,10.3390/nano12213910,AgSbTe2,AgSbTe2 (arc-melted),AgSbTe2,0,No,,,,,,power factor,0.4,mW/m*K^2,540-640,K,body text,,
nanomaterials-12-03910.pdf,10.3390/nano12213910,AgSbTe2,AgSbTe2 (arc-melted),AgSbTe2,0,No,,,,,,thermal conductivity,0.4,W/m*K,300-770,K,body text,,Almost constant value
nanomaterials-12-03910.pdf,10.3390/nano12213910,AgSbTe2,AgSbTe2 (arc-melted),AgSbTe2,0,No,,,,,,lattice thermal conductivity,0.32,W/m*K,623,K,body text,,
nanomaterials-12-03910.pdf,10.3390/nano12213910,AgSbTe2,AgSbTe2 (arc-melted),AgSbTe2,0,No,,,,,,ZT,0.6,dimensionless,680,K,body text,,
nanomaterials-12-03910.pdf,10.3390/nano12213910,AgSbTe2,arc-melted AgSbTe2,AgSbTe2,0,No,,,,,,Seebeck coefficient,200,uV K-1,300,K,figure,Fig. 4b,Visually estimated from Fig. 4b
nanomaterials-12-03910.pdf,10.3390/nano12213910,AgSbTe2,arc-melted AgSbTe2,AgSbTe2,0,No,,,,,,Seebeck coefficient,340,uV K-1,540,K,figure,Fig. 4b,Visually estimated from Fig. 4b
nanomaterials-12-03910.pdf,10.3390/nano12213910,AgSbTe2,arc-melted AgSbTe2,AgSbTe2,0,No,,,,,,power factor,0.15,mW m-1 K-2,300,K,figure,Fig. 4c,Visually estimated from Fig. 4c
nanomaterials-12-03910.pdf,10.3390/nano12213910,AgSbTe2,arc-melted AgSbTe2,AgSbTe2,0,No,,,,,,power factor,0.38,mW m-1 K-2,550,K,figure,Fig. 4c,Visually estimated from Fig. 4c
nanomaterials-12-03910.pdf,10.3390/nano12213910,AgSbTe2,arc-melted AgSbTe2,AgSbTe2,0,No,,,,,,ZT,0.1,dimensionless,300,K,figure,Fig. 6b,Visually estimated from Fig. 6b
nanomaterials-12-03910.pdf,10.3390/nano12213910,AgSbTe2,arc-melted AgSbTe2,AgSbTe2,0,No,,,,,,ZT,0.6,dimensionless,680,K,figure,Fig. 6b,Visually estimated from Fig. 6b
nnano.2013.95.pdf,10.1038/NNANO.2013.95,AgSbTe2,AgSbTe2 (x=0),AgSbTe2,1,No,Ag,deviation x=0,unclear,,Ag (deviation x=0) @ unclear site,,,,,,,,
nnano.2013.95.pdf,10.1038/NNANO.2013.95,AgSbTe2,AgSbTe2 (x=0.1),Ag1-xSb1+xTe2+x (x=0.1),1,No,Ag/Sb,x=0.1,multiple sites,,Ag/Sb (x=0.1) @ multiple sites site,,,,,,,,
nnano.2013.95.pdf,10.1038/NNANO.2013.95,AgSbTe2,AgSbTe2 (x=0.2),Ag0.8Sb1.2Te2.2,1,No,Ag/Sb,x=0.2,multiple sites,,Ag/Sb (x=0.2) @ multiple sites site,lattice thermal conductivity,0.24,W m-1 K-1,300,K,Table 1,,TA [001] branch
nnano.2013.95.pdf,10.1038/NNANO.2013.95,AgSbTe2,AgSbTe2 (x=0.2),Ag0.8Sb1.2Te2.2,1,No,Ag/Sb,x=0.2,multiple sites,,Ag/Sb (x=0.2) @ multiple sites site,lattice thermal conductivity,0.53,W m-1 K-1,300,K,Table 1,,TA [110] branch
nnano.2013.95.pdf,10.1038/NNANO.2013.95,AgSbTe2,AgSbTe2 (x=0.2),Ag0.8Sb1.2Te2.2,1,No,Ag/Sb,x=0.2,multiple sites,,Ag/Sb (x=0.2) @ multiple sites site,lattice thermal conductivity,0.20,W m-1 K-1,300,K,Table 1,,TA [111] branch
nnano.2013.95.pdf,10.1038/NNANO.2013.95,AgSbTe2,AgSbTe2 (x=0.2),Ag0.8Sb1.2Te2.2,1,No,Ag/Sb,x=0.2,multiple sites,,Ag/Sb (x=0.2) @ multiple sites site,lattice thermal conductivity,0.13,W m-1 K-1,300,K,Table 1,,LA [001] branch
nnano.2013.95.pdf,10.1038/NNANO.2013.95,AgSbTe2,AgSbTe2 (x=0.2),Ag0.8Sb1.2Te2.2,1,No,Ag/Sb,x=0.2,multiple sites,,Ag/Sb (x=0.2) @ multiple sites site,lattice thermal conductivity,0.21,W m-1 K-1,300,K,Table 1,,LA [110] branch
nnano.2013.95.pdf,10.1038/NNANO.2013.95,AgSbTe2,AgSbTe2 (x=0.2),Ag0.8Sb1.2Te2.2,1,No,Ag/Sb,x=0.2,multiple sites,,Ag/Sb (x=0.2) @ multiple sites site,lattice thermal conductivity,0.12,W m-1 K-1,300,K,Table 1,,LA [111] branch
nnano.2013.95.pdf,10.1038/NNANO.2013.95,AgSbTe2,AgSbTe2 (x=0),AgSbTe2,0,No,,,,,,thermal conductivity,0.7,W m^-1 K^-1,,,body text,,Value stated as approximately 0.7 W m^-1 K^-1 for AgSbTe2.
nnano.2013.95.pdf,10.1038/NNANO.2013.95,AgSbTe2,Ag0.8Sb1.2Te2.2,Ag0.8Sb1.2Te2.2,0,No,,,,,,lattice thermal conductivity,0.6,W m^-1 K^-1,100,K,figure,,Visually estimated from Fig. 4b at 100 K.
nnano.2013.95.pdf,10.1038/NNANO.2013.95,AgSbTe2,Ag0.8Sb1.2Te2.2,Ag0.8Sb1.2Te2.2,0,No,,,,,,lattice thermal conductivity,0.55,W m^-1 K^-1,200,K,figure,,Visually estimated from Fig. 4b at 200 K.
nnano.2013.95.pdf,10.1038/NNANO.2013.95,AgSbTe2,Ag0.8Sb1.2Te2.2,Ag0.8Sb1.2Te2.2,0,No,,,,,,lattice thermal conductivity,0.5,W m^-1 K^-1,300,K,figure,,Visually estimated from Fig. 4b at 300 K.
nz1c01184.pdf,10.1021/acsenergylett.1c01184,AgSbTe2,6 mol % Cd-doped AgSbTe2,AgSb1-xCdxTe2 (x=0.06),1,No,Cd,6 mol %,Sb,,Cd (6 mol %) @ Sb site,ZT,2.6,dimensionless,573,K,text,Abstract and page 9,
nz1c01184.pdf,10.1021/acsenergylett.1c01184,AgSbTe2,6 mol % Cd-doped AgSbTe2,AgSb1-xCdxTe2 (x=0.06),1,No,Cd,6 mol %,Sb,,Cd (6 mol %) @ Sb site,electrical conductivity,222,S cm-1,300,K,text,page 9,
nz1c01184.pdf,10.1021/acsenergylett.1c01184,AgSbTe2,6 mol % Cd-doped AgSbTe2,AgSb1-xCdxTe2 (x=0.06),1,No,Cd,6 mol %,Sb,,Cd (6 mol %) @ Sb site,power factor,18.3,μW cm-1 K-2,543,K,text,page 9,
nz1c01184.pdf,10.1021/acsenergylett.1c01184,AgSbTe2,6 mol % Cd-doped AgSbTe2,AgSb1-xCdxTe2 (x=0.06),1,No,Cd,6 mol %,Sb,,Cd (6 mol %) @ Sb site,lattice thermal conductivity,0.16,W m-1 K-1,300,K,text,page 9,
nz1c01184.pdf,10.1021/acsenergylett.1c01184,AgSbTe2,AgSb0.96Zn0.04Te2,AgSb0.96Zn0.04Te2,1,No,Zn,0.04,Sb,,Zn (0.04) @ Sb site,electrical conductivity,160,S cm-1,300,K,text,page 7,
nz1c01184.pdf,10.1021/acsenergylett.1c01184,AgSbTe2,AgSb0.96Zn0.04Te2,AgSb0.96Zn0.04Te2,1,No,Zn,0.04,Sb,,Zn (0.04) @ Sb site,power factor,17.3,μW cm-1 K-2,585,K,text,page 7,
nz1c01184.pdf,10.1021/acsenergylett.1c01184,AgSbTe2,AgSb0.96Zn0.04Te2,AgSb0.96Zn0.04Te2,1,No,Zn,0.04,Sb,,Zn (0.04) @ Sb site,ZT,1.9,dimensionless,585,K,text,page 7,
nz1c01184.pdf,10.1021/acsenergylett.1c01184,AgSbTe2,AgSbTe1.98Se0.02,AgSbTe1.98Se0.02,1,No,Se,0.02,Te,,Se (0.02) @ Te site,ZT,1.35,dimensionless,600,K,text,page 6,
nz1c01184.pdf,10.1021/acsenergylett.1c01184,AgSbTe2,AgSbTe1.85Se0.15,AgSbTe1.85Se0.15,1,No,Se,0.15,Te,,Se (0.15) @ Te site,power factor,14.5,μW cm-1 K-2,550,K,text,page 6,
nz1c01184.pdf,10.1021/acsenergylett.1c01184,AgSbTe2,AgSbTe1.85Se0.15,AgSbTe1.85Se0.15,1,No,Se,0.15,Te,,Se (0.15) @ Te site,ZT,2.1,dimensionless,550,K,text,page 6,
nz1c01184.pdf,10.1021/acsenergylett.1c01184,AgSbTe2,AgSb0.93In0.07Te2,AgSb0.93In0.07Te2,1,No,In,0.07,Sb,,In (0.07) @ Sb site,ZT,1.35,dimensionless,650,K,text,page 6,
nz1c01184.pdf,10.1021/acsenergylett.1c01184,AgSbTe2,AgSb0.95Bi0.05Te2,AgSb0.95Bi0.05Te2,1,No,Bi,0.05,Sb,,Bi (0.05) @ Sb site,ZT,1.04,dimensionless,570,K,text,page 6,
nz1c01184.pdf,10.1021/acsenergylett.1c01184,AgSbTe2,AgSb0.99La0.01Te2,AgSb0.99La0.01Te2,1,No,La,0.01,Sb,,La (0.01) @ Sb site,ZT,1.50,dimensionless,573,K,text,page 6,
nz1c01184.pdf,10.1021/acsenergylett.1c01184,AgSbTe2,Ag0.95Sb0.95Mn0.10Te2,Ag0.95Sb0.95Mn0.10Te2,1,No,Mn,0.10,multiple sites,,Mn (0.10) @ multiple sites site,ZT,0.74,dimensionless,550,K,text,page 7,
nz1c01184.pdf,10.1021/acsenergylett.1c01184,AgSbTe2,Na0.02Ag0.98SbTe2.02,Na0.02Ag0.98SbTe2.02,1,No,Na,0.02,Ag,,Na (0.02) @ Ag site,ZT,1.5,dimensionless,570,K,text,page 7,
nz1c01184.pdf,10.1021/acsenergylett.1c01184,AgSbTe2,Ag0.94Cd0.06Te2,Ag0.94Cd0.06Te2,1,No,Cd,6 mol %,Sb,,Cd (6 mol %) @ Sb site,ZT,1.2,dimensionless,300,K,figure,Fig. 1b,Visually estimated from Fig. 1b
nz1c01184.pdf,10.1021/acsenergylett.1c01184,AgSbTe2,Ag0.94Cd0.06Te2,Ag0.94Cd0.06Te2,1,No,Cd,6 mol %,Sb,,Cd (6 mol %) @ Sb site,ZT,1.8,dimensionless,400,K,figure,Fig. 1b,Visually estimated from Fig. 1b
nz1c01184.pdf,10.1021/acsenergylett.1c01184,AgSbTe2,Ag0.94Cd0.06Te2,Ag0.94Cd0.06Te2,1,No,Cd,6 mol %,Sb,,Cd (6 mol %) @ Sb site,ZT,2.3,dimensionless,500,K,figure,Fig. 1b,Visually estimated from Fig. 1b
nz1c01184.pdf,10.1021/acsenergylett.1c01184,AgSbTe2,Ag0.94Cd0.06Te2,Ag0.94Cd0.06Te2,1,No,Cd,6 mol %,Sb,,Cd (6 mol %) @ Sb site,ZT,2.6,dimensionless,573,K,figure,Fig. 1b,Visually estimated from Fig. 1b
nz1c01184.pdf,10.1021/acsenergylett.1c01184,AgSbTe2,Ag0.96Zn0.04Te2,Ag0.96Zn0.04Te2,1,No,Zn,4 mol %,Sb,,Zn (4 mol %) @ Sb site,ZT,0.8,dimensionless,300,K,figure,Fig. 1b,Visually estimated from Fig. 1b
