Repository: Harpriyaminhas/AgSbTe2_data_extraction

# AgSbTe2 Thermoelectric Dataset Extraction + Viewer

Pipeline and dataset for doping/thermoelectric-property data extracted from
173 journal-article PDFs on AgSbTe2-family thermoelectrics (Seebeck
coefficient, electrical conductivity, thermal conductivity, lattice thermal
conductivity, power factor, ZT), with dopant/co-dopant/doping-site and DOI
provenance for every data point.

**What's in this repo, and what's deliberately NOT:**
- Included: the extraction pipeline code, the Streamlit viewer app, the
  extracted dataset (CSV/Excel), and per-paper raw extraction JSON.
- **Not included**: the 173 source PDFs, or rendered page images of them.

File: output/AgSbTe2_Thermoelectric_Extracted_Data_long.csv (part 23 of 24)
source_pdf,doi,base_composition,sample_id,full_formula,num_dopants,is_codoped,primary_dopant_element,primary_dopant_pct,primary_dopant_site,codopant_elements,all_dopants_detail,property,value,unit,temperature_value,temperature_unit,source_type,source_detail,notes
nz1c01184.pdf,10.1021/acsenergylett.1c01184,AgSbTe2,Ag0.96Zn0.04Te2,Ag0.96Zn0.04Te2,1,No,Zn,4 mol %,Sb,,Zn (4 mol %) @ Sb site,ZT,1.2,dimensionless,400,K,figure,Fig. 1b,Visually estimated from Fig. 1b
nz1c01184.pdf,10.1021/acsenergylett.1c01184,AgSbTe2,Ag0.96Zn0.04Te2,Ag0.96Zn0.04Te2,1,No,Zn,4 mol %,Sb,,Zn (4 mol %) @ Sb site,ZT,1.5,dimensionless,500,K,figure,Fig. 1b,Visually estimated from Fig. 1b
nz1c01184.pdf,10.1021/acsenergylett.1c01184,AgSbTe2,Ag0.96Zn0.04Te2,Ag0.96Zn0.04Te2,1,No,Zn,4 mol %,Sb,,Zn (4 mol %) @ Sb site,ZT,1.6,dimensionless,600,K,figure,Fig. 1b,Visually estimated from Fig. 1b
nz1c01184.pdf,10.1021/acsenergylett.1c01184,AgSbTe2,AgSbTe2,AgSbTe2,0,No,,,,,,electrical conductivity,130,S cm-1,300,K,body text,,
nz1c01184.pdf,10.1021/acsenergylett.1c01184,AgSbTe2,AgSbTe2,AgSbTe2,0,No,,,,,,ZT,1,dimensionless,450,K,body text,,
nz1c01184.pdf,10.1021/acsenergylett.1c01184,AgSbTe2,AgSb1-xCd xTe2 (x=0.02),AgSb0.98Cd0.02Te2,1,No,Cd,2 mol %,Sb,,Cd (2 mol %) @ Sb site,electrical conductivity,150,S cm-1,300,K,figure,Fig. 7a,Visually estimated from Fig. 7a
nz1c01184.pdf,10.1021/acsenergylett.1c01184,AgSbTe2,AgSb1-xCd xTe2 (x=0.02),AgSb0.98Cd0.02Te2,1,No,Cd,2 mol %,Sb,,Cd (2 mol %) @ Sb site,Seebeck coefficient,240,uV/K,300,K,figure,Fig. 7b,Visually estimated from Fig. 7b
nz1c01184.pdf,10.1021/acsenergylett.1c01184,AgSbTe2,AgSb1-xCd xTe2 (x=0.02),AgSb0.98Cd0.02Te2,1,No,Cd,2 mol %,Sb,,Cd (2 mol %) @ Sb site,power factor,10,uW cm-1 K-2,300,K,figure,Fig. 7c,Visually estimated from Fig. 7c
nz1c01184.pdf,10.1021/acsenergylett.1c01184,AgSbTe2,AgSb1-xCd xTe2 (x=0.02),AgSb0.98Cd0.02Te2,1,No,Cd,2 mol %,Sb,,Cd (2 mol %) @ Sb site,ZT,1.1,dimensionless,300,K,figure,Fig. 7f,Visually estimated from Fig. 7f
nz1c01184.pdf,10.1021/acsenergylett.1c01184,AgSbTe2,AgSb1-xCd xTe2 (x=0.06),AgSb0.94Cd0.06Te2,1,No,Cd,6 mol %,Sb,,Cd (6 mol %) @ Sb site,electrical conductivity,222,S cm-1,300,K,body text,,
nz1c01184.pdf,10.1021/acsenergylett.1c01184,AgSbTe2,AgSb1-xCd xTe2 (x=0.06),AgSb0.94Cd0.06Te2,1,No,Cd,6 mol %,Sb,,Cd (6 mol %) @ Sb site,power factor,18.3,uW cm-1 K-2,543,K,body text,,
nz1c01184.pdf,10.1021/acsenergylett.1c01184,AgSbTe2,AgSb1-xCd xTe2 (x=0.06),AgSb0.94Cd0.06Te2,1,No,Cd,6 mol %,Sb,,Cd (6 mol %) @ Sb site,ZT,2.6,dimensionless,573,K,body text,,
nz6b00639.pdf,10.1021/acsenergylett.6b00639,AgSbTe2,AgSbTe2,AgSbTe2,0,No,,,,,,electrical conductivity,136,S/cm,300,K,body text,,
nz6b00639.pdf,10.1021/acsenergylett.6b00639,AgSbTe2,AgSbTe2,AgSbTe2,0,No,,,,,,Seebeck coefficient,264,μV/K,300,K,body text,,
nz6b00639.pdf,10.1021/acsenergylett.6b00639,AgSbTe2,AgSbTe2,AgSbTe2,0,No,,,,,,Seebeck coefficient,360,μV/K,438,K,body text,,
nz6b00639.pdf,10.1021/acsenergylett.6b00639,AgSbTe2,AgSbTe2,AgSbTe2,0,No,,,,,,power factor,9.6,μW cm-1 K-2,300,K,body text,,
nz6b00639.pdf,10.1021/acsenergylett.6b00639,AgSbTe2,AgSbTe2,AgSbTe2,0,No,,,,,,power factor,7.9,μW cm-1 K-2,610,K,body text,,
nz6b00639.pdf,10.1021/acsenergylett.6b00639,AgSbTe2,AgSb0.98Zn0.02Te2,AgSb0.98Zn0.02Te2,1,No,Zn,0.02,Sb,,Zn (0.02) @ Sb site,,,,,,,,
nz6b00639.pdf,10.1021/acsenergylett.6b00639,AgSbTe2,AgSb0.96Zn0.04Te2,AgSb0.96Zn0.04Te2,1,No,Zn,0.04,Sb,,Zn (0.04) @ Sb site,ZT,1.9,dimensionless,585,K,body text,,
nz6b00639.pdf,10.1021/acsenergylett.6b00639,AgSbTe2,AgSb0.96Zn0.04Te2,AgSb0.96Zn0.04Te2,1,No,Zn,0.04,Sb,,Zn (0.04) @ Sb site,electrical conductivity,160,S/cm,300,K,body text,,
nz6b00639.pdf,10.1021/acsenergylett.6b00639,AgSbTe2,AgSb0.96Zn0.04Te2,AgSb0.96Zn0.04Te2,1,No,Zn,0.04,Sb,,Zn (0.04) @ Sb site,electrical conductivity,145,S/cm,475,K,body text,,
nz6b00639.pdf,10.1021/acsenergylett.6b00639,AgSbTe2,AgSb0.96Zn0.04Te2,AgSb0.96Zn0.04Te2,1,No,Zn,0.04,Sb,,Zn (0.04) @ Sb site,electrical conductivity,227,S/cm,632,K,body text,,
nz6b00639.pdf,10.1021/acsenergylett.6b00639,AgSbTe2,AgSb0.96Zn0.04Te2,AgSb0.96Zn0.04Te2,1,No,Zn,0.04,Sb,,Zn (0.04) @ Sb site,Seebeck coefficient,235,μV/K,300,K,body text,,
nz6b00639.pdf,10.1021/acsenergylett.6b00639,AgSbTe2,AgSb0.96Zn0.04Te2,AgSb0.96Zn0.04Te2,1,No,Zn,0.04,Sb,,Zn (0.04) @ Sb site,Seebeck coefficient,275,μV/K,610,K,body text,,
nz6b00639.pdf,10.1021/acsenergylett.6b00639,AgSbTe2,AgSb0.96Zn0.04Te2,AgSb0.96Zn0.04Te2,1,No,Zn,0.04,Sb,,Zn (0.04) @ Sb site,power factor,11.5,μW cm-1 K-2,300,K,body text,,
nz6b00639.pdf,10.1021/acsenergylett.6b00639,AgSbTe2,AgSb0.96Zn0.04Te2,AgSb0.96Zn0.04Te2,1,No,Zn,0.04,Sb,,Zn (0.04) @ Sb site,power factor,17.3,μW cm-1 K-2,585,K,body text,,
nz6b00639.pdf,10.1021/acsenergylett.6b00639,AgSbTe2,AgSb0.96Zn0.04Te2,AgSb0.96Zn0.04Te2,1,No,Zn,0.04,Sb,,Zn (0.04) @ Sb site,lattice thermal conductivity,0.36,W/mK,600,K,body text,,
nz6b00639.pdf,10.1021/acsenergylett.6b00639,AgSbTe2,AgSb0.94Zn0.06Te2,AgSb0.94Zn0.06Te2,1,No,Zn,0.06,Sb,,Zn (0.06) @ Sb site,,,,,,,,
nz6b00639.pdf,10.1021/acsenergylett.6b00639,AgSbTe2,AgSbTe2,AgSbTe2,0,No,,,,,,Seebeck coefficient,264,µV/K,300,K,body text,,
nz6b00639.pdf,10.1021/acsenergylett.6b00639,AgSbTe2,AgSbTe2,AgSbTe2,0,No,,,,,,Seebeck coefficient,360,µV/K,438,K,body text,,
nz6b00639.pdf,10.1021/acsenergylett.6b00639,AgSbTe2,Ag0.98Zn0.02Te2,Ag0.98Zn0.02Te2,1,No,Zn,0.02,Sb,,Zn (0.02) @ Sb site,,,,,,,,
nz6b00639.pdf,10.1021/acsenergylett.6b00639,AgSbTe2,Ag0.96Zn0.04Te2,Ag0.96Zn0.04Te2,1,No,Zn,0.04,Sb,,Zn (0.04) @ Sb site,electrical conductivity,145,S/cm,300,K,body text,,
nz6b00639.pdf,10.1021/acsenergylett.6b00639,AgSbTe2,Ag0.96Zn0.04Te2,Ag0.96Zn0.04Te2,1,No,Zn,0.04,Sb,,Zn (0.04) @ Sb site,electrical conductivity,145,S/cm,475,K,body text,,
nz6b00639.pdf,10.1021/acsenergylett.6b00639,AgSbTe2,Ag0.96Zn0.04Te2,Ag0.96Zn0.04Te2,1,No,Zn,0.04,Sb,,Zn (0.04) @ Sb site,electrical conductivity,227,S/cm,632,K,body text,,
nz6b00639.pdf,10.1021/acsenergylett.6b00639,AgSbTe2,Ag0.96Zn0.04Te2,Ag0.96Zn0.04Te2,1,No,Zn,0.04,Sb,,Zn (0.04) @ Sb site,Seebeck coefficient,275,µV/K,300,K,body text,,
nz6b00639.pdf,10.1021/acsenergylett.6b00639,AgSbTe2,Ag0.96Zn0.04Te2,Ag0.96Zn0.04Te2,1,No,Zn,0.04,Sb,,Zn (0.04) @ Sb site,Seebeck coefficient,235,µV/K,610,K,body text,,
nz6b00639.pdf,10.1021/acsenergylett.6b00639,AgSbTe2,Ag0.96Zn0.04Te2,Ag0.96Zn0.04Te2,1,No,Zn,0.04,Sb,,Zn (0.04) @ Sb site,power factor,11.5,µW cm-1 K-2,300,K,body text,,
nz6b00639.pdf,10.1021/acsenergylett.6b00639,AgSbTe2,Ag0.96Zn0.04Te2,Ag0.96Zn0.04Te2,1,No,Zn,0.04,Sb,,Zn (0.04) @ Sb site,power factor,17.3,µW cm-1 K-2,585,K,body text,,
nz6b00639.pdf,10.1021/acsenergylett.6b00639,AgSbTe2,Ag0.96Zn0.04Te2,Ag0.96Zn0.04Te2,1,No,Zn,0.04,Sb,,Zn (0.04) @ Sb site,ZT,1.9,dimensionless,585,K,body text,,
nz6b00639.pdf,10.1021/acsenergylett.6b00639,AgSbTe2,Ag0.94Zn0.06Te2,Ag0.94Zn0.06Te2,1,No,Zn,0.06,Sb,,Zn (0.06) @ Sb site,,,,,,,,
nz6b00639.pdf,10.1021/acsenergylett.6b00639,AgSbTe2,AgSb1-xZnxTe2 (x=0.04),AgSb0.96Zn0.04Te2,1,No,Zn,0.04,Sb,,Zn (0.04) @ Sb site,ZT,1.9,dimensionless,585,K,body text,page 354,
nz8b00137.pdf,10.1021/acsenergylett.8b00137,AgSnmSbTe2+m,AgSn5SbTe7,AgSn5SbTe7,1,No,I,0.6 atom %,Te,,I (0.6 atom %) @ Te site,ZT,1.2,dimensionless,800,K,text,Abstract,
nz8b00137.pdf,10.1021/acsenergylett.8b00137,AgSnmSbTe2+m,AgSn5SbTe7,AgSn5SbTe7,1,No,I,0.6 atom %,Te,,I (0.6 atom %) @ Te site,lattice thermal conductivity,0.4,W m-1 K-1,800,K,text,Abstract,
nz8b00137.pdf,10.1021/acsenergylett.8b00137,AgSnmSbTe2+m,m=50,AgSn50SbTe52,0,No,,,,,,electrical conductivity,62,cm2 V-1 s-1,room temperature,K,table,Table 1,Reported as carrier mobility
nz8b00137.pdf,10.1021/acsenergylett.8b00137,AgSnmSbTe2+m,m=50,AgSn50SbTe52,0,No,,,,,,electrical conductivity,5.4,10^20 cm-3,room temperature,K,table,Table 1,Reported as Hall carrier concentration
nz8b00137.pdf,10.1021/acsenergylett.8b00137,AgSnmSbTe2+m,m=25,AgSn25SbTe27,0,No,,,,,,electrical conductivity,35,cm2 V-1 s-1,room temperature,K,table,Table 1,Reported as carrier mobility
nz8b00137.pdf,10.1021/acsenergylett.8b00137,AgSnmSbTe2+m,m=25,AgSn25SbTe27,0,No,,,,,,electrical conductivity,7.8,10^20 cm-3,room temperature,K,table,Table 1,Reported as Hall carrier concentration
nz8b00137.pdf,10.1021/acsenergylett.8b00137,AgSnmSbTe2+m,m=20,AgSn20SbTe22,0,No,,,,,,electrical conductivity,32,cm2 V-1 s-1,room temperature,K,table,Table 1,Reported as carrier mobility
nz8b00137.pdf,10.1021/acsenergylett.8b00137,AgSnmSbTe2+m,m=20,AgSn20SbTe22,0,No,,,,,,electrical conductivity,8.3,10^20 cm-3,room temperature,K,table,Table 1,Reported as Hall carrier concentration
nz8b00137.pdf,10.1021/acsenergylett.8b00137,AgSnmSbTe2+m,m=15,AgSn15SbTe17,0,No,,,,,,electrical conductivity,26,cm2 V-1 s-1,room temperature,K,table,Table 1,Reported as carrier mobility
nz8b00137.pdf,10.1021/acsenergylett.8b00137,AgSnmSbTe2+m,m=15,AgSn15SbTe17,0,No,,,,,,electrical conductivity,9.1,10^20 cm-3,room temperature,K,table,Table 1,Reported as Hall carrier concentration
nz8b00137.pdf,10.1021/acsenergylett.8b00137,AgSnmSbTe2+m,m=5,AgSn5SbTe7,0,No,,,,,,electrical conductivity,10,cm2 V-1 s-1,room temperature,K,table,Table 1,Reported as carrier mobility
nz8b00137.pdf,10.1021/acsenergylett.8b00137,AgSnmSbTe2+m,m=5,AgSn5SbTe7,0,No,,,,,,electrical conductivity,14.5,10^20 cm-3,room temperature,K,table,Table 1,Reported as Hall carrier concentration
nz8b00137.pdf,10.1021/acsenergylett.8b00137,AgSnmSbTe2+m,AgSnmSbTe2+m (m=50),AgSn50SbTe52,2,Yes,Ag,m=50,Sn,Sb (m=50) @ Sn,Ag (m=50) @ Sn site; Sb (m=50) @ Sn site,electrical conductivity,6500,S/cm,300,K,figure,,Visually estimated from Fig. 2a
nz8b00137.pdf,10.1021/acsenergylett.8b00137,AgSnmSbTe2+m,AgSnmSbTe2+m (m=50),AgSn50SbTe52,2,Yes,Ag,m=50,Sn,Sb (m=50) @ Sn,Ag (m=50) @ Sn site; Sb (m=50) @ Sn site,Seebeck coefficient,45,uV/K,300,K,figure,,Visually estimated from Fig. 2b
nz8b00137.pdf,10.1021/acsenergylett.8b00137,AgSnmSbTe2+m,AgSnmSbTe2+m (m=50),AgSn50SbTe52,2,Yes,Ag,m=50,Sn,Sb (m=50) @ Sn,Ag (m=50) @ Sn site; Sb (m=50) @ Sn site,ZT,0.2,dimensionless,300,K,figure,,Visually estimated from Fig. 5b
nz8b00137.pdf,10.1021/acsenergylett.8b00137,AgSnmSbTe2+m,AgSnmSbTe2+m (m=5),AgSn5SbTe7,2,Yes,Ag,m=5,Sn,Sb (m=5) @ Sn,Ag (m=5) @ Sn site; Sb (m=5) @ Sn site,electrical conductivity,2500,S/cm,300,K,figure,,Visually estimated from Fig. 2a
nz8b00137.pdf,10.1021/acsenergylett.8b00137,AgSnmSbTe2+m,AgSnmSbTe2+m (m=5),AgSn5SbTe7,2,Yes,Ag,m=5,Sn,Sb (m=5) @ Sn,Ag (m=5) @ Sn site; Sb (m=5) @ Sn site,Seebeck coefficient,110,uV/K,300,K,figure,,Visually estimated from Fig. 2b
nz8b00137.pdf,10.1021/acsenergylett.8b00137,AgSnmSbTe2+m,AgSnmSbTe2+m (m=5),AgSn5SbTe7,2,Yes,Ag,m=5,Sn,Sb (m=5) @ Sn,Ag (m=5) @ Sn site; Sb (m=5) @ Sn site,ZT,0.4,dimensionless,300,K,figure,,Visually estimated from Fig. 5b
nz8b00137.pdf,10.1021/acsenergylett.8b00137,AgSnmSbTe2+m,AgSnmSbTe2+m (m=5),AgSn5SbTe7,2,Yes,Ag,m=5,Sn,Sb (m=5) @ Sn,Ag (m=5) @ Sn site; Sb (m=5) @ Sn site,ZT,1.2,dimensionless,800,K,body text,,Explicitly stated in abstract and body text
s10854-025-15118-x.pdf,10.1007/s10854-025-15118-x,AgSbTe2,MQ-450,AgSbTe2,0,No,,,,,,Seebeck coefficient,235,μV·K⁻1,300,K,body text,Page 1,
s10854-025-15118-x.pdf,10.1007/s10854-025-15118-x,AgSbTe2,MQ-450,AgSbTe2,0,No,,,,,,power factor,13.16,μW·cm⁻1·K⁻2,600,K,body text,Page 1,
s10854-025-15118-x.pdf,10.1007/s10854-025-15118-x,AgSbTe2,MQ-450,AgSbTe2,0,No,,,,,,thermal conductivity,0.40,W·m⁻1·K⁻1,500,K,body text,Page 1,
s10854-025-15118-x.pdf,10.1007/s10854-025-15118-x,AgSbTe2,MQ-450,AgSbTe2,0,No,,,,,,lattice thermal conductivity,0.20–0.46,W·m⁻1·K⁻1,not specified,,body text,Page 1,
s10854-025-15118-x.pdf,10.1007/s10854-025-15118-x,AgSbTe2,MQ-450,AgSbTe2,0,No,,,,,,ZT,1.67,dimensionless,600,K,body text,Page 1,
s10854-025-15118-x.pdf,10.1007/s10854-025-15118-x,AgSbTe2,MQ-450,AgSbTe2,0,No,,,,,,electrical conductivity,1.79 × 10^4,S·m⁻1,300,K,body text,Page 5,
s10854-025-15118-x.pdf,10.1007/s10854-025-15118-x,AgSbTe2,MQ-450,AgSbTe2,0,No,,,,,,Seebeck coefficient,295,μV·K⁻1,500,K,body text,Page 5,
s10854-025-15118-x.pdf,10.1007/s10854-025-15118-x,AgSbTe2,MQ-450,AgSbTe2,0,No,,,,,,power factor,9.52,μW·cm⁻1·K⁻2,300,K,body text,Page 5,
s10854-025-15118-x.pdf,10.1007/s10854-025-15118-x,AgSbTe2,MQ-450,AgSbTe2,0,No,,,,,,thermal conductivity,0.54,W·m⁻1·K⁻1,300,K,body text,Page 7,
s10854-025-15118-x.pdf,10.1007/s10854-025-15118-x,AgSbTe2,MQ-450,AgSbTe2,0,No,,,,,,lattice thermal conductivity,0.46,W·m⁻1·K⁻1,300,K,body text,Page 7,
s10854-025-15118-x.pdf,10.1007/s10854-025-15118-x,AgSbTe2,MQ-350,AgSbTe2,0,No,,,,,,power factor,2.79,μW·cm⁻1·K⁻2,300,K,body text,Page 5,
s10854-025-15118-x.pdf,10.1007/s10854-025-15118-x,AgSbTe2,MQ-350,AgSbTe2,0,No,,,,,,lattice thermal conductivity,0.20,W·m⁻1·K⁻1,300,K,body text,Page 8,
s10854-025-15118-x.pdf,10.1007/s10854-025-15118-x,AgSbTe2,BM-400,AgSbTe2,0,No,,,,,,electrical conductivity,37.80,cm²·V⁻1·s⁻1,300,K,body text,Page 7,Reported as weighted mobility
s10854-025-15118-x.pdf,10.1007/s10854-025-15118-x,AgSbTe2,MQ-450,AgSbTe2,0,No,,,,,,Seebeck coefficient,235,μV·K-1,300,K,body text,,Value explicitly stated in text.
s10854-025-15118-x.pdf,10.1007/s10854-025-15118-x,AgSbTe2,MQ-450,AgSbTe2,0,No,,,,,,Seebeck coefficient,295,μV·K-1,500,K,body text,,Value explicitly stated in text.
s10854-025-15118-x.pdf,10.1007/s10854-025-15118-x,AgSbTe2,MQ-450,AgSbTe2,0,No,,,,,,power factor,9.52,μW·cm-1·K-2,300,K,body text,,Value explicitly stated in text.
s10854-025-15118-x.pdf,10.1007/s10854-025-15118-x,AgSbTe2,MQ-450,AgSbTe2,0,No,,,,,,electrical conductivity,1.79 x 10^4,S·m-1,300,K,body text,,Value explicitly stated in text.
s10854-025-15118-x.pdf,10.1007/s10854-025-15118-x,AgSbTe2,MQ-350,AgSbTe2,0,No,,,,,,power factor,2.79,μW·cm-1·K-2,300,K,body text,,Value explicitly stated in text.
s10854-025-15118-x.pdf,10.1007/s10854-025-15118-x,AgSbTe2,MQ-450,AgSbTe2,0,No,,,,,,ZT,1.67,dimensionless,600,K,figure,Fig. 6,Visually estimated from Fig. 6
s10854-025-15118-x.pdf,10.1007/s10854-025-15118-x,AgSbTe2,BM-450,AgSbTe2,0,No,,,,,,ZT,1.38,dimensionless,600,K,figure,Fig. 7d,Visually estimated from Fig. 7d
s10854-026-17196-x.pdf,10.1007/s10854-026-17196-x,AgSbTe2,AST-AS,AgSbTe2,0,No,,,,,,Seebeck coefficient,404.5,µVK−1,300,K,body text,Table 6,
s10854-026-17196-x.pdf,10.1007/s10854-026-17196-x,AgSbTe2,AST-AS,AgSbTe2,0,No,,,,,,electrical conductivity,0.06,× 104 S m−1,300,K,body text,Table 6,
s10854-026-17196-x.pdf,10.1007/s10854-026-17196-x,AgSbTe2,AST-AS,AgSbTe2,0,No,,,,,,power factor,106.6,µW m−1 K−2,300,K,body text,Table 6,
s10854-026-17196-x.pdf,10.1007/s10854-026-17196-x,AgSbTe2,AST-50,AgSbTe2,0,No,,,,,,Seebeck coefficient,303.0,µVK−1,300,K,body text,Table 6,
s10854-026-17196-x.pdf,10.1007/s10854-026-17196-x,AgSbTe2,AST-50,AgSbTe2,0,No,,,,,,electrical conductivity,0.19,× 104 S m−1,300,K,body text,Table 6,
s10854-026-17196-x.pdf,10.1007/s10854-026-17196-x,AgSbTe2,AST-50,AgSbTe2,0,No,,,,,,power factor,171.5,µW m−1 K−2,300,K,body text,Table 6,
s10854-026-17196-x.pdf,10.1007/s10854-026-17196-x,AgSbTe2,AST-70,AgSbTe2,0,No,,,,,,Seebeck coefficient,200.2,µVK−1,300,K,body text,Table 6,
s10854-026-17196-x.pdf,10.1007/s10854-026-17196-x,AgSbTe2,AST-70,AgSbTe2,0,No,,,,,,electrical conductivity,2.95,× 104 S m−1,300,K,body text,Table 6,
s10854-026-17196-x.pdf,10.1007/s10854-026-17196-x,AgSbTe2,AST-70,AgSbTe2,0,No,,,,,,power factor,1179.2,µW m−1 K−2,300,K,body text,Table 6,
s10854-026-17196-x.pdf,10.1007/s10854-026-17196-x,AgSbTe2,AST-90,AgSbTe2,0,No,,,,,,Seebeck coefficient,175.2,µVK−1,300,K,body text,Table 6,
s10854-026-17196-x.pdf,10.1007/s10854-026-17196-x,AgSbTe2,AST-90,AgSbTe2,0,No,,,,,,electrical conductivity,4.12,× 104 S m−1,300,K,body text,Table 6,
s10854-026-17196-x.pdf,10.1007/s10854-026-17196-x,AgSbTe2,AST-90,AgSbTe2,0,No,,,,,,power factor,1264.6,µW m−1 K−2,300,K,body text,Table 6,
s10854-026-17196-x.pdf,10.1007/s10854-026-17196-x,AgSbTe2,AST-110,AgSbTe2,0,No,,,,,,Seebeck coefficient,122.0,µVK−1,300,K,body text,Table 6,
s10854-026-17196-x.pdf,10.1007/s10854-026-17196-x,AgSbTe2,AST-110,AgSbTe2,0,No,,,,,,electrical conductivity,3.09,× 104 S m−1,300,K,body text,Table 6,
s10854-026-17196-x.pdf,10.1007/s10854-026-17196-x,AgSbTe2,AST-110,AgSbTe2,0,No,,,,,,power factor,460.3,µW m−1 K−2,300,K,body text,Table 6,
s10854-026-17196-x.pdf,10.1007/s10854-026-17196-x,AgSbTe2,AST-AS,AgSbTe2,0,No,,,,,,Seebeck coefficient,404.5,µVK^-1,300,K,body text,Abstract,
s10854-026-17196-x.pdf,10.1007/s10854-026-17196-x,AgSbTe2,AST-90,AgSbTe2,0,No,,,,,,electrical conductivity,4.12 * 10^4,S m^-1,300,K,body text,Abstract,Reported as room temperature value post annealing at 90 C
s10854-026-17196-x.pdf,10.1007/s10854-026-17196-x,AgSbTe2,AST-90,AgSbTe2,0,No,,,,,,power factor,1264.6,µW m^-1 K^-2,300,K,body text,Abstract,Reported as room temperature value post annealing at 90 C
s11664-009-0669-7.pdf,10.1007/s11664-009-0669-7,AgSbTe2,AgSbTe2:2% AgTe,AgSbTe2 doped with 2 at.% excess AgTe,1,No,Ag,2 at.%,unclear,,Ag (2 at.%) @ unclear site,ZT,0.5,dimensionless,,,text,body text,Value for undoped AgSbTe2 at 400 K
s11664-009-0669-7.pdf,10.1007/s11664-009-0669-7,AgSbTe2,AgSbTe2:2% AgTe,AgSbTe2 doped with 2 at.% excess AgTe,1,No,Ag,2 at.%,unclear,,Ag (2 at.%) @ unclear site,ZT,1.05,dimensionless,400,K,text,body text,Value for TlTe doped sample
s11664-009-0669-7.pdf,10.1007/s11664-009-0669-7,AgSbTe2,AgSbTe2:2% AgTe,AgSbTe2 doped with 2 at.% excess AgTe,1,No,Ag,2 at.%,unclear,,Ag (2 at.%) @ unclear site,ZT,1.2,dimensionless,400,K,text,body text,Value for NaSe doped sample
s11664-009-0669-7.pdf,10.1007/s11664-009-0669-7,AgSbTe2,AgSbTe2:2% AgTe,AgSbTe2 doped with 2 at.% excess AgTe,1,No,Ag,2 at.%,unclear,,Ag (2 at.%) @ unclear site,ZT,0.87,dimensionless,400,K,text,body text,Value for NaTe doped sample
s11664-009-0669-7.pdf,10.1007/s11664-009-0669-7,AgSbTe2,undoped AgSbTe2,AgSbTe2,0,No,,,,,,ZT,0.5,dimensionless,400,K,figure,Fig. 4,Visually estimated from Fig. 4
s11664-009-0669-7.pdf,10.1007/s11664-009-0669-7,AgSbTe2,2% AgTe doped AgSbTe2,AgSbTe2 + 2% AgTe,2,Yes,Ag,2%,unclear,Te (2%) @ unclear,Ag (2%) @ unclear site; Te (2%) @ unclear site,ZT,0.55,dimensionless,400,K,figure,Fig. 4,Visually estimated from Fig. 4
s11664-009-0669-7.pdf,10.1007/s11664-009-0669-7,AgSbTe2,1% NaSe0.5Te0.5 doped AgSbTe2,AgSbTe2 + 1% NaSe0.5Te0.5,3,Yes,Na,1%,unclear,Se (0.5%) @ unclear; Te (0.5%) @ unclear,Na (1%) @ unclear site; Se (0.5%) @ unclear site; Te (0.5%) @ unclear site,ZT,1.2,dimensionless,400,K,figure,Fig. 4,Visually estimated from Fig. 4
s11664-009-0669-7.pdf,10.1007/s11664-009-0669-7,AgSbTe2,1% NaTe doped AgSbTe2,AgSbTe2 + 1% NaTe,2,Yes,Na,1%,unclear,Te (1%) @ unclear,Na (1%) @ unclear site; Te (1%) @ unclear site,ZT,0.87,dimensionless,400,K,figure,Fig. 4,Visually estimated from Fig. 4
s11664-009-0669-7.pdf,10.1007/s11664-009-0669-7,AgSbTe2,1.5% TlTe doped AgSbTe2,AgSbTe2 + 1.5% TlTe,2,Yes,Tl,1.5%,Sb,Te (1.5%) @ unclear,Tl (1.5%) @ Sb site; Te (1.5%) @ unclear site,ZT,1.05,dimensionless,400,K,figure,Fig. 4,Visually estimated from Fig. 4
s11664-009-0669-7.pdf,10.1007/s11664-009-0669-7,AgSbTe2,1% BiTe doped AgSbTe2,AgSbTe2 + 1% BiTe,2,Yes,Bi,1%,Sb,Te (1%) @ unclear,Bi (1%) @ Sb site; Te (1%) @ unclear site,ZT,0.45,dimensionless,400,K,figure,Fig. 4,Visually estimated from Fig. 4
s11664-009-0669-7.pdf,10.1007/s11664-009-0669-7,AgSbTe2,1% excess Pb doped AgSbTe2,AgSbTe2 + 1% Pb,1,No,Pb,1%,Ag,,Pb (1%) @ Ag site,ZT,0.45,dimensionless,400,K,figure,Fig. 4,Visually estimated from Fig. 4
s11664-014-3145-y.pdf,10.1007/s11664-014-3145-y,AgSbTe2,La0.125Ag0.875SbTe2,La0.125Ag0.875SbTe2,1,No,La,0.125,Ag,,La (0.125) @ Ag site,thermal conductivity,0.92,W m-1 K-1,573,K,body text,"Page 1, Results section",Ternary alloy (pure AgSbTe2) Series A
s11664-014-3145-y.pdf,10.1007/s11664-014-3145-y,AgSbTe2,La0.125Ag0.875SbTe2,La0.125Ag0.875SbTe2,1,No,La,0.125,Ag,,La (0.125) @ Ag site,thermal conductivity,0.71,W m-1 K-1,573,K,body text,"Page 1, Results section",Quaternary alloy (La-doped) Series A
s11664-014-3145-y.pdf,10.1007/s11664-014-3145-y,AgSbTe2,Series A pure AST,AgSbTe2,0,No,,,,,,thermal conductivity,0.7,Wm^-1K^-1,300,K,figure,Fig. 6a,Visually estimated from Fig. 6a
s11664-014-3145-y.pdf,10.1007/s11664-014-3145-y,AgSbTe2,Series A pure AST,AgSbTe2,0,No,,,,,,thermal conductivity,0.75,Wm^-1K^-1,400,K,figure,Fig. 6a,Visually estimated from Fig. 6a
s11664-014-3145-y.pdf,10.1007/s11664-014-3145-y,AgSbTe2,Series A pure AST,AgSbTe2,0,No,,,,,,thermal conductivity,0.85,Wm^-1K^-1,500,K,figure,Fig. 6a,Visually estimated from Fig. 6a
s11664-014-3145-y.pdf,10.1007/s11664-014-3145-y,AgSbTe2,Series A pure AST,AgSbTe2,0,No,,,,,,thermal conductivity,0.95,Wm^-1K^-1,600,K,figure,Fig. 6a,Visually estimated from Fig. 6a
s11664-014-3145-y.pdf,10.1007/s11664-014-3145-y,AgSbTe2,Series A pure AST,AgSbTe2,0,No,,,,,,thermal conductivity,0.75,Wm^-1K^-1,650,K,figure,Fig. 6a,Visually estimated from Fig. 6a
s11664-014-3145-y.pdf,10.1007/s11664-014-3145-y,AgSbTe2,Series A pure AST,AgSbTe2,0,No,,,,,,thermal conductivity,0.85,Wm^-1K^-1,700,K,figure,Fig. 6a,Visually estimated from Fig. 6a
s11664-014-3145-y.pdf,10.1007/s11664-014-3145-y,AgSbTe2,Series A La-doped AST,La-doped AgSbTe2,1,No,La,unspecified,Ag,,La (unspecified) @ Ag site,thermal conductivity,0.85,Wm^-1K^-1,300,K,figure,Fig. 6a,Visually estimated from Fig. 6a
s11664-014-3145-y.pdf,10.1007/s11664-014-3145-y,AgSbTe2,Series A La-doped AST,La-doped AgSbTe2,1,No,La,unspecified,Ag,,La (unspecified) @ Ag site,thermal conductivity,0.85,Wm^-1K^-1,400,K,figure,Fig. 6a,Visually estimated from Fig. 6a
s11664-014-3145-y.pdf,10.1007/s11664-014-3145-y,AgSbTe2,Series A La-doped AST,La-doped AgSbTe2,1,No,La,unspecified,Ag,,La (unspecified) @ Ag site,thermal conductivity,0.9,Wm^-1K^-1,500,K,figure,Fig. 6a,Visually estimated from Fig. 6a
s11664-014-3145-y.pdf,10.1007/s11664-014-3145-y,AgSbTe2,Series A La-doped AST,La-doped AgSbTe2,1,No,La,unspecified,Ag,,La (unspecified) @ Ag site,thermal conductivity,1.0,Wm^-1K^-1,600,K,figure,Fig. 6a,Visually estimated from Fig. 6a
s11664-014-3145-y.pdf,10.1007/s11664-014-3145-y,AgSbTe2,Series A La-doped AST,La-doped AgSbTe2,1,No,La,unspecified,Ag,,La (unspecified) @ Ag site,thermal conductivity,0.85,Wm^-1K^-1,650,K,figure,Fig. 6a,Visually estimated from Fig. 6a
s11664-014-3145-y.pdf,10.1007/s11664-014-3145-y,AgSbTe2,Series A La-doped AST,La-doped AgSbTe2,1,No,La,unspecified,Ag,,La (unspecified) @ Ag site,thermal conductivity,0.95,Wm^-1K^-1,700,K,figure,Fig. 6a,Visually estimated from Fig. 6a
s11664-014-3145-y.pdf,10.1007/s11664-014-3145-y,AgSbTe2,Series B pure AST,AgSbTe2,0,No,,,,,,thermal conductivity,0.85,Wm^-1K^-1,300,K,figure,Fig. 6b,Visually estimated from Fig. 6b
s11664-014-3145-y.pdf,10.1007/s11664-014-3145-y,AgSbTe2,Series B pure AST,AgSbTe2,0,No,,,,,,thermal conductivity,0.75,Wm^-1K^-1,400,K,figure,Fig. 6b,Visually estimated from Fig. 6b
s11664-014-3145-y.pdf,10.1007/s11664-014-3145-y,AgSbTe2,Series B pure AST,AgSbTe2,0,No,,,,,,thermal conductivity,0.75,Wm^-1K^-1,500,K,figure,Fig. 6b,Visually estimated from Fig. 6b
s11664-014-3145-y.pdf,10.1007/s11664-014-3145-y,AgSbTe2,Series B pure AST,AgSbTe2,0,No,,,,,,thermal conductivity,0.85,Wm^-1K^-1,600,K,figure,Fig. 6b,Visually estimated from Fig. 6b
s11664-014-3145-y.pdf,10.1007/s11664-014-3145-y,AgSbTe2,Series B pure AST,AgSbTe2,0,No,,,,,,thermal conductivity,0.85,Wm^-1K^-1,700,K,figure,Fig. 6b,Visually estimated from Fig. 6b
s11664-014-3145-y.pdf,10.1007/s11664-014-3145-y,AgSbTe2,Series B La-doped AST,La-doped AgSbTe2,1,No,La,unspecified,Ag,,La (unspecified) @ Ag site,thermal conductivity,0.7,Wm^-1K^-1,300,K,figure,Fig. 6b,Visually estimated from Fig. 6b
s11664-014-3145-y.pdf,10.1007/s11664-014-3145-y,AgSbTe2,Series B La-doped AST,La-doped AgSbTe2,1,No,La,unspecified,Ag,,La (unspecified) @ Ag site,thermal conductivity,0.6,Wm^-1K^-1,400,K,figure,Fig. 6b,Visually estimated from Fig. 6b
s11664-014-3145-y.pdf,10.1007/s11664-014-3145-y,AgSbTe2,Series B La-doped AST,La-doped AgSbTe2,1,No,La,unspecified,Ag,,La (unspecified) @ Ag site,thermal conductivity,0.6,Wm^-1K^-1,500,K,figure,Fig. 6b,Visually estimated from Fig. 6b
s11664-014-3145-y.pdf,10.1007/s11664-014-3145-y,AgSbTe2,Series B La-doped AST,La-doped AgSbTe2,1,No,La,unspecified,Ag,,La (unspecified) @ Ag site,thermal conductivity,0.7,Wm^-1K^-1,600,K,figure,Fig. 6b,Visually estimated from Fig. 6b
s11664-014-3145-y.pdf,10.1007/s11664-014-3145-y,AgSbTe2,Series B La-doped AST,La-doped AgSbTe2,1,No,La,unspecified,Ag,,La (unspecified) @ Ag site,thermal conductivity,0.9,Wm^-1K^-1,700,K,figure,Fig. 6b,Visually estimated from Fig. 6b
s11664-014-3145-y.pdf,10.1007/s11664-014-3145-y,AgSbTe2,La0.125Ag0.875SbTe2,La0.125Ag0.875SbTe2,1,No,La,0.125,Ag,,La (0.125) @ Ag site,,,,,,,,
s11664-015-3682-z.pdf,10.1007/s11664-015-3682-z,AgSbTe2,Pristine AgSbTe2 (Melt-SPS),AgSbTe2,0,No,,,,,,,,,,,,,
s11664-015-3682-z.pdf,10.1007/s11664-015-3682-z,AgSbTe2,Pristine AgSbTe2 (MS-SPS),AgSbTe2,0,No,,,,,,,,,,,,,
s11664-015-3682-z.pdf,10.1007/s11664-015-3682-z,AgSbTe2,Se-doped AgSbTe2,AgSbSe0.02Te1.98,1,No,Se,1%,Te,,Se (1%) @ Te site,,,,,,,,
s11664-015-4102-0.pdf,10.1007/s11664-015-4102-0,AgSbTe2,AgSbTe2,AgSbTe2,0,No,,,,,,Seebeck coefficient,270,uV K-1,574,K,figure,Fig. 7,
s11664-015-4102-0.pdf,10.1007/s11664-015-4102-0,AgSbTe2,AgSbTe2,AgSbTe2,0,No,,,,,,electrical conductivity,1.5 * 10^4,S m-1,323,K,body text,page 4,
s11664-015-4102-0.pdf,10.1007/s11664-015-4102-0,AgSbTe2,AgSbTe2,AgSbTe2,0,No,,,,,,thermal conductivity,0.7,W m-1 K-1,323-623,K,body text,page 4,
s11664-015-4102-0.pdf,10.1007/s11664-015-4102-0,AgSbTe2,AgSbTe2,AgSbTe2,0,No,,,,,,ZT,0.65,dimensionless,575,K,body text,page 5,
s11664-015-4102-0.pdf,10.1007/s11664-015-4102-0,AgSbTe2,AgSbTe1.98Se0.02,AgSbTe1.98Se0.02,1,No,Se,0.02,Te,,Se (0.02) @ Te site,electrical conductivity,1.6 * 10^4,S m-1,323,K,body text,page 6,
s11664-015-4102-0.pdf,10.1007/s11664-015-4102-0,AgSbTe2,AgSbTe1.98Se0.02,AgSbTe1.98Se0.02,1,No,Se,0.02,Te,,Se (0.02) @ Te site,Seebeck coefficient,278,uV K-1,563,K,body text,page 6,
s11664-015-4102-0.pdf,10.1007/s11664-015-4102-0,AgSbTe2,AgSbTe1.98Se0.02,AgSbTe1.98Se0.02,1,No,Se,0.02,Te,,Se (0.02) @ Te site,thermal conductivity,0.55,W m-1 K-1,424,K,body text,page 7,
s11664-015-4102-0.pdf,10.1007/s11664-015-4102-0,AgSbTe2,AgSbTe1.98Se0.02,AgSbTe1.98Se0.02,1,No,Se,0.02,Te,,Se (0.02) @ Te site,ZT,1.07,dimensionless,563,K,body text,page 7,
s11664-015-4102-0.pdf,10.1007/s11664-015-4102-0,AgSbTe2,AgSbTe2,AgSbTe2,0,No,,,,,,electrical conductivity,4000,S m^-1,300,K,figure,Fig. 6,"Visually estimated from Fig. 6, measurement 1"
s11664-015-4102-0.pdf,10.1007/s11664-015-4102-0,AgSbTe2,AgSbTe2,AgSbTe2,0,No,,,,,,electrical conductivity,6000,S m^-1,400,K,figure,Fig. 6,"Visually estimated from Fig. 6, measurement 1"
s11664-015-4102-0.pdf,10.1007/s11664-015-4102-0,AgSbTe2,AgSbTe2,AgSbTe2,0,No,,,,,,electrical conductivity,7000,S m^-1,600,K,figure,Fig. 6,"Visually estimated from Fig. 6, measurement 1"
s11664-015-4102-0.pdf,10.1007/s11664-015-4102-0,AgSbTe2,AgSbTe2,AgSbTe2,0,No,,,,,,Seebeck coefficient,220,uV K^-1,300,K,figure,Fig. 7,"Visually estimated from Fig. 7, measurement 1"
s11664-015-4102-0.pdf,10.1007/s11664-015-4102-0,AgSbTe2,AgSbTe2,AgSbTe2,0,No,,,,,,Seebeck coefficient,340,uV K^-1,400,K,figure,Fig. 7,"Visually estimated from Fig. 7, measurement 1"
s11664-015-4102-0.pdf,10.1007/s11664-015-4102-0,AgSbTe2,AgSbTe2,AgSbTe2,0,No,,,,,,Seebeck coefficient,280,uV K^-1,600,K,figure,Fig. 7,"Visually estimated from Fig. 7, measurement 1"
s11664-015-4102-0.pdf,10.1007/s11664-015-4102-0,AgSbTe2,AgSbTe2,AgSbTe2,0,No,,,,,,ZT,0.2,dimensionless,300,K,figure,Fig. 9,"Visually estimated from Fig. 9, measurement 1"
s11664-015-4102-0.pdf,10.1007/s11664-015-4102-0,AgSbTe2,AgSbTe2,AgSbTe2,0,No,,,,,,ZT,0.4,dimensionless,400,K,figure,Fig. 9,"Visually estimated from Fig. 9, measurement 1"
s11664-015-4102-0.pdf,10.1007/s11664-015-4102-0,AgSbTe2,AgSbTe2,AgSbTe2,0,No,,,,,,ZT,0.5,dimensionless,600,K,figure,Fig. 9,"Visually estimated from Fig. 9, measurement 1"
s11664-015-4102-0.pdf,10.1007/s11664-015-4102-0,AgSbTe2,AgSbTe2,AgSbTe2,0,No,,,,,,thermal conductivity,0.7,W m^-1 K^-1,300,K,figure,Fig. 8,"Visually estimated from Fig. 8, total thermal conductivity"
s11664-015-4102-0.pdf,10.1007/s11664-015-4102-0,AgSbTe2,AgSbTe2,AgSbTe2,0,No,,,,,,thermal conductivity,0.7,W m^-1 K^-1,600,K,figure,Fig. 8,"Visually estimated from Fig. 8, total thermal conductivity"
s11664-015-4102-0.pdf,10.1007/s11664-015-4102-0,AgSbTe2,AgSbTe1.98Se0.02,AgSbTe1.98Se0.02,1,No,Se,0.02,Te,,Se (0.02) @ Te site,electrical conductivity,16000,Sm^-1,323,K,body text,,Value explicitly stated in text
s11664-015-4102-0.pdf,10.1007/s11664-015-4102-0,AgSbTe2,AgSbTe1.98Se0.02,AgSbTe1.98Se0.02,1,No,Se,0.02,Te,,Se (0.02) @ Te site,Seebeck coefficient,278,uV K^-1,563,K,body text,,Value explicitly stated in text
s11664-015-4102-0.pdf,10.1007/s11664-015-4102-0,AgSbTe2,AgSbTe1.98Se0.02,AgSbTe1.98Se0.02,1,No,Se,0.02,Te,,Se (0.02) @ Te site,thermal conductivity,0.55,W m^-1 K^-1,424,K,body text,,Value explicitly stated in text
s11664-015-4102-0.pdf,10.1007/s11664-015-4102-0,AgSbTe2,AgSbTe1.98Se0.02,AgSbTe1.98Se0.02,1,No,Se,0.02,Te,,Se (0.02) @ Te site,ZT,1.07,dimensionless,563,K,body text,,Value explicitly stated in text
s11664-024-11310-7.pdf,10.1007/s11664-024-11310-7,AgSbTe2,Ag0.7Sb1.12Te2,Ag0.7Sb1.12Te2,2,Yes,Ag,0.7,Ag,Sb (1.12) @ Sb,Ag (0.7) @ Ag site; Sb (1.12) @ Sb site,power factor,0.6,W m-1 K-2,750,K,table,Table IV,
s11664-024-11310-7.pdf,10.1007/s11664-024-11310-7,AgSbTe2,Ag0.7Sb1.12Te2,Ag0.7Sb1.12Te2,2,Yes,Ag,0.7,Ag,Sb (1.12) @ Sb,Ag (0.7) @ Ag site; Sb (1.12) @ Sb site,ZT,0.61,dimensionless,750,K,table,Table IV,
s11664-024-11310-7.pdf,10.1007/s11664-024-11310-7,AgSbTe2,AgSbTe2 (Hg doped),AgSbTe2,1,No,Hg,unspecified,unclear,,Hg (unspecified) @ unclear site,ZT,unspecified,dimensionless,570,K,table,Table IV,
s11664-024-11310-7.pdf,10.1007/s11664-024-11310-7,AgSbTe2,Ga-doped AgSbTe2,Ga-doped AgSbTe2,1,No,Ga,unspecified,unclear,,Ga (unspecified) @ unclear site,,,,,,,,
s11664-024-11310-7.pdf,10.1007/s11664-024-11310-7,AgSbTe2,(GeTe)m(AgSbTe2)100-m,(GeTe)m(AgSbTe2)100-m,1,No,GeTe,m,multiple sites,,GeTe (m) @ multiple sites site,,,,,,,,
s11664-024-11310-7.pdf,10.1007/s11664-024-11310-7,AgSbTe2,Cu2-yAgxTe0.6S0.2Se0.2,Cu2-yAgxTe0.6S0.2Se0.2,2,Yes,Ag,y,unclear,Ag (x) @ unclear,Ag (y) @ unclear site; Ag (x) @ unclear site,electrical conductivity,visually estimated from Fig. 8d,S/cm,,,figure,,"Visually estimated from Fig. 8d, showing temperature dependence for Cu2-yAgxTe0.6S0.2Se0.2 samples."
s11664-024-11310-7.pdf,10.1007/s11664-024-11310-7,AgSbTe2,Cu2-yAgxTe0.6S0.2Se0.2,Cu2-yAgxTe0.6S0.2Se0.2,2,Yes,Ag,y,unclear,Ag (x) @ unclear,Ag (y) @ unclear site; Ag (x) @ unclear site,Seebeck coefficient,visually estimated from Fig. 8d,uV/K,,,figure,,"Visually estimated from Fig. 8d, showing temperature dependence for Cu2-yAgxTe0.6S0.2Se0.2 samples."
s11664-024-11310-7.pdf,10.1007/s11664-024-11310-7,AgSbTe2,Cu2-yAgxTe0.6S0.2Se0.2,Cu2-yAgxTe0.6S0.2Se0.2,2,Yes,Ag,y,unclear,Ag (x) @ unclear,Ag (y) @ unclear site; Ag (x) @ unclear site,power factor,visually estimated from Fig. 8d,uW/cmK^2,,,figure,,"Visually estimated from Fig. 8d, showing temperature dependence for Cu2-yAgxTe0.6S0.2Se0.2 samples."
s11664-024-11310-7.pdf,10.1007/s11664-024-11310-7,AgSbTe2,Cu2-yAgxTe0.6S0.2Se0.2,Cu2-yAgxTe0.6S0.2Se0.2,2,Yes,Ag,y,unclear,Ag (x) @ unclear,Ag (y) @ unclear site; Ag (x) @ unclear site,thermal conductivity,visually estimated from Fig. 8d,W/mK,,,figure,,"Visually estimated from Fig. 8d, showing temperature dependence for Cu2-yAgxTe0.6S0.2Se0.2 samples."
s11664-024-11310-7.pdf,10.1007/s11664-024-11310-7,AgSbTe2,Cu2-yAgxTe0.6S0.2Se0.2,Cu2-yAgxTe0.6S0.2Se0.2,2,Yes,Ag,y,unclear,Ag (x) @ unclear,Ag (y) @ unclear site; Ag (x) @ unclear site,ZT,visually estimated from Fig. 8d,dimensionless,,,figure,,"Visually estimated from Fig. 8d, showing temperature dependence for Cu2-yAgxTe0.6S0.2Se0.2 samples."
s11664-024-11310-7.pdf,10.1007/s11664-024-11310-7,AgSbTe2,Ag0.7Sb1.12Te2,Ag0.7Sb1.12Te2,1,No,Sb,1.12,unclear,,Sb (1.12) @ unclear site,power factor,0.6,W m^-1 K^-2,750,K,table,Table IV,
s11664-024-11310-7.pdf,10.1007/s11664-024-11310-7,AgSbTe2,Ag0.7Sb1.12Te2,Ag0.7Sb1.12Te2,1,No,Sb,1.12,unclear,,Sb (1.12) @ unclear site,ZT,0.61,dimensionless,750,K,table,Table IV,
s11664-024-11310-7.pdf,10.1007/s11664-024-11310-7,AgSbTe2,AgSbTe2,AgSbTe2,1,No,Hg,not specified,unclear,,Hg (not specified) @ unclear site,ZT,not specified,dimensionless,570,K,table,Table IV,"The table lists AgSbTe2 with Hg doping at 570 K, but no numerical value for ZT is provided."
s12613-011-0446-5.pdf,10.1007/s12613-011-0446-5,Ag0.84Sb1.15Te2.16,Ag0.84Sb1.15Ce0.01Te2.16,Ag0.84Sb1.15Ce0.01Te2.16,1,No,Ce,0.01,Sb,,Ce (0.01) @ Sb site,electrical conductivity,2.5×10^4,S·m−1,673,K,body text,,
s12613-011-0446-5.pdf,10.1007/s12613-011-0446-5,Ag0.84Sb1.15Te2.16,Ag0.84Sb1.15Yb0.01Te2.16,Ag0.84Sb1.15Yb0.01Te2.16,1,No,Yb,0.01,Sb,,Yb (0.01) @ Sb site,electrical conductivity,2.3×10^4,S·m−1,673,K,body text,,
s12613-011-0446-5.pdf,10.1007/s12613-011-0446-5,Ag0.84Sb1.15Te2.16,Ag0.84Sb1.15Cu0.01Te2.16,Ag0.84Sb1.15Cu0.01Te2.16,1,No,Cu,0.01,Sb,,Cu (0.01) @ Sb site,,,,,,,,
s12613-011-0446-5.pdf,10.1007/s12613-011-0446-5,Ag0.84Sb1.15Te2.16,AgSbTe2,Ag0.84Sb1.15Te2.16,0,No,,,,,,electrical conductivity,2.6,10^4 S/m,300,K,figure,,Visually estimated from Fig. 2(a)
s12613-011-0446-5.pdf,10.1007/s12613-011-0446-5,Ag0.84Sb1.15Te2.16,AgSbTe2,Ag0.84Sb1.15Te2.16,0,No,,,,,,Seebeck coefficient,290,uV/K,300,K,figure,,Visually estimated from Fig. 2(b)
s12613-011-0446-5.pdf,10.1007/s12613-011-0446-5,Ag0.84Sb1.15Te2.16,AgSbTe2,Ag0.84Sb1.15Te2.16,0,No,,,,,,power factor,2.1,10^-3 W/mK^2,300,K,figure,,Visually estimated from Fig. 2(c)
s12613-011-0446-5.pdf,10.1007/s12613-011-0446-5,Ag0.84Sb1.15Te2.16,AgSbTe2,Ag0.84Sb1.15Te2.16,0,No,,,,,,thermal conductivity,0.7,W/mK,300,K,figure,,Visually estimated from Fig. 3(a)
s12613-011-0446-5.pdf,10.1007/s12613-011-0446-5,Ag0.84Sb1.15Te2.16,AgSbTe2,Ag0.84Sb1.15Te2.16,0,No,,,,,,lattice thermal conductivity,0.6,W/mK,300,K,figure,,Visually estimated from Fig. 3(b)
s12613-011-0446-5.pdf,10.1007/s12613-011-0446-5,Ag0.84Sb1.15Te2.16,AgSbTe2,Ag0.84Sb1.15Te2.16,0,No,,,,,,ZT,0.8,dimensionless,300,K,figure,,Visually estimated from Fig. 4
s12613-011-0446-5.pdf,10.1007/s12613-011-0446-5,Ag0.84Sb1.15Te2.16,AgSbTe2-Ce,Ag0.84Sb1.15Ce0.01Te2.16,1,No,Ce,0.01,Sb,,Ce (0.01) @ Sb site,electrical conductivity,2.2,10^4 S/m,300,K,figure,,Visually estimated from Fig. 2(a)
s12613-011-0446-5.pdf,10.1007/s12613-011-0446-5,Ag0.84Sb1.15Te2.16,AgSbTe2-Ce,Ag0.84Sb1.15Ce0.01Te2.16,1,No,Ce,0.01,Sb,,Ce (0.01) @ Sb site,Seebeck coefficient,285,uV/K,300,K,figure,,Visually estimated from Fig. 2(b)
s12613-011-0446-5.pdf,10.1007/s12613-011-0446-5,Ag0.84Sb1.15Te2.16,AgSbTe2-Ce,Ag0.84Sb1.15Ce0.01Te2.16,1,No,Ce,0.01,Sb,,Ce (0.01) @ Sb site,power factor,1.8,10^-3 W/mK^2,300,K,figure,,Visually estimated from Fig. 2(c)
s12613-011-0446-5.pdf,10.1007/s12613-011-0446-5,Ag0.84Sb1.15Te2.16,AgSbTe2-Ce,Ag0.84Sb1.15Ce0.01Te2.16,1,No,Ce,0.01,Sb,,Ce (0.01) @ Sb site,thermal conductivity,0.85,W/mK,300,K,figure,,Visually estimated from Fig. 3(a)
s12613-011-0446-5.pdf,10.1007/s12613-011-0446-5,Ag0.84Sb1.15Te2.16,AgSbTe2-Ce,Ag0.84Sb1.15Ce0.01Te2.16,1,No,Ce,0.01,Sb,,Ce (0.01) @ Sb site,lattice thermal conductivity,0.8,W/mK,300,K,figure,,Visually estimated from Fig. 3(b)
s12613-011-0446-5.pdf,10.1007/s12613-011-0446-5,Ag0.84Sb1.15Te2.16,AgSbTe2-Ce,Ag0.84Sb1.15Ce0.01Te2.16,1,No,Ce,0.01,Sb,,Ce (0.01) @ Sb site,ZT,0.6,dimensionless,300,K,figure,,Visually estimated from Fig. 4
s12613-011-0446-5.pdf,10.1007/s12613-011-0446-5,Ag0.84Sb1.15Te2.16,AgSbTe2-Yb,Ag0.84Sb1.15Yb0.01Te2.16,1,No,Yb,0.01,Sb,,Yb (0.01) @ Sb site,electrical conductivity,2.1,10^4 S/m,300,K,figure,,Visually estimated from Fig. 2(a)
s12613-011-0446-5.pdf,10.1007/s12613-011-0446-5,Ag0.84Sb1.15Te2.16,AgSbTe2-Yb,Ag0.84Sb1.15Yb0.01Te2.16,1,No,Yb,0.01,Sb,,Yb (0.01) @ Sb site,Seebeck coefficient,280,uV/K,300,K,figure,,Visually estimated from Fig. 2(b)
s12613-011-0446-5.pdf,10.1007/s12613-011-0446-5,Ag0.84Sb1.15Te2.16,AgSbTe2-Yb,Ag0.84Sb1.15Yb0.01Te2.16,1,No,Yb,0.01,Sb,,Yb (0.01) @ Sb site,power factor,1.7,10^-3 W/mK^2,300,K,figure,,Visually estimated from Fig. 2(c)
s12613-011-0446-5.pdf,10.1007/s12613-011-0446-5,Ag0.84Sb1.15Te2.16,AgSbTe2-Yb,Ag0.84Sb1.15Yb0.01Te2.16,1,No,Yb,0.01,Sb,,Yb (0.01) @ Sb site,thermal conductivity,0.8,W/mK,300,K,figure,,Visually estimated from Fig. 3(a)
s12613-011-0446-5.pdf,10.1007/s12613-011-0446-5,Ag0.84Sb1.15Te2.16,AgSbTe2-Yb,Ag0.84Sb1.15Yb0.01Te2.16,1,No,Yb,0.01,Sb,,Yb (0.01) @ Sb site,lattice thermal conductivity,0.75,W/mK,300,K,figure,,Visually estimated from Fig. 3(b)
s12613-011-0446-5.pdf,10.1007/s12613-011-0446-5,Ag0.84Sb1.15Te2.16,AgSbTe2-Yb,Ag0.84Sb1.15Yb0.01Te2.16,1,No,Yb,0.01,Sb,,Yb (0.01) @ Sb site,ZT,0.55,dimensionless,300,K,figure,,Visually estimated from Fig. 4
s12613-011-0446-5.pdf,10.1007/s12613-011-0446-5,Ag0.84Sb1.15Te2.16,AgSbTe2-Cu,Ag0.84Sb1.15Cu0.01Te2.16,1,No,Cu,0.01,Sb,,Cu (0.01) @ Sb site,electrical conductivity,2.0,10^4 S/m,300,K,figure,,Visually estimated from Fig. 2(a)
s12613-011-0446-5.pdf,10.1007/s12613-011-0446-5,Ag0.84Sb1.15Te2.16,AgSbTe2-Cu,Ag0.84Sb1.15Cu0.01Te2.16,1,No,Cu,0.01,Sb,,Cu (0.01) @ Sb site,Seebeck coefficient,230,uV/K,300,K,figure,,Visually estimated from Fig. 2(b)
s12613-011-0446-5.pdf,10.1007/s12613-011-0446-5,Ag0.84Sb1.15Te2.16,AgSbTe2-Cu,Ag0.84Sb1.15Cu0.01Te2.16,1,No,Cu,0.01,Sb,,Cu (0.01) @ Sb site,power factor,1.3,10^-3 W/mK^2,300,K,figure,,Visually estimated from Fig. 2(c)
s12613-011-0446-5.pdf,10.1007/s12613-011-0446-5,Ag0.84Sb1.15Te2.16,AgSbTe2-Cu,Ag0.84Sb1.15Cu0.01Te2.16,1,No,Cu,0.01,Sb,,Cu (0.01) @ Sb site,thermal conductivity,0.75,W/mK,300,K,figure,,Visually estimated from Fig. 3(a)
s12613-011-0446-5.pdf,10.1007/s12613-011-0446-5,Ag0.84Sb1.15Te2.16,AgSbTe2-Cu,Ag0.84Sb1.15Cu0.01Te2.16,1,No,Cu,0.01,Sb,,Cu (0.01) @ Sb site,lattice thermal conductivity,0.7,W/mK,300,K,figure,,Visually estimated from Fig. 3(b)
s12613-011-0446-5.pdf,10.1007/s12613-011-0446-5,Ag0.84Sb1.15Te2.16,AgSbTe2-Cu,Ag0.84Sb1.15Cu0.01Te2.16,1,No,Cu,0.01,Sb,,Cu (0.01) @ Sb site,ZT,0.45,dimensionless,300,K,figure,,Visually estimated from Fig. 4
s40843-024-3152-0.pdf,10.1007/s40843-024-3152-0,AgSbTe2,Ag0.9Sb1.1Te2.1,Ag0.9Sb1.1Te2.1,3,Yes,Ag,0.9,Ag,Sb (1.1) @ Sb; Te (2.1) @ Te,Ag (0.9) @ Ag site; Sb (1.1) @ Sb site; Te (2.1) @ Te site,electrical conductivity,not explicitly stated,not explicitly stated,,,body text,,Room-temperature electrical conductivity measured after aging at different temperatures; values are plotted in Fig. 2e but not explicitly listed as numbers.
s40843-024-3152-0.pdf,10.1007/s40843-024-3152-0,AgSbTe2,Ag0.9Sb1.1Te2.1,Ag0.9Sb1.1Te2.1,3,Yes,Ag,0.9,Ag,Sb (1.1) @ Sb; Te (2.1) @ Te,Ag (0.9) @ Ag site; Sb (1.1) @ Sb site; Te (2.1) @ Te site,Seebeck coefficient,not explicitly stated,not explicitly stated,,,body text,,Room-temperature Seebeck coefficient measured after aging at different temperatures; values are plotted in Fig. 2e but not explicitly listed as numbers.
s40843-024-3152-0.pdf,10.1007/s40843-024-3152-0,AgSbTe2,Ag0.9Sb1.1Te2.1,Ag0.9Sb1.1Te2.1,3,Yes,Ag,0.9,Ag,Sb (1.1) @ Sb; Te (2.1) @ Te,Ag (0.9) @ Ag site; Sb (1.1) @ Sb site; Te (2.1) @ Te site,ZT,1.5,dimensionless,600,K,body text,,Calculated zT at 600 K under rate 1# (fast).
s40843-024-3152-0.pdf,10.1007/s40843-024-3152-0,AgSbTe2,Ag0.9Sb1.1Te2.1,Ag0.9Sb1.1Te2.1,3,Yes,Ag,0.9,Ag,Sb (1.1) @ Sb; Te (2.1) @ Te,Ag (0.9) @ Ag site; Sb (1.1) @ Sb site; Te (2.1) @ Te site,ZT,1.0,dimensionless,600,K,body text,,Calculated zT at 600 K under rate 2# (slow).
s40843-024-3152-0.pdf,10.1007/s40843-024-3152-0,AgSbTe2,Ag0.9Sb1.1Te2.1,Ag0.9Sb1.1Te2.1,3,Yes,Ag,0.9,Ag,Sb (1.1) @ Sb; Te (2.1) @ Te,Ag (0.9) @ Ag site; Sb (1.1) @ Sb site; Te (2.1) @ Te site,electrical conductivity,8,10^4 S m^-1,300,K,figure,Fig. 2e,Visually estimated from Fig. 2e for the as-prepared sample.
s40843-024-3152-0.pdf,10.1007/s40843-024-3152-0,AgSbTe2,Ag0.9Sb1.1Te2.1,Ag0.9Sb1.1Te2.1,3,Yes,Ag,0.9,Ag,Sb (1.1) @ Sb; Te (2.1) @ Te,Ag (0.9) @ Ag site; Sb (1.1) @ Sb site; Te (2.1) @ Te site,Seebeck coefficient,250,uV K^-1,300,K,figure,Fig. 2e,Visually estimated from Fig. 2e for the as-prepared sample.
s41467-024-55280-0.pdf,10.1038/s41467-024-55280-0,AgSbTe2,AgSbTe2,AgSbTe2,0,No,,,,,,Seebeck coefficient,270,µV/K,300,K,body text,,
s41467-024-55280-0.pdf,10.1038/s41467-024-55280-0,AgSbTe2,AgSbTe2,AgSbTe2,0,No,,,,,,Seebeck coefficient,389,µV/K,465,K,body text,,
