Repository: Harpriyaminhas/AgSbTe2_data_extraction

# AgSbTe2 Thermoelectric Dataset Extraction + Viewer

Pipeline and dataset for doping/thermoelectric-property data extracted from
173 journal-article PDFs on AgSbTe2-family thermoelectrics (Seebeck
coefficient, electrical conductivity, thermal conductivity, lattice thermal
conductivity, power factor, ZT), with dopant/co-dopant/doping-site and DOI
provenance for every data point.

**What's in this repo, and what's deliberately NOT:**
- Included: the extraction pipeline code, the Streamlit viewer app, the
  extracted dataset (CSV/Excel), and per-paper raw extraction JSON.
- **Not included**: the 173 source PDFs, or rendered page images of them.

File: output/AgSbTe2_Thermoelectric_Extracted_Data_long.csv (part 24 of 24)
source_pdf,doi,base_composition,sample_id,full_formula,num_dopants,is_codoped,primary_dopant_element,primary_dopant_pct,primary_dopant_site,codopant_elements,all_dopants_detail,property,value,unit,temperature_value,temperature_unit,source_type,source_detail,notes
s41467-024-55280-0.pdf,10.1038/s41467-024-55280-0,AgSbTe2,AgSbTe2,AgSbTe2,0,No,,,,,,electrical conductivity,89,S/cm,300,K,body text,,
s41467-024-55280-0.pdf,10.1038/s41467-024-55280-0,AgSbTe2,AgSbTe2,AgSbTe2,0,No,,,,,,thermal conductivity,0.55,W/m·K,300,K,body text,,
s41467-024-55280-0.pdf,10.1038/s41467-024-55280-0,AgSbTe2,AgSbTe2,AgSbTe2,0,No,,,,,,thermal conductivity,0.48,W/m·K,450,K,body text,,
s41467-024-55280-0.pdf,10.1038/s41467-024-55280-0,AgSbTe2,AgSb0.94Sn0.06Te2,AgSb0.94Sn0.06Te2,1,No,Sn,6 mol%,Sb,,Sn (6 mol%) @ Sb site,electrical conductivity,231,S/cm,300,K,body text,,
s41467-024-55280-0.pdf,10.1038/s41467-024-55280-0,AgSbTe2,AgSb0.94Sn0.06Te2,AgSb0.94Sn0.06Te2,1,No,Sn,6 mol%,Sb,,Sn (6 mol%) @ Sb site,power factor,27,µWcm−1K−2,673,K,body text,,
s41467-024-55280-0.pdf,10.1038/s41467-024-55280-0,AgSbTe2,AgSb0.94Sn0.06Te2,AgSb0.94Sn0.06Te2,1,No,Sn,6 mol%,Sb,,Sn (6 mol%) @ Sb site,ZT,2.5,dimensionless,673,K,body text,,
s41467-024-55280-0.pdf,10.1038/s41467-024-55280-0,AgSbTe2,AgSb0.94Sn0.06Te2,AgSb0.94Sn0.06Te2,1,No,Sn,6 mol%,Sb,,Sn (6 mol%) @ Sb site,lattice thermal conductivity,0.41,W m−1 K−1,470,K,body text,,
s41467-024-55280-0.pdf,10.1038/s41467-024-55280-0,AgSbTe2,Pristine AgSbTe2,AgSbTe2,0,No,,,,,,Seebeck coefficient,270,μV/K,300,K,body text,,
s41467-024-55280-0.pdf,10.1038/s41467-024-55280-0,AgSbTe2,Pristine AgSbTe2,AgSbTe2,0,No,,,,,,Seebeck coefficient,389,μV/K,465,K,body text,,
s41467-024-55280-0.pdf,10.1038/s41467-024-55280-0,AgSbTe2,Pristine AgSbTe2,AgSbTe2,0,No,,,,,,electrical conductivity,89,S/cm,300,K,body text,,
s41467-024-55280-0.pdf,10.1038/s41467-024-55280-0,AgSbTe2,Ag0.94Sn0.06Te2,AgSb0.94Sn0.06Te2,1,No,Sn,6 mol%,Sb,,Sn (6 mol%) @ Sb site,electrical conductivity,231,S/cm,300,K,body text,,
s41467-024-55280-0.pdf,10.1038/s41467-024-55280-0,AgSbTe2,AgSbTe2,AgSbTe2,0,No,,,,,,Seebeck coefficient,240,uV/K,300,K,figure,Fig. 4d,Visually estimated from Fig. 4d
s41467-024-55280-0.pdf,10.1038/s41467-024-55280-0,AgSbTe2,AgSbTe2,AgSbTe2,0,No,,,,,,Seebeck coefficient,380,uV/K,500,K,figure,Fig. 4d,Visually estimated from Fig. 4d
s41467-024-55280-0.pdf,10.1038/s41467-024-55280-0,AgSbTe2,AgSbTe2,AgSbTe2,0,No,,,,,,Seebeck coefficient,300,uV/K,673,K,figure,Fig. 4d,Visually estimated from Fig. 4d
s41467-024-55280-0.pdf,10.1038/s41467-024-55280-0,AgSbTe2,AgSbTe2,AgSbTe2,0,No,,,,,,ZT,0.4,dimensionless,300,K,figure,Fig. 4i,Visually estimated from Fig. 4i
s41467-024-55280-0.pdf,10.1038/s41467-024-55280-0,AgSbTe2,AgSbTe2,AgSbTe2,0,No,,,,,,ZT,0.7,dimensionless,673,K,figure,Fig. 4i,Visually estimated from Fig. 4i
s41467-024-55280-0.pdf,10.1038/s41467-024-55280-0,AgSbTe2,AgSb0.97Sn0.03Te2,AgSb0.97Sn0.03Te2,1,No,Sn,0.03,Sb,,Sn (0.03) @ Sb site,Seebeck coefficient,230,uV/K,300,K,figure,Fig. 4d,Visually estimated from Fig. 4d
s41467-024-55280-0.pdf,10.1038/s41467-024-55280-0,AgSbTe2,AgSb0.97Sn0.03Te2,AgSb0.97Sn0.03Te2,1,No,Sn,0.03,Sb,,Sn (0.03) @ Sb site,Seebeck coefficient,310,uV/K,673,K,figure,Fig. 4d,Visually estimated from Fig. 4d
s41467-024-55280-0.pdf,10.1038/s41467-024-55280-0,AgSbTe2,AgSb0.97Sn0.03Te2,AgSb0.97Sn0.03Te2,1,No,Sn,0.03,Sb,,Sn (0.03) @ Sb site,ZT,0.5,dimensionless,300,K,figure,Fig. 4i,Visually estimated from Fig. 4i
s41467-024-55280-0.pdf,10.1038/s41467-024-55280-0,AgSbTe2,AgSb0.97Sn0.03Te2,AgSb0.97Sn0.03Te2,1,No,Sn,0.03,Sb,,Sn (0.03) @ Sb site,ZT,2.1,dimensionless,673,K,figure,Fig. 4i,Visually estimated from Fig. 4i
s41467-024-55280-0.pdf,10.1038/s41467-024-55280-0,AgSbTe2,AgSb0.94Sn0.06Te2,AgSb0.94Sn0.06Te2,1,No,Sn,0.06,Sb,,Sn (0.06) @ Sb site,Seebeck coefficient,200,uV/K,300,K,figure,Fig. 4d,Visually estimated from Fig. 4d
s41467-024-55280-0.pdf,10.1038/s41467-024-55280-0,AgSbTe2,AgSb0.94Sn0.06Te2,AgSb0.94Sn0.06Te2,1,No,Sn,0.06,Sb,,Sn (0.06) @ Sb site,Seebeck coefficient,310,uV/K,673,K,figure,Fig. 4d,Visually estimated from Fig. 4d
s41467-024-55280-0.pdf,10.1038/s41467-024-55280-0,AgSbTe2,AgSb0.94Sn0.06Te2,AgSb0.94Sn0.06Te2,1,No,Sn,0.06,Sb,,Sn (0.06) @ Sb site,ZT,0.6,dimensionless,300,K,figure,Fig. 4i,Visually estimated from Fig. 4i
s41467-024-55280-0.pdf,10.1038/s41467-024-55280-0,AgSbTe2,AgSb0.94Sn0.06Te2,AgSb0.94Sn0.06Te2,1,No,Sn,0.06,Sb,,Sn (0.06) @ Sb site,ZT,2.5,dimensionless,673,K,figure,Fig. 4i,Visually estimated from Fig. 4i
s41467-024-55280-0.pdf,10.1038/s41467-024-55280-0,AgSbTe2,AgSb0.9Sn0.1Te2,AgSb0.9Sn0.1Te2,1,No,Sn,0.1,Sb,,Sn (0.1) @ Sb site,Seebeck coefficient,180,uV/K,300,K,figure,Fig. 4d,Visually estimated from Fig. 4d
s41467-024-55280-0.pdf,10.1038/s41467-024-55280-0,AgSbTe2,AgSb0.9Sn0.1Te2,AgSb0.9Sn0.1Te2,1,No,Sn,0.1,Sb,,Sn (0.1) @ Sb site,Seebeck coefficient,300,uV/K,673,K,figure,Fig. 4d,Visually estimated from Fig. 4d
s41467-024-55280-0.pdf,10.1038/s41467-024-55280-0,AgSbTe2,AgSb0.9Sn0.1Te2,AgSb0.9Sn0.1Te2,1,No,Sn,0.1,Sb,,Sn (0.1) @ Sb site,ZT,0.5,dimensionless,300,K,figure,Fig. 4i,Visually estimated from Fig. 4i
s41467-024-55280-0.pdf,10.1038/s41467-024-55280-0,AgSbTe2,AgSb0.9Sn0.1Te2,AgSb0.9Sn0.1Te2,1,No,Sn,0.1,Sb,,Sn (0.1) @ Sb site,ZT,1.5,dimensionless,673,K,figure,Fig. 4i,Visually estimated from Fig. 4i
s43578-025-01619-2.pdf,10.1557/s43578-025-01619-2,AgSbTe2,GeSe-15%AgSbTe2,GeSe-15%AgSbTe2,1,No,AgSbTe2,15%,unclear,,AgSbTe2 (15%) @ unclear site,ZT,0.05,dimensionless,300,K,figure,,Visually estimated from Fig. 6B
s43578-025-01619-2.pdf,10.1557/s43578-025-01619-2,AgSbTe2,GeSe-15%AgSbTe2,GeSe-15%AgSbTe2,1,No,AgSbTe2,15%,unclear,,AgSbTe2 (15%) @ unclear site,ZT,0.15,dimensionless,350,K,figure,,Visually estimated from Fig. 6B
s43578-025-01619-2.pdf,10.1557/s43578-025-01619-2,AgSbTe2,GeSe-15%AgSbTe2,GeSe-15%AgSbTe2,1,No,AgSbTe2,15%,unclear,,AgSbTe2 (15%) @ unclear site,ZT,0.25,dimensionless,400,K,figure,,Visually estimated from Fig. 6B
s43578-025-01619-2.pdf,10.1557/s43578-025-01619-2,AgSbTe2,GeSe-15%AgSbTe2,GeSe-15%AgSbTe2,1,No,AgSbTe2,15%,unclear,,AgSbTe2 (15%) @ unclear site,ZT,0.35,dimensionless,450,K,figure,,Visually estimated from Fig. 6B
s43578-025-01619-2.pdf,10.1557/s43578-025-01619-2,AgSbTe2,GeSe-15%AgSbTe2,GeSe-15%AgSbTe2,1,No,AgSbTe2,15%,unclear,,AgSbTe2 (15%) @ unclear site,ZT,0.45,dimensionless,500,K,figure,,Visually estimated from Fig. 6B
s43578-025-01619-2.pdf,10.1557/s43578-025-01619-2,AgSbTe2,GeSe-15%AgSbTe2,GeSe-15%AgSbTe2,1,No,AgSbTe2,15%,unclear,,AgSbTe2 (15%) @ unclear site,ZT,0.55,dimensionless,550,K,figure,,Visually estimated from Fig. 6B
s43578-025-01619-2.pdf,10.1557/s43578-025-01619-2,AgSbTe2,GeSe-15%AgSbTe2,GeSe-15%AgSbTe2,1,No,AgSbTe2,15%,unclear,,AgSbTe2 (15%) @ unclear site,ZT,0.65,dimensionless,600,K,figure,,Visually estimated from Fig. 6B
s43578-025-01619-2.pdf,10.1557/s43578-025-01619-2,AgSbTe2,GeSe-15%AgSbTe2,GeSe-15%AgSbTe2,1,No,AgSbTe2,15%,unclear,,AgSbTe2 (15%) @ unclear site,ZT,0.75,dimensionless,650,K,figure,,Visually estimated from Fig. 6B
s43578-025-01619-2.pdf,10.1557/s43578-025-01619-2,AgSbTe2,GeSe-15%AgSbTe2,GeSe-15%AgSbTe2,1,No,AgSbTe2,15%,unclear,,AgSbTe2 (15%) @ unclear site,ZT,0.85,dimensionless,700,K,figure,,Visually estimated from Fig. 6B
science.1092963.pdf,,AgPb_mSbTe_2+m,AgPb10SbTe12,AgPb10SbTe12,2,Yes,Ag,nominal,Ag,Sb (nominal) @ Sb,Ag (nominal) @ Ag site; Sb (nominal) @ Sb site,electrical conductivity,520,S/cm,300,K,body text,,
science.1092963.pdf,,AgPb_mSbTe_2+m,AgPb10SbTe12,AgPb10SbTe12,2,Yes,Ag,nominal,Ag,Sb (nominal) @ Sb,Ag (nominal) @ Ag site; Sb (nominal) @ Sb site,Seebeck coefficient,-154,uV/K,300,K,body text,,
science.1092963.pdf,,AgPb_mSbTe_2+m,AgPb10SbTe12,AgPb10SbTe12,2,Yes,Ag,nominal,Ag,Sb (nominal) @ Sb,Ag (nominal) @ Ag site; Sb (nominal) @ Sb site,power factor,12.3,uW/cm K2,300,K,body text,,
science.1092963.pdf,,AgPb_mSbTe_2+m,AgPb10SbTe12,AgPb10SbTe12,2,Yes,Ag,nominal,Ag,Sb (nominal) @ Sb,Ag (nominal) @ Ag site; Sb (nominal) @ Sb site,electrical conductivity,135,S/cm,700,K,body text,,
science.1092963.pdf,,AgPb_mSbTe_2+m,AgPb10SbTe12,AgPb10SbTe12,2,Yes,Ag,nominal,Ag,Sb (nominal) @ Sb,Ag (nominal) @ Ag site; Sb (nominal) @ Sb site,Seebeck coefficient,-290,uV/K,700,K,body text,,
science.1092963.pdf,,AgPb_mSbTe_2+m,AgPb10SbTe12,AgPb10SbTe12,2,Yes,Ag,nominal,Ag,Sb (nominal) @ Sb,Ag (nominal) @ Ag site; Sb (nominal) @ Sb site,power factor,11.4,uW/cm K2,700,K,body text,,
science.1092963.pdf,,AgPb_mSbTe_2+m,AgPb10SbTe12,AgPb10SbTe12,2,Yes,Ag,nominal,Ag,Sb (nominal) @ Sb,Ag (nominal) @ Ag site; Sb (nominal) @ Sb site,thermal conductivity,1.30,W/m K,300,K,body text,,
science.1092963.pdf,,AgPb_mSbTe_2+m,AgPb10SbTe12,AgPb10SbTe12,2,Yes,Ag,nominal,Ag,Sb (nominal) @ Sb,Ag (nominal) @ Ag site; Sb (nominal) @ Sb site,ZT,1,dimensionless,700,K,body text,,
science.1092963.pdf,,AgPb_mSbTe_2+m,Ag1-xPb10Sb(Bi)Te12,Ag1-xPb10Sb(Bi)Te12,1,No,Ag,1-x,Ag,,Ag (1-x) @ Ag site,electrical conductivity,740,S/cm,300,K,body text,,
science.1092963.pdf,,AgPb_mSbTe_2+m,Ag1-xPb10Sb(Bi)Te12,Ag1-xPb10Sb(Bi)Te12,1,No,Ag,1-x,Ag,,Ag (1-x) @ Ag site,power factor,17.0,uW/cm K2,300,K,body text,,
science.1092963.pdf,,AgPb_mSbTe_2+m,Ag1-xPb18SbTe20,Ag1-xPb18SbTe20,1,No,Ag,1-x,Ag,,Ag (1-x) @ Ag site,electrical conductivity,1850,S/cm,300,K,body text,,
science.1092963.pdf,,AgPb_mSbTe_2+m,Ag1-xPb18SbTe20,Ag1-xPb18SbTe20,1,No,Ag,1-x,Ag,,Ag (1-x) @ Ag site,Seebeck coefficient,-135,uV/K,300,K,body text,,
science.1092963.pdf,,AgPb_mSbTe_2+m,Ag1-xPb18SbTe20,Ag1-xPb18SbTe20,1,No,Ag,1-x,Ag,,Ag (1-x) @ Ag site,Seebeck coefficient,-335,uV/K,700,K,body text,,
science.1092963.pdf,,AgPb_mSbTe_2+m,Ag1-xPb18SbTe20,Ag1-xPb18SbTe20,1,No,Ag,1-x,Ag,,Ag (1-x) @ Ag site,power factor,28.0,uW/cm K2,700,K,body text,,
science.1092963.pdf,,AgPb_mSbTe_2+m,Ag1-xPb18SbTe20,Ag1-xPb18SbTe20,1,No,Ag,1-x,Ag,,Ag (1-x) @ Ag site,thermal conductivity,2.3,W/m K,300,K,body text,,
science.1092963.pdf,,AgPb_mSbTe_2+m,Ag1-xPb18SbTe20,Ag1-xPb18SbTe20,1,No,Ag,1-x,Ag,,Ag (1-x) @ Ag site,ZT,2.1,dimensionless,800,K,body text,,
science.1092963.pdf,,AgPb_mSbTe_2+m,AgPb10SbTe12,AgPb10SbTe12,1,No,Pb,m=10,multiple sites,,Pb (m=10) @ multiple sites site,electrical conductivity,2000,S/cm,300,K,figure,Fig. 2A,Visually estimated from Fig. 2A
science.1092963.pdf,,AgPb_mSbTe_2+m,AgPb10SbTe12,AgPb10SbTe12,1,No,Pb,m=10,multiple sites,,Pb (m=10) @ multiple sites site,electrical conductivity,500,S/cm,700,K,figure,Fig. 2A,Visually estimated from Fig. 2A
science.1092963.pdf,,AgPb_mSbTe_2+m,AgPb10SbTe12,AgPb10SbTe12,1,No,Pb,m=10,multiple sites,,Pb (m=10) @ multiple sites site,Seebeck coefficient,-50,uV/K,300,K,figure,Fig. 2A,Visually estimated from Fig. 2A
science.1092963.pdf,,AgPb_mSbTe_2+m,AgPb10SbTe12,AgPb10SbTe12,1,No,Pb,m=10,multiple sites,,Pb (m=10) @ multiple sites site,Seebeck coefficient,-250,uV/K,700,K,figure,Fig. 2A,Visually estimated from Fig. 2A
science.1092963.pdf,,AgPb_mSbTe_2+m,AgPb10SbTe12,AgPb10SbTe12,1,No,Pb,m=10,multiple sites,,Pb (m=10) @ multiple sites site,thermal conductivity,2.0,W/mK,300,K,figure,Fig. 2B,Visually estimated from Fig. 2B
science.1092963.pdf,,AgPb_mSbTe_2+m,AgPb10SbTe12,AgPb10SbTe12,1,No,Pb,m=10,multiple sites,,Pb (m=10) @ multiple sites site,thermal conductivity,1.0,W/mK,700,K,figure,Fig. 2B,Visually estimated from Fig. 2B
science.1092963.pdf,,AgPb_mSbTe_2+m,AgPb10SbTe12,AgPb10SbTe12,1,No,Pb,m=10,multiple sites,,Pb (m=10) @ multiple sites site,ZT,0.4,dimensionless,300,K,figure,Fig. 2C,Visually estimated from Fig. 2C
science.1092963.pdf,,AgPb_mSbTe_2+m,AgPb10SbTe12,AgPb10SbTe12,1,No,Pb,m=10,multiple sites,,Pb (m=10) @ multiple sites site,ZT,1.1,dimensionless,700,K,figure,Fig. 2C,Visually estimated from Fig. 2C
science.1092963.pdf,,AgPb_mSbTe_2+m,AgPb18SbTe20,AgPb18SbTe20,1,No,Pb,m=18,multiple sites,,Pb (m=18) @ multiple sites site,electrical conductivity,1850,S/cm,300,K,figure,Fig. 3A,Visually estimated from Fig. 3A
science.1092963.pdf,,AgPb_mSbTe_2+m,AgPb18SbTe20,AgPb18SbTe20,1,No,Pb,m=18,multiple sites,,Pb (m=18) @ multiple sites site,electrical conductivity,400,S/cm,800,K,figure,Fig. 3A,Visually estimated from Fig. 3A
science.1092963.pdf,,AgPb_mSbTe_2+m,AgPb18SbTe20,AgPb18SbTe20,1,No,Pb,m=18,multiple sites,,Pb (m=18) @ multiple sites site,Seebeck coefficient,-135,uV/K,300,K,figure,Fig. 3A,Visually estimated from Fig. 3A
science.1092963.pdf,,AgPb_mSbTe_2+m,AgPb18SbTe20,AgPb18SbTe20,1,No,Pb,m=18,multiple sites,,Pb (m=18) @ multiple sites site,Seebeck coefficient,-335,uV/K,700,K,figure,Fig. 3A,Visually estimated from Fig. 3A
science.1092963.pdf,,AgPb_mSbTe_2+m,AgPb18SbTe20,AgPb18SbTe20,1,No,Pb,m=18,multiple sites,,Pb (m=18) @ multiple sites site,thermal conductivity,2.2,W/mK,300,K,figure,Fig. 3B,Visually estimated from Fig. 3B
science.1092963.pdf,,AgPb_mSbTe_2+m,AgPb18SbTe20,AgPb18SbTe20,1,No,Pb,m=18,multiple sites,,Pb (m=18) @ multiple sites site,thermal conductivity,0.9,W/mK,800,K,figure,Fig. 3B,Visually estimated from Fig. 3B
science.1092963.pdf,,AgPb_mSbTe_2+m,AgPb18SbTe20,AgPb18SbTe20,1,No,Pb,m=18,multiple sites,,Pb (m=18) @ multiple sites site,ZT,0.5,dimensionless,300,K,figure,Fig. 3C,Visually estimated from Fig. 3C
science.1092963.pdf,,AgPb_mSbTe_2+m,AgPb18SbTe20,AgPb18SbTe20,1,No,Pb,m=18,multiple sites,,Pb (m=18) @ multiple sites site,ZT,2.1,dimensionless,800,K,figure,Fig. 3C,Visually estimated from Fig. 3C
science.abb3517.pdf,,AgSbTe2,Pristine AgSbTe2,AgSbTe2,0,No,,,,,,Seebeck coefficient,260,mV K-1,300,K,body text,,
science.abb3517.pdf,,AgSbTe2,Pristine AgSbTe2,AgSbTe2,0,No,,,,,,thermal conductivity,0.5,W m-1 K-1,300,K,body text,,
science.abb3517.pdf,,AgSbTe2,Pristine AgSbTe2,AgSbTe2,0,No,,,,,,electrical conductivity,121,S cm-1,300,K,body text,,
science.abb3517.pdf,,AgSbTe2,Pristine AgSbTe2,AgSbTe2,0,No,,,,,,Seebeck coefficient,279,mV K-1,300,K,body text,,
science.abb3517.pdf,,AgSbTe2,Pristine AgSbTe2,AgSbTe2,0,No,,,,,,power factor,9.5,mW cm-1 K-2,300,K,body text,,
science.abb3517.pdf,,AgSbTe2,Pristine AgSbTe2,AgSbTe2,0,No,,,,,,total thermal conductivity,0.55,W m-1 K-1,300,K,body text,,
science.abb3517.pdf,,AgSbTe2,Pristine AgSbTe2,AgSbTe2,0,No,,,,,,ZT,0.6,dimensionless,300,K,body text,,
science.abb3517.pdf,,AgSbTe2,6 mol % Cd-doped AgSbTe2,AgSb0.94Cd0.06Te2,1,No,Cd,6 mol %,Sb,,Cd (6 mol %) @ Sb site,ZT,1.5,dimensionless,300,K,body text,,
science.abb3517.pdf,,AgSbTe2,6 mol % Cd-doped AgSbTe2,AgSb0.94Cd0.06Te2,1,No,Cd,6 mol %,Sb,,Cd (6 mol %) @ Sb site,ZT,2.6,dimensionless,573,K,body text,,
science.abb3517.pdf,,AgSbTe2,6 mol % Cd-doped AgSbTe2,AgSb0.94Cd0.06Te2,1,No,Cd,6 mol %,Sb,,Cd (6 mol %) @ Sb site,electrical conductivity,222,S cm-1,300,K,body text,,
science.abb3517.pdf,,AgSbTe2,6 mol % Cd-doped AgSbTe2,AgSb0.94Cd0.06Te2,1,No,Cd,6 mol %,Sb,,Cd (6 mol %) @ Sb site,Seebeck coefficient,248,mV K-1,300,K,body text,,
science.abb3517.pdf,,AgSbTe2,6 mol % Cd-doped AgSbTe2,AgSb0.94Cd0.06Te2,1,No,Cd,6 mol %,Sb,,Cd (6 mol %) @ Sb site,power factor,13.6,mW cm-1 K-2,300,K,body text,,
science.abb3517.pdf,,AgSbTe2,6 mol % Cd-doped AgSbTe2,AgSb0.94Cd0.06Te2,1,No,Cd,6 mol %,Sb,,Cd (6 mol %) @ Sb site,power factor,18.3,mW cm-1 K-2,543,K,body text,,
science.abb3517.pdf,,AgSbTe2,6 mol % Cd-doped AgSbTe2,AgSb0.94Cd0.06Te2,1,No,Cd,6 mol %,Sb,,Cd (6 mol %) @ Sb site,total thermal conductivity,0.28,W m-1 K-1,300,K,body text,,
science.abb3517.pdf,,AgSbTe2,6 mol % Cd-doped AgSbTe2,AgSb0.94Cd0.06Te2,1,No,Cd,6 mol %,Sb,,Cd (6 mol %) @ Sb site,lattice thermal conductivity,0.16,W m-1 K-1,300,K,body text,,
science.abb3517.pdf,,AgSbTe2,AgSbTe2,AgSbTe2,0,No,,,,,,electrical conductivity,120,S/cm,300,K,figure,Fig. 4A,Visually estimated from Fig. 4A
science.abb3517.pdf,,AgSbTe2,AgSbTe2,AgSbTe2,0,No,,,,,,Seebeck coefficient,280,uV/K,300,K,figure,Fig. 4B,Visually estimated from Fig. 4B
science.abb3517.pdf,,AgSbTe2,AgSbTe2,AgSbTe2,0,No,,,,,,power factor,9,uW/cmK2,300,K,figure,Fig. 4C,Visually estimated from Fig. 4C
science.abb3517.pdf,,AgSbTe2,AgSbTe2,AgSbTe2,0,No,,,,,,thermal conductivity,0.55,W/mK,300,K,figure,Fig. 4D,Visually estimated from Fig. 4D
science.abb3517.pdf,,AgSbTe2,AgSbTe2,AgSbTe2,0,No,,,,,,lattice thermal conductivity,0.45,W/mK,300,K,figure,Fig. 4E,Visually estimated from Fig. 4E
science.abb3517.pdf,,AgSbTe2,AgSbTe2,AgSbTe2,0,No,,,,,,ZT,0.7,dimensionless,300,K,figure,Fig. 4F,Visually estimated from Fig. 4F
science.abb3517.pdf,,AgSbTe2,AgSb0.98Cd0.02Te2,AgSb0.98Cd0.02Te2,1,No,Cd,2 mol %,Sb,,Cd (2 mol %) @ Sb site,electrical conductivity,180,S/cm,300,K,figure,Fig. 4A,Visually estimated from Fig. 4A
science.abb3517.pdf,,AgSbTe2,AgSb0.98Cd0.02Te2,AgSb0.98Cd0.02Te2,1,No,Cd,2 mol %,Sb,,Cd (2 mol %) @ Sb site,Seebeck coefficient,260,uV/K,300,K,figure,Fig. 4B,Visually estimated from Fig. 4B
science.abb3517.pdf,,AgSbTe2,AgSb0.98Cd0.02Te2,AgSb0.98Cd0.02Te2,1,No,Cd,2 mol %,Sb,,Cd (2 mol %) @ Sb site,power factor,12,uW/cmK2,300,K,figure,Fig. 4C,Visually estimated from Fig. 4C
science.abb3517.pdf,,AgSbTe2,AgSb0.98Cd0.02Te2,AgSb0.98Cd0.02Te2,1,No,Cd,2 mol %,Sb,,Cd (2 mol %) @ Sb site,thermal conductivity,0.4,W/mK,300,K,figure,Fig. 4D,Visually estimated from Fig. 4D
science.abb3517.pdf,,AgSbTe2,AgSb0.98Cd0.02Te2,AgSb0.98Cd0.02Te2,1,No,Cd,2 mol %,Sb,,Cd (2 mol %) @ Sb site,lattice thermal conductivity,0.3,W/mK,300,K,figure,Fig. 4E,Visually estimated from Fig. 4E
science.abb3517.pdf,,AgSbTe2,AgSb0.98Cd0.02Te2,AgSb0.98Cd0.02Te2,1,No,Cd,2 mol %,Sb,,Cd (2 mol %) @ Sb site,ZT,1.1,dimensionless,300,K,figure,Fig. 4F,Visually estimated from Fig. 4F
science.abb3517.pdf,,AgSbTe2,AgSb0.94Cd0.06Te2,AgSb0.94Cd0.06Te2,1,No,Cd,6 mol %,Sb,,Cd (6 mol %) @ Sb site,electrical conductivity,220,S/cm,300,K,figure,Fig. 4A,Visually estimated from Fig. 4A
science.abb3517.pdf,,AgSbTe2,AgSb0.94Cd0.06Te2,AgSb0.94Cd0.06Te2,1,No,Cd,6 mol %,Sb,,Cd (6 mol %) @ Sb site,Seebeck coefficient,250,uV/K,300,K,figure,Fig. 4B,Visually estimated from Fig. 4B
science.abb3517.pdf,,AgSbTe2,AgSb0.94Cd0.06Te2,AgSb0.94Cd0.06Te2,1,No,Cd,6 mol %,Sb,,Cd (6 mol %) @ Sb site,power factor,14,uW/cmK2,300,K,figure,Fig. 4C,Visually estimated from Fig. 4C
science.abb3517.pdf,,AgSbTe2,AgSb0.94Cd0.06Te2,AgSb0.94Cd0.06Te2,1,No,Cd,6 mol %,Sb,,Cd (6 mol %) @ Sb site,thermal conductivity,0.35,W/mK,300,K,figure,Fig. 4D,Visually estimated from Fig. 4D
science.abb3517.pdf,,AgSbTe2,AgSb0.94Cd0.06Te2,AgSb0.94Cd0.06Te2,1,No,Cd,6 mol %,Sb,,Cd (6 mol %) @ Sb site,lattice thermal conductivity,0.2,W/mK,300,K,figure,Fig. 4E,Visually estimated from Fig. 4E
science.abb3517.pdf,,AgSbTe2,AgSb0.94Cd0.06Te2,AgSb0.94Cd0.06Te2,1,No,Cd,6 mol %,Sb,,Cd (6 mol %) @ Sb site,ZT,1.5,dimensionless,300,K,figure,Fig. 4F,Visually estimated from Fig. 4F
science.abb3517.pdf,,AgSbTe2,6 mol % Cd-doped AgSbTe2,AgSbTe2:Cd,1,No,Cd,6 mol %,unclear,,Cd (6 mol %) @ unclear site,ZT,0.6,dimensionless,room temperature,,body text,,Value explicitly stated in text.
science.abb3517.pdf,,AgSbTe2,6 mol % Cd-doped AgSbTe2,AgSbTe2:Cd,1,No,Cd,6 mol %,unclear,,Cd (6 mol %) @ unclear site,ZT,2.6,dimensionless,573,K,body text,,Maximum ZT value explicitly stated in text.
sectional-analysis-of-thermoelectric-performance-in-agsbte2-ingots-processed-by-horizontal-zone-melting.pdf,10.1142/S0217979226502358,AgSbTe2,Part I (Front section),AgSbTe2,0,No,,,,,,ZT,0.82,dimensionless,307.8,K,body text,Section 3.3 and 4,
sectional-analysis-of-thermoelectric-performance-in-agsbte2-ingots-processed-by-horizontal-zone-melting.pdf,10.1142/S0217979226502358,AgSbTe2,Part II (Middle section),AgSbTe2,0,No,,,,,,,,,,,,,
sectional-analysis-of-thermoelectric-performance-in-agsbte2-ingots-processed-by-horizontal-zone-melting.pdf,10.1142/S0217979226502358,AgSbTe2,Part III (Terminal section),AgSbTe2,0,No,,,,,,ZT,0.82,dimensionless,307.8,K,body text,Section 3.3 and 4,
sectional-analysis-of-thermoelectric-performance-in-agsbte2-ingots-processed-by-horizontal-zone-melting.pdf,10.1142/S0217979226502358,AgSbTe2,Part I,AgSbTe2,0,No,,,,,,thermal conductivity,0.6,W m^-1 K^-1,80,K,figure,Fig. 2,Visually estimated from Fig. 2
sectional-analysis-of-thermoelectric-performance-in-agsbte2-ingots-processed-by-horizontal-zone-melting.pdf,10.1142/S0217979226502358,AgSbTe2,Part I,AgSbTe2,0,No,,,,,,thermal conductivity,0.65,W m^-1 K^-1,300,K,figure,Fig. 2,Visually estimated from Fig. 2
sectional-analysis-of-thermoelectric-performance-in-agsbte2-ingots-processed-by-horizontal-zone-melting.pdf,10.1142/S0217979226502358,AgSbTe2,Part II,AgSbTe2,0,No,,,,,,thermal conductivity,0.68,W m^-1 K^-1,80,K,figure,Fig. 2,Visually estimated from Fig. 2
sectional-analysis-of-thermoelectric-performance-in-agsbte2-ingots-processed-by-horizontal-zone-melting.pdf,10.1142/S0217979226502358,AgSbTe2,Part II,AgSbTe2,0,No,,,,,,thermal conductivity,0.8,W m^-1 K^-1,300,K,figure,Fig. 2,Visually estimated from Fig. 2
sectional-analysis-of-thermoelectric-performance-in-agsbte2-ingots-processed-by-horizontal-zone-melting.pdf,10.1142/S0217979226502358,AgSbTe2,Part III,AgSbTe2,0,No,,,,,,thermal conductivity,0.58,W m^-1 K^-1,80,K,figure,Fig. 2,Visually estimated from Fig. 2
sectional-analysis-of-thermoelectric-performance-in-agsbte2-ingots-processed-by-horizontal-zone-melting.pdf,10.1142/S0217979226502358,AgSbTe2,Part III,AgSbTe2,0,No,,,,,,thermal conductivity,0.62,W m^-1 K^-1,300,K,figure,Fig. 2,Visually estimated from Fig. 2
sectional-analysis-of-thermoelectric-performance-in-agsbte2-ingots-processed-by-horizontal-zone-melting.pdf,10.1142/S0217979226502358,AgSbTe2,Part I,AgSbTe2,0,No,,,,,,electrical conductivity,310,S cm-1,80,K,figure,Fig. 3,Visually estimated from Fig. 3
sectional-analysis-of-thermoelectric-performance-in-agsbte2-ingots-processed-by-horizontal-zone-melting.pdf,10.1142/S0217979226502358,AgSbTe2,Part I,AgSbTe2,0,No,,,,,,electrical conductivity,180,S cm-1,300,K,figure,Fig. 3,Visually estimated from Fig. 3
sectional-analysis-of-thermoelectric-performance-in-agsbte2-ingots-processed-by-horizontal-zone-melting.pdf,10.1142/S0217979226502358,AgSbTe2,Part I,AgSbTe2,0,No,,,,,,Seebeck coefficient,90,µV/K,80,K,figure,Fig. 4,Visually estimated from Fig. 4
sectional-analysis-of-thermoelectric-performance-in-agsbte2-ingots-processed-by-horizontal-zone-melting.pdf,10.1142/S0217979226502358,AgSbTe2,Part I,AgSbTe2,0,No,,,,,,Seebeck coefficient,220,µV/K,300,K,figure,Fig. 4,Visually estimated from Fig. 4
sectional-analysis-of-thermoelectric-performance-in-agsbte2-ingots-processed-by-horizontal-zone-melting.pdf,10.1142/S0217979226502358,AgSbTe2,Part I,AgSbTe2,0,No,,,,,,ZT,0.05,dimensionless,80,K,figure,Fig. 5,Visually estimated from Fig. 5
sectional-analysis-of-thermoelectric-performance-in-agsbte2-ingots-processed-by-horizontal-zone-melting.pdf,10.1142/S0217979226502358,AgSbTe2,Part I,AgSbTe2,0,No,,,,,,ZT,0.4,dimensionless,300,K,figure,Fig. 5,Visually estimated from Fig. 5
sectional-analysis-of-thermoelectric-performance-in-agsbte2-ingots-processed-by-horizontal-zone-melting.pdf,10.1142/S0217979226502358,AgSbTe2,Part II,AgSbTe2,0,No,,,,,,electrical conductivity,220,S cm-1,80,K,figure,Fig. 3,Visually estimated from Fig. 3
sectional-analysis-of-thermoelectric-performance-in-agsbte2-ingots-processed-by-horizontal-zone-melting.pdf,10.1142/S0217979226502358,AgSbTe2,Part II,AgSbTe2,0,No,,,,,,electrical conductivity,165,S cm-1,300,K,figure,Fig. 3,Visually estimated from Fig. 3
sectional-analysis-of-thermoelectric-performance-in-agsbte2-ingots-processed-by-horizontal-zone-melting.pdf,10.1142/S0217979226502358,AgSbTe2,Part II,AgSbTe2,0,No,,,,,,Seebeck coefficient,135,µV/K,80,K,figure,Fig. 4,Visually estimated from Fig. 4
sectional-analysis-of-thermoelectric-performance-in-agsbte2-ingots-processed-by-horizontal-zone-melting.pdf,10.1142/S0217979226502358,AgSbTe2,Part II,AgSbTe2,0,No,,,,,,Seebeck coefficient,300,µV/K,300,K,figure,Fig. 4,Visually estimated from Fig. 4
sectional-analysis-of-thermoelectric-performance-in-agsbte2-ingots-processed-by-horizontal-zone-melting.pdf,10.1142/S0217979226502358,AgSbTe2,Part II,AgSbTe2,0,No,,,,,,ZT,0.08,dimensionless,80,K,figure,Fig. 5,Visually estimated from Fig. 5
sectional-analysis-of-thermoelectric-performance-in-agsbte2-ingots-processed-by-horizontal-zone-melting.pdf,10.1142/S0217979226502358,AgSbTe2,Part II,AgSbTe2,0,No,,,,,,ZT,0.6,dimensionless,300,K,figure,Fig. 5,Visually estimated from Fig. 5
sectional-analysis-of-thermoelectric-performance-in-agsbte2-ingots-processed-by-horizontal-zone-melting.pdf,10.1142/S0217979226502358,AgSbTe2,Part III,AgSbTe2,0,No,,,,,,electrical conductivity,180,S cm-1,80,K,figure,Fig. 3,Visually estimated from Fig. 3
sectional-analysis-of-thermoelectric-performance-in-agsbte2-ingots-processed-by-horizontal-zone-melting.pdf,10.1142/S0217979226502358,AgSbTe2,Part III,AgSbTe2,0,No,,,,,,electrical conductivity,155,S cm-1,300,K,figure,Fig. 3,Visually estimated from Fig. 3
sectional-analysis-of-thermoelectric-performance-in-agsbte2-ingots-processed-by-horizontal-zone-melting.pdf,10.1142/S0217979226502358,AgSbTe2,Part III,AgSbTe2,0,No,,,,,,Seebeck coefficient,190,µV/K,80,K,figure,Fig. 4,Visually estimated from Fig. 4
sectional-analysis-of-thermoelectric-performance-in-agsbte2-ingots-processed-by-horizontal-zone-melting.pdf,10.1142/S0217979226502358,AgSbTe2,Part III,AgSbTe2,0,No,,,,,,Seebeck coefficient,330,µV/K,300,K,figure,Fig. 4,Visually estimated from Fig. 4
sectional-analysis-of-thermoelectric-performance-in-agsbte2-ingots-processed-by-horizontal-zone-melting.pdf,10.1142/S0217979226502358,AgSbTe2,Part III,AgSbTe2,0,No,,,,,,ZT,0.1,dimensionless,80,K,figure,Fig. 5,Visually estimated from Fig. 5
sectional-analysis-of-thermoelectric-performance-in-agsbte2-ingots-processed-by-horizontal-zone-melting.pdf,10.1142/S0217979226502358,AgSbTe2,Part III,AgSbTe2,0,No,,,,,,ZT,0.82,dimensionless,307.8,K,body text,page 2650235-7,Peak ZT value reported in text
ssrn-4526442.pdf,,AgSbTe2,AgSbTe2 (pristine),AgSbTe2,0,No,,,,,,Seebeck coefficient,260,uV K-1,300,K,text,"Page 2, Introduction",
ssrn-4526442.pdf,,AgSbTe2,AgSbTe2 (pristine),AgSbTe2,0,No,,,,,,thermal conductivity,0.6,W m-1 K-1,300,K,text,"Page 2, Introduction",
ssrn-4526442.pdf,,AgSbTe2,AgSbTe2 (pristine),AgSbTe2,0,No,,,,,,electrical conductivity,1.2 * 10^4,S m-1,300,K,text,Page 6,
ssrn-4526442.pdf,,AgSbTe2,AgSbTe2 (pristine),AgSbTe2,0,No,,,,,,power factor,0.81,mW m-1 K-2,300,K,text,Page 6,
ssrn-4526442.pdf,,AgSbTe2,AgSb0.95Ti0.05Te2,AgSb0.95Ti0.05Te2,1,No,Ti,0.05,Sb,,Ti (0.05) @ Sb site,electrical conductivity,1.6 * 10^4,S m-1,300,K,text,Page 6,
ssrn-4526442.pdf,,AgSbTe2,AgSb0.95Ti0.05Te2,AgSb0.95Ti0.05Te2,1,No,Ti,0.05,Sb,,Ti (0.05) @ Sb site,power factor,1.2,mW m-1 K-2,523,K,text,Page 6,
ssrn-4526442.pdf,,AgSbTe2,AgSb0.95Ti0.05Te2,AgSb0.95Ti0.05Te2,1,No,Ti,0.05,Sb,,Ti (0.05) @ Sb site,lattice thermal conductivity,0.32,W m-1 K-1,523,K,text,Page 8,
ssrn-4526442.pdf,,AgSbTe2,AgSb0.95Ti0.05Te2,AgSb0.95Ti0.05Te2,1,No,Ti,0.05,Sb,,Ti (0.05) @ Sb site,ZT,1.4,dimensionless,573,K,text,Page 8,
ssrn-4526442.pdf,,AgSbTe2,AgSb0.94Ti0.05Te2,AgSb0.94Ti0.05Te2,2,Yes,Ti,0.05,Sb,Sb vacancy (0.01) @ Sb,Ti (0.05) @ Sb site; Sb vacancy (0.01) @ Sb site,power factor,1.42,mW m-1 K-2,323-623,K,text,"Page 3, Abstract",
ssrn-4526442.pdf,,AgSbTe2,AgSb0.94Ti0.05Te2,AgSb0.94Ti0.05Te2,2,Yes,Ti,0.05,Sb,Sb vacancy (0.01) @ Sb,Ti (0.05) @ Sb site; Sb vacancy (0.01) @ Sb site,lattice thermal conductivity,0.31,W m-1 K-1,,,text,"Page 3, Abstract",
ssrn-4526442.pdf,,AgSbTe2,AgSb0.94Ti0.05Te2,AgSb0.94Ti0.05Te2,2,Yes,Ti,0.05,Sb,Sb vacancy (0.01) @ Sb,Ti (0.05) @ Sb site; Sb vacancy (0.01) @ Sb site,ZT,1.8,dimensionless,673,K,text,"Page 3, Abstract",
ssrn-4526442.pdf,,AgSbTe2,AgSb0.94Ti0.05Te2,AgSb0.94Ti0.05Te2,2,Yes,Ti,0.05,Sb,Sb vacancy (0.01) @ Sb,Ti (0.05) @ Sb site; Sb vacancy (0.01) @ Sb site,electrical conductivity,2.3 * 10^4,S m-1,300,K,text,Page 10,
ssrn-4526442.pdf,,AgSbTe2,AgSb0.94Ti0.05Te2,AgSb0.94Ti0.05Te2,2,Yes,Ti,0.05,Sb,Sb vacancy (0.01) @ Sb,Ti (0.05) @ Sb site; Sb vacancy (0.01) @ Sb site,power factor,1.5,W m-1 K-1,573,K,text,Page 10,
ssrn-4526442.pdf,,AgSbTe2,AgSb0.94Ti0.05Te2,AgSb0.94Ti0.05Te2,2,Yes,Ti,0.05,Sb,Sb vacancy (0.01) @ Sb,Ti (0.05) @ Sb site; Sb vacancy (0.01) @ Sb site,lattice thermal conductivity,0.30,W m-1 K-1,523,K,text,Page 13,
ssrn-4526442.pdf,,AgSbTe2,AgSb1-xTixTe2 (x=0),AgSbTe2,1,No,Ti,0,Sb,,Ti (0) @ Sb site,electrical conductivity,1.2,10^4 S m^-1,300,K,body text,page 1,
ssrn-4526442.pdf,,AgSbTe2,AgSb1-xTixTe2 (x=0),AgSbTe2,1,No,Ti,0,Sb,,Ti (0) @ Sb site,power factor,0.81,mW m^-1 K^-2,300,K,body text,page 1,
ssrn-4526442.pdf,,AgSbTe2,AgSb1-xTixTe2 (x=0.05),AgSb0.95Ti0.05Te2,1,No,Ti,0.05,Sb,,Ti (0.05) @ Sb site,electrical conductivity,1.6,10^4 S m^-1,300,K,body text,page 1,
ssrn-4526442.pdf,,AgSbTe2,AgSb1-xTixTe2 (x=0.05),AgSb0.95Ti0.05Te2,1,No,Ti,0.05,Sb,,Ti (0.05) @ Sb site,power factor,1.2,mW m^-1 K^-2,523,K,body text,page 1,
ssrn-4526442.pdf,,AgSbTe2,AgSb1-xTixTe2 (x=0.05),AgSb0.95Ti0.05Te2,1,No,Ti,0.05,Sb,,Ti (0.05) @ Sb site,lattice thermal conductivity,0.32,W m^-1 K^-1,523,K,body text,page 3,
ssrn-4526442.pdf,,AgSbTe2,AgSb1-xTixTe2 (x=0.05),AgSb0.95Ti0.05Te2,1,No,Ti,0.05,Sb,,Ti (0.05) @ Sb site,ZT,1.4,dimensionless,573,K,body text,page 3,
ssrn-4526442.pdf,,AgSbTe2,AgSb0.94Ti0.05Te2,AgSb0.94Ti0.05Te2,1,No,Ti,0.05,Sb,,Ti (0.05) @ Sb site,electrical conductivity,2.3,10^4 S m^-1,300,K,body text,page 5,
ssrn-4526442.pdf,,AgSbTe2,AgSb0.94Ti0.05Te2,AgSb0.94Ti0.05Te2,1,No,Ti,0.05,Sb,,Ti (0.05) @ Sb site,power factor,1.5,W m^-1 K^-1,573,K,body text,page 5,
ssrn-4526442.pdf,,AgSbTe2,AgSb0.95Ti0.05Te2,AgSb0.95Ti0.05Te2,1,No,Ti,0.05,Sb,,Ti (0.05) @ Sb site,Seebeck coefficient,260,uV K-1,323,K,figure,Fig. 6a,Visually estimated from Fig. 6a
ssrn-4526442.pdf,,AgSbTe2,AgSb0.95Ti0.05Te2,AgSb0.95Ti0.05Te2,1,No,Ti,0.05,Sb,,Ti (0.05) @ Sb site,electrical conductivity,1.5,10^4 S m-1,323,K,figure,Fig. 6b,Visually estimated from Fig. 6b
ssrn-4526442.pdf,,AgSbTe2,AgSb0.95Ti0.05Te2,AgSb0.95Ti0.05Te2,1,No,Ti,0.05,Sb,,Ti (0.05) @ Sb site,power factor,1.0,mW m-1 K-2,323,K,figure,Fig. 6c,Visually estimated from Fig. 6c
ssrn-4526442.pdf,,AgSbTe2,AgSb0.95Ti0.05Te2,AgSb0.95Ti0.05Te2,1,No,Ti,0.05,Sb,,Ti (0.05) @ Sb site,thermal conductivity,0.52,W m-1 K-1,300,K,text,body text,Explicitly stated in text
ssrn-4526442.pdf,,AgSbTe2,AgSb0.95Ti0.05Te2,AgSb0.95Ti0.05Te2,1,No,Ti,0.05,Sb,,Ti (0.05) @ Sb site,lattice thermal conductivity,0.30,W m-1 K-1,523,K,text,body text,Explicitly stated in text
ssrn-4526442.pdf,,AgSbTe2,AgSb0.95Ti0.05Te2,AgSb0.95Ti0.05Te2,1,No,Ti,0.05,Sb,,Ti (0.05) @ Sb site,ZT,1.8,dimensionless,623,K,text,body text,Explicitly stated in text
ssrn-6617408.pdf,,SnTe-AgSbTe2 (s-AST),s-AST,AgSbTe2,2,Yes,Ag,1,multiple sites,Sb (1) @ multiple sites,Ag (1) @ multiple sites site; Sb (1) @ multiple sites site,electrical conductivity,121.9,S cm-1,317,K,body text,,
ssrn-6617408.pdf,,SnTe-AgSbTe2 (s-AST),s-AST,AgSbTe2,2,Yes,Ag,1,multiple sites,Sb (1) @ multiple sites,Ag (1) @ multiple sites site; Sb (1) @ multiple sites site,electrical conductivity,78.2,S cm-1,614,K,body text,,
ssrn-6617408.pdf,,SnTe-AgSbTe2 (s-AST),s-AST,AgSbTe2,2,Yes,Ag,1,multiple sites,Sb (1) @ multiple sites,Ag (1) @ multiple sites site; Sb (1) @ multiple sites site,Seebeck coefficient,231.2,μV K-1,537,K,body text,,
ssrn-6617408.pdf,,SnTe-AgSbTe2 (s-AST),s-AST,AgSbTe2,2,Yes,Ag,1,multiple sites,Sb (1) @ multiple sites,Ag (1) @ multiple sites site; Sb (1) @ multiple sites site,thermal conductivity,0.45,W m-1 K-1,537,K,body text,,
ssrn-6617408.pdf,,SnTe-AgSbTe2 (s-AST),s-AST,AgSbTe2,2,Yes,Ag,1,multiple sites,Sb (1) @ multiple sites,Ag (1) @ multiple sites site; Sb (1) @ multiple sites site,lattice thermal conductivity,0.35,W m-1 K-1,537,K,body text,,
ssrn-6617408.pdf,,SnTe-AgSbTe2 (s-AST),s-AST,AgSbTe2,2,Yes,Ag,1,multiple sites,Sb (1) @ multiple sites,Ag (1) @ multiple sites site; Sb (1) @ multiple sites site,ZT,0.86,dimensionless,614,K,body text,,
ssrn-6617408.pdf,,SnTe-AgSbTe2 (s-AST),SnTe-8% s-AST,SnTe-8% AgSbTe2,2,Yes,Ag,8%,Ag,Sb (8%) @ Sb,Ag (8%) @ Ag site; Sb (8%) @ Sb site,Seebeck coefficient,172.3,μV K-1,823,K,body text,,
ssrn-6617408.pdf,,SnTe-AgSbTe2 (s-AST),SnTe-8% s-AST,SnTe-8% AgSbTe2,2,Yes,Ag,8%,Ag,Sb (8%) @ Sb,Ag (8%) @ Ag site; Sb (8%) @ Sb site,power factor,2.79,mW m-1K-2,823,K,body text,,
ssrn-6617408.pdf,,SnTe-AgSbTe2 (s-AST),SnTe-8% s-AST,SnTe-8% AgSbTe2,2,Yes,Ag,8%,Ag,Sb (8%) @ Sb,Ag (8%) @ Ag site; Sb (8%) @ Sb site,thermal conductivity,1.79,W m-1 K-1,823,K,body text,,
ssrn-6617408.pdf,,SnTe-AgSbTe2 (s-AST),SnTe-8% s-AST,SnTe-8% AgSbTe2,2,Yes,Ag,8%,Ag,Sb (8%) @ Sb,Ag (8%) @ Ag site; Sb (8%) @ Sb site,lattice thermal conductivity,0.45,W m-1 K-1,750,K,body text,,
ssrn-6617408.pdf,,SnTe-AgSbTe2 (s-AST),SnTe-8% s-AST,SnTe-8% AgSbTe2,2,Yes,Ag,8%,Ag,Sb (8%) @ Sb,Ag (8%) @ Ag site; Sb (8%) @ Sb site,ZT,1.28,dimensionless,823,K,body text,,
ssrn-6617408.pdf,,SnTe-AgSbTe2 (s-AST),s-AST,AgSbTe2 containing Sb2O3 impurities,1,No,Sb2O3,minor,unclear,,Sb2O3 (minor) @ unclear site,electrical conductivity,121.9,S cm-1,317,K,body text,,
ssrn-6617408.pdf,,SnTe-AgSbTe2 (s-AST),s-AST,AgSbTe2 containing Sb2O3 impurities,1,No,Sb2O3,minor,unclear,,Sb2O3 (minor) @ unclear site,electrical conductivity,78.2,S cm-1,614,K,body text,,
ssrn-6617408.pdf,,SnTe-AgSbTe2 (s-AST),s-AST,AgSbTe2 containing Sb2O3 impurities,1,No,Sb2O3,minor,unclear,,Sb2O3 (minor) @ unclear site,Seebeck coefficient,231.2,uV K-1,537,K,body text,,
ssrn-6617408.pdf,,SnTe-AgSbTe2 (s-AST),s-AST,AgSbTe2 containing Sb2O3 impurities,1,No,Sb2O3,minor,unclear,,Sb2O3 (minor) @ unclear site,thermal conductivity,0.51,W m-1 K-1,room temperature,K,body text,,
ssrn-6617408.pdf,,SnTe-AgSbTe2 (s-AST),s-AST,AgSbTe2 containing Sb2O3 impurities,1,No,Sb2O3,minor,unclear,,Sb2O3 (minor) @ unclear site,thermal conductivity,0.45,W m-1 K-1,537,K,body text,,
ssrn-6617408.pdf,,SnTe-AgSbTe2 (s-AST),s-AST,AgSbTe2 containing Sb2O3 impurities,1,No,Sb2O3,minor,unclear,,Sb2O3 (minor) @ unclear site,lattice thermal conductivity,0.35,W m-1 K-1,,,body text,,
ssrn-6617408.pdf,,SnTe-AgSbTe2 (s-AST),s-AST,AgSbTe2 containing Sb2O3 impurities,1,No,Sb2O3,minor,unclear,,Sb2O3 (minor) @ unclear site,ZT,0.86,dimensionless,614,K,body text,,
ssrn-6617408.pdf,,SnTe-AgSbTe2 (s-AST),s-AST pellet,AgSbTe2,0,No,,,,,,electrical conductivity,125,S cm^-1,300,K,figure,Figure 2a,Visually estimated from Figure 2a
ssrn-6617408.pdf,,SnTe-AgSbTe2 (s-AST),s-AST pellet,AgSbTe2,0,No,,,,,,electrical conductivity,80,S cm^-1,600,K,figure,Figure 2a,Visually estimated from Figure 2a
ssrn-6617408.pdf,,SnTe-AgSbTe2 (s-AST),s-AST pellet,AgSbTe2,0,No,,,,,,Seebeck coefficient,150,uV K^-1,300,K,figure,Figure 2b,Visually estimated from Figure 2b
ssrn-6617408.pdf,,SnTe-AgSbTe2 (s-AST),s-AST pellet,AgSbTe2,0,No,,,,,,Seebeck coefficient,230,uV K^-1,600,K,figure,Figure 2b,Visually estimated from Figure 2b
ssrn-6617408.pdf,,SnTe-AgSbTe2 (s-AST),s-AST pellet,AgSbTe2,0,No,,,,,,thermal conductivity,0.5,W m^-1 K^-1,300,K,figure,Figure 2c,Visually estimated from Figure 2c (K_tot)
ssrn-6617408.pdf,,SnTe-AgSbTe2 (s-AST),s-AST pellet,AgSbTe2,0,No,,,,,,thermal conductivity,0.48,W m^-1 K^-1,600,K,figure,Figure 2c,Visually estimated from Figure 2c (K_tot)
ssrn-6617408.pdf,,SnTe-AgSbTe2 (s-AST),s-AST pellet,AgSbTe2,0,No,,,,,,lattice thermal conductivity,0.45,W m^-1 K^-1,300,K,figure,Figure 2c,Visually estimated from Figure 2c (K_lat)
ssrn-6617408.pdf,,SnTe-AgSbTe2 (s-AST),s-AST pellet,AgSbTe2,0,No,,,,,,lattice thermal conductivity,0.4,W m^-1 K^-1,600,K,figure,Figure 2c,Visually estimated from Figure 2c (K_lat)
ssrn-6617408.pdf,,SnTe-AgSbTe2 (s-AST),s-AST pellet,AgSbTe2,0,No,,,,,,ZT,0.1,dimensionless,300,K,figure,Figure 2d,Visually estimated from Figure 2d
ssrn-6617408.pdf,,SnTe-AgSbTe2 (s-AST),s-AST pellet,AgSbTe2,0,No,,,,,,ZT,0.85,dimensionless,600,K,figure,Figure 2d,Visually estimated from Figure 2d
ssrn-6617408.pdf,,SnTe-AgSbTe2 (s-AST),SnTe-3% s-AST,SnTe-3% AgSbTe2,1,No,AgSbTe2,3%,unclear,,AgSbTe2 (3%) @ unclear site,electrical conductivity,3.0,10^5 S m^-1,300,K,figure,,Visually estimated from Fig. 5a
ssrn-6617408.pdf,,SnTe-AgSbTe2 (s-AST),SnTe-3% s-AST,SnTe-3% AgSbTe2,1,No,AgSbTe2,3%,unclear,,AgSbTe2 (3%) @ unclear site,Seebeck coefficient,50,uV K^-1,300,K,figure,,Visually estimated from Fig. 5b
ssrn-6617408.pdf,,SnTe-AgSbTe2 (s-AST),SnTe-3% s-AST,SnTe-3% AgSbTe2,1,No,AgSbTe2,3%,unclear,,AgSbTe2 (3%) @ unclear site,power factor,0.5,mW m^-1 K^-2,300,K,figure,,Visually estimated from Fig. 5c
ssrn-6617408.pdf,,SnTe-AgSbTe2 (s-AST),SnTe-3% s-AST,SnTe-3% AgSbTe2,1,No,AgSbTe2,3%,unclear,,AgSbTe2 (3%) @ unclear site,thermal conductivity,3.6,W m^-1 K^-1,300,K,figure,,Visually estimated from Fig. 6a
ssrn-6617408.pdf,,SnTe-AgSbTe2 (s-AST),SnTe-3% s-AST,SnTe-3% AgSbTe2,1,No,AgSbTe2,3%,unclear,,AgSbTe2 (3%) @ unclear site,lattice thermal conductivity,1.4,W m^-1 K^-1,300,K,figure,,Visually estimated from Fig. 6b
ssrn-6617408.pdf,,SnTe-AgSbTe2 (s-AST),SnTe-3% s-AST,SnTe-3% AgSbTe2,1,No,AgSbTe2,3%,unclear,,AgSbTe2 (3%) @ unclear site,ZT,0.05,dimensionless,300,K,figure,,Visually estimated from Fig. 6d
ssrn-6617408.pdf,,SnTe-AgSbTe2 (s-AST),SnTe-8% s-AST,SnTe-8% AgSbTe2,1,No,AgSbTe2,8%,unclear,,AgSbTe2 (8%) @ unclear site,ZT,1.28,dimensionless,823,K,body text,,Peak ZT value mentioned in text
ssrn-6617408.pdf,,SnTe-AgSbTe2 (s-AST),SnTe-8% s-AST,SnTe-8% AgSbTe2,1,No,AgSbTe2,8%,unclear,,AgSbTe2 (8%) @ unclear site,lattice thermal conductivity,0.45,W m^-1 K^-1,750,K,body text,,Minimum value mentioned in text
